Repository: dongyanghuang/amdata

File: data-2501.csv (part 1 of 8)
Sample Number,Article Number,Year & Month,Journal,DOI,Matrix name,Monomer,Functional group,Initiator,Matrix modification method,Matrix relative dielectric constant (1Hz),Matrix relative dielectric constant (10Hz),Matrix relative dielectric constant (100Hz),Matrix relative dielectric constant (1kHz),Matrix relative dielectric constant (10kHz),Matrix relative dielectric constant (10^5Hz),Matrix relative dielectric constant (1MHz),Matrix dielectric loss (1Hz),Matrix dielectric loss (10Hz),Matrix dielectric loss (100Hz),Matrix dielectric loss (1kHz),Matrix dielectric loss (10kHz),Matrix dielectric loss (10^5Hz),Matrix dielectric loss (1MHz),Matrix breakdown electric field/kV·mm-1,Matrix conductivity (1Hz)/S·m-1,Matrix conductivity (10Hz)/S·m-1,Matrix conductivity (100Hz)/S·m-1,Matrix conductivity (1kHz)/S·m-1,Matrix conductivity (10kHz)/S·m-1,Matrix conductivity (10^5Hz)/S·m-1,Matrix conductivity (1MHz)/S·m-1,Matrix elastic modulus/MPa,Particle material category,Particle conductivity category,Particle component,Particle main elements,Particle morphology,Particle size/nm,Particle arrangement,Filling ratio (wt),Filling ratio (vol),Particle synthesis method,Particle modification method,Particle relative dielectric constant (1Hz),Particle relative dielectric constant (10Hz),Particle relative dielectric constant (100Hz),Particle relative dielectric constant (1kHz),Particle relative dielectric constant (10kHz),Particle relative dielectric constant (10^5Hz),Particle relative dielectric constant (1MHz),Particle dielectric loss (1Hz),Particle dielectric loss (10Hz),Particle dielectric loss (100Hz),Particle dielectric loss (1kHz),Particle dielectric loss (10kHz),Particle dielectric loss (10^5Hz),Particle dielectric loss (1MHz),Particle conductivity (1Hz)/S·m-1,Particle conductivity (10Hz)/S·m-1,Particle conductivity (100Hz)/S·m-1,Particle conductivity (1kHz)/S·m-1,Particle conductivity (10kHz)/S·m-1,Particle conductivity (10^5Hz)/S·m-1,Particle conductivity (1MHz)/S·m-1,Preparation of composite,Composite thickness/mm,Composite relative dielectric constant (1Hz),Composite relative dielectric constant (10Hz),Composite relative dielectric constant (100Hz),Composite relative dielectric constant (1kHz),Composite relative dielectric constant (10kHz),Composite relative dielectric constant (10^5Hz),Composite relative dielectric constant (1MHz),Composite elastic modulus/MPa,Composite dielectric loss (1Hz),Composite dielectric loss (10Hz),Composite dielectric loss (100Hz),Composite dielectric loss (1kHz),Composite dielectric loss (10kHz),Composite dielectric loss (10^5Hz),Composite dielectric loss (1MHz),Composite conductivity (1Hz)/S·m-1,Composite conductivity (10Hz)/S·m-1,Composite conductivity (100Hz)/S·m-1,Composite conductivity (1kHz)/S·m-1,Composite conductivity (10kHz)/S·m-1,Composite conductivity (10^5Hz)/S·m-1,Composite conductivity (1MHz)/S·m-1,Maximum strain,Breakdown voltage/kV,Breakdown electric field/kV·mm-1,Pre-stretching ratio,Prestress/N,Applied electric field/kV·mm,Frequency/Hz,Actuation displacement/mm,Actuating force/N,Actuating strain,Stress/MPa,Area strain,Response time/ms,Recovery time/ms,Response speed/Hz,Maximum bandwidth/Hz,Electromechanical sensitivity/MPa-1,Elastic energy density/MPa-1,Power density/W·kg-1,Energy density/J·kg-1,Energy efficiency/%,Cyclic voltage/Kv,Cyclic electric field/kV·mm-1,Cyclic strain,Cycle life,Time constant/ms,Single type particles or not,2nd particle material category,2nd particle conductivity category,2nd particle component,2nd particle main elements,2nd particle morphology,2nd particle size,2nd particle arrangement,2nd filling ratio (wt),2nd filling ratio (vol),2nd particle synthesis method,2nd particle modification method,2nd particle relative dielectric constant (1Hz),2nd particle relative dielectric constant (10Hz),2nd particle relative dielectric constant (100Hz),2nd particle relative dielectric constant (1kHz),2nd particle relative dielectric constant (10kHz),2nd particle relative dielectric constant (10^5Hz),2nd particle relative dielectric constant (1MHz),2nd particle dielectric loss (1Hz),2nd particle dielectric loss (10Hz),2nd particle dielectric loss (100Hz),2nd particle dielectric loss (1kHz),2nd particle dielectric loss (10kHz),2nd particle dielectric loss (10^5Hz),2nd particle dielectric loss (1MHz),2nd particle conductivity (1Hz),2nd particle conductivity (10Hz),2nd particle conductivity (100Hz),2nd particle conductivity (1kHz),2nd particle conductivity (10kHz),2nd particle conductivity (10^5Hz),2nd particle conductivity (1MHz),3rd particle material category,3rd particle conductivity category,3rd particle component,3rd particle main elements,3rd particle morphology,3rd particle size,3rd particle arrangement,3rd doping ratio (wt),3rd doping ratio (vol),3rd particle synthesis method,3rd particle modification method,3rd particle relative dielectric constant (1Hz),3rd particle relative dielectric constant (10Hz),3rd particle relative dielectric constant (100Hz),3rd particle relative dielectric constant (1kHz),3rd particle relative dielectric constant (10kHz),3rd particle relative dielectric constant (10^5Hz),3rd particle relative dielectric constant (1MHz),3rd particle dielectric loss (1Hz),3rd particle dielectric loss (10Hz),3rd particle dielectric loss (100Hz),3rd particle dielectric loss (1kHz),3rd particle dielectric loss (10kHz),3rd particle dielectric loss (10^5Hz),3rd particle dielectric loss (1MHz),3rd particle conductivity (1Hz),3rd particle conductivity (10Hz),3rd particle conductivity (100Hz),3rd particle conductivity (1kHz),3rd particle conductivity (10kHz),3rd particle conductivity (10^5Hz),3rd particle conductivity (1MHz)
1,1,201010,ADVANCED FUNCTIONAL MATERIALS,10.1002/adfm.201000486,PDMS (Neukasil RTV23 by Altropol),,,,,,,2.25,2.5,2.6,2.6,,,,0.1,0.015,0.001,0.001,,66.1,,,0.000000001,0.000000002,1.80E-09,0.000000016,,0.578,Polymer,Conductor,PANI,C/H/N,Hollow Capsules,380,Isotropic,,0,Miniemulsion Polymerization,PDVB encapsulated,,,,,,,,,,,,,,,,,,,,,,Physical Mixing,,,,2.25,2.5,2.6,2.6,,0.578,,,0.1,0.015,0.001,0.001,,,,1.69E-09,0.000000002,1.80E-09,0.000000016,,1.989,,66.1,,,66,,,,0.106,,,,,,,,,,,,,,,,,Y,,,,,,,,,,,,,,,,,,,,,,,,,,,,,,,,,,,,,,,,,,,,,,,,,,,,,,,,,,,,,,,,
2,1,201010,ADVANCED FUNCTIONAL MATERIALS,10.1002/adfm.201000486,PDMS (Neukasil RTV23 by Altropol),,,,,,,2.25,2.5,2.6,2.6,,,,0.1,0.015,0.001,0.001,,66.1,,,0.000000001,0.000000002,1.80E-09,0.000000016,,0.578,Polymer,Conductor,PANI,C/H/N,Hollow Capsules,380,Isotropic,,0,Miniemulsion Polymerization,PDVB encapsulated,,,,,,,,,,,,,,,,,,,,,,Physical Mixing,,,,2.25,2.5,2.6,2.6,,0.578,,,0.1,0.015,0.001,0.001,,,,1.69E-09,0.000000002,1.80E-09,0.000000016,,1.989,,66.1,,,50,,,,0.048,0.0583,,,,,,,,,,,,,,,,Y,,,,,,,,,,,,,,,,,,,,,,,,,,,,,,,,,,,,,,,,,,,,,,,,,,,,,,,,,,,,,,,,
3,1,201010,ADVANCED FUNCTIONAL MATERIALS,10.1002/adfm.201000486,PDMS (Neukasil RTV24 by Altropol),,,,,,,2.25,2.5,2.6,2.6,,,,0.1,0.015,0.001,0.001,,66.1,,,0.000000001,0.000000002,1.80E-09,0.000000016,,0.578,Polymer,Conductor,PANI,C/H/N,Hollow Capsules,380,Isotropic,,0.136,Miniemulsion Polymerization,PDVB encapsulated,,,,,,,,,,,,,,,,,,,,,,Physical Mixing,,,,4.4,4.2,3.6,3.2,,1.073,,,0.05,0.08,0.1,0.08,,,,7.75E-10,0.00000001,0.00000011,0.0000008,,3.588,,61.7,,,61.5,,,,0.108,,,,,,,,,,,,,,,,,Y,,,,,,,,,,,,,,,,,,,,,,,,,,,,,,,,,,,,,,,,,,,,,,,,,,,,,,,,,,,,,,,,
4,1,201010,ADVANCED FUNCTIONAL MATERIALS,10.1002/adfm.201000486,PDMS (Neukasil RTV24 by Altropol),,,,,,,2.25,2.5,2.6,2.6,,,,0.1,0.015,0.001,0.001,,66.1,,,0.000000001,0.000000002,1.80E-09,0.000000016,,0.578,Polymer,Conductor,PANI,C/H/N,Hollow Capsules,380,Isotropic,,0.136,Miniemulsion Polymerization,PDVB encapsulated,,,,,,,,,,,,,,,,,,,,,,Physical Mixing,,,,4.4,4.2,3.6,3.2,,1.073,,,0.05,0.08,0.1,0.08,,,,7.75E-10,0.00000001,0.00000011,0.0000008,,3.588,,61.7,,,50,,,,0.048,0.0947,,,,,,,,,,,,,,,,Y,,,,,,,,,,,,,,,,,,,,,,,,,,,,,,,,,,,,,,,,,,,,,,,,,,,,,,,,,,,,,,,,
5,1,201010,ADVANCED FUNCTIONAL MATERIALS,10.1002/adfm.201000486,PDMS (Neukasil RTV25 by Altropol),,,,,,,2.25,2.5,2.6,2.6,,,,0.1,0.015,0.001,0.001,,66.1,,,0.000000001,0.000000002,1.80E-09,0.000000016,,0.578,Polymer,Conductor,PANI,C/H/N,Hollow Capsules,380,Isotropic,,0.192,Miniemulsion Polymerization,PDVB encapsulated,,,,,,,,,,,,,,,,,,,,,,Physical Mixing,,,,5.6,5.1,4,3.4,,2.124,,,0.06,0.1,0.15,0.09,,,,2.27E-09,0.00000003,0.0000003,0.000002,,3.46,,64.65,,,64,,,,0.069,,,,,,,,,,,,,,,,,Y,,,,,,,,,,,,,,,,,,,,,,,,,,,,,,,,,,,,,,,,,,,,,,,,,,,,,,,,,,,,,,,,
6,1,201010,ADVANCED FUNCTIONAL MATERIALS,10.1002/adfm.201000486,PDMS (Neukasil RTV25 by Altropol),,,,,,,2.25,2.5,2.6,2.6,,,,0.1,0.015,0.001,0.001,,66.1,,,0.000000001,0.000000002,1.80E-09,0.000000016,,0.578,Polymer,Conductor,PANI,C/H/N,Hollow Capsules,380,Isotropic,,0.192,Miniemulsion Polymerization,PDVB encapsulated,,,,,,,,,,,,,,,,,,,,,,Physical Mixing,,,,5.6,5.1,4,3.4,,2.124,,,0.06,0.1,0.15,0.09,,,,2.27E-09,0.00000003,0.0000003,0.000002,,3.46,,64.65,,,50,,,,0.041,0.142,,,,,,,,,,,,,,,,Y,,,,,,,,,,,,,,,,,,,,,,,,,,,,,,,,,,,,,,,,,,,,,,,,,,,,,,,,,,,,,,,,
7,1,201010,ADVANCED FUNCTIONAL MATERIALS,10.1002/adfm.201000486,PDMS (Neukasil RTV26 by Altropol),,,,,,,2.25,2.5,2.6,2.6,,,,0.1,0.015,0.001,0.001,,66.1,,,0.000000001,0.000000002,1.80E-09,0.000000016,,0.578,Polymer,Conductor,PANI,C/H/N,Hollow Capsules,380,Isotropic,,0.241,Miniemulsion Polymerization,PDVB encapsulated,,,,,,,,,,,,,,,,,,,,,,Physical Mixing,,,,6.4,5.6,4.5,3.5,,2.741,,,0.07,0.15,0.17,0.12,,,,2.91E-09,0.00000004,0.0000004,0.0000023,,3.736,,72.4,,,73,,,,0.06,,,,,,,,,,,,,,,,,Y,,,,,,,,,,,,,,,,,,,,,,,,,,,,,,,,,,,,,,,,,,,,,,,,,,,,,,,,,,,,,,,,
8,1,201010,ADVANCED FUNCTIONAL MATERIALS,10.1002/adfm.201000486,PDMS (Neukasil RTV26 by Altropol),,,,,,,2.25,2.5,2.6,2.6,,,,0.1,0.015,0.001,0.001,,66.1,,,0.000000001,0.000000002,1.80E-09,0.000000016,,0.578,Polymer,Conductor,PANI,C/H/N,Hollow Capsules,380,Isotropic,,0.241,Miniemulsion Polymerization,PDVB encapsulated,,,,,,,,,,,,,,,,,,,,,,Physical Mixing,,,,6.4,5.6,4.5,3.5,,2.741,,,0.07,0.15,0.17,0.12,,,,2.91E-09,0.00000004,0.0000004,0.0000023,,3.736,,72.4,,,50,,,,0.0252,0.132,,,,,,,,,,,,,,,,Y,,,,,,,,,,,,,,,,,,,,,,,,,,,,,,,,,,,,,,,,,,,,,,,,,,,,,,,,,,,,,,,,
9,1,201010,ADVANCED FUNCTIONAL MATERIALS,10.1002/adfm.201000486,PDMS (Neukasil RTV27 by Altropol),,,,,,,2.25,2.5,2.6,2.6,,,,0.1,0.015,0.001,0.001,,66.1,,,0.000000001,0.000000002,1.80E-09,0.000000016,,0.578,Polymer,Conductor,PANI,C/H/N,Hollow Capsules,380,Isotropic,,0.275,Miniemulsion Polymerization,PDVB encapsulated,,,,,,,,,,,,,,,,,,,,,,Physical Mixing,0.1529,,,7.5,6.3,4.6,3.6,,4.971,,,0.09,0.17,0.2,0.18,,,,5.39E-09,0.00000005,0.0000006,0.000003,,3.655,,67.75,,,67,,,,0.032,,,,,,,,,,,,,32.7,,2700,,Y,,,,,,,,,,,,,,,,,,,,,,,,,,,,,,,,,,,,,,,,,,,,,,,,,,,,,,,,,,,,,,,,
10,1,201010,ADVANCED FUNCTIONAL MATERIALS,10.1002/adfm.201000486,PDMS (Neukasil RTV27 by Altropol),,,,,,,2.25,2.5,2.6,2.6,,,,0.1,0.015,0.001,0.001,,66.1,,,0.000000001,0.000000002,1.80E-09,0.000000016,,0.578,Polymer,Conductor,PANI,C/H/N,Hollow Capsules,380,Isotropic,,0.275,Miniemulsion Polymerization,PDVB encapsulated,,,,,,,,,,,,,,,,,,,,,,Physical Mixing,0.1529,,,7.5,6.3,4.6,3.6,,4.971,,,0.09,0.17,0.2,0.18,,,,5.39E-09,0.00000005,0.0000006,0.000003,,3.655,,67.75,,,50,,,,0.0185,0.1754,,,,,,,,,,,,32.7,,2700,,Y,,,,,,,,,,,,,,,,,,,,,,,,,,,,,,,,,,,,,,,,,,,,,,,,,,,,,,,,,,,,,,,,
11,1,201010,ADVANCED FUNCTIONAL MATERIALS,10.1002/adfm.201000486,PDMS (Neukasil RTV28 by Altropol),,,,,,,2.25,2.5,2.6,2.6,,,,0.1,0.015,0.001,0.001,,66.1,,,0.000000001,0.000000002,1.80E-09,0.000000016,,0.578,Polymer,Conductor,PANI,C/H/N,Hollow Capsules,380,Isotropic,,0.317,Miniemulsion Polymerization,PDVB encapsulated,,,,,,,,,,,,,,,,,,,,,,Physical Mixing,,,,7.6,6.5,4.8,3.7,,11.751,,,0.1,0.17,0.2,0.18,,,,6.15E-09,0.00000005,0.0000006,0.000003,,2.504,,64.1,,,57,,,,0.012,,,,,,,,,,,,,,,,,Y,,,,,,,,,,,,,,,,,,,,,,,,,,,,,,,,,,,,,,,,,,,,,,,,,,,,,,,,,,,,,,,,
12,1,201010,ADVANCED FUNCTIONAL MATERIALS,10.1002/adfm.201000486,PDMS (Neukasil RTV28 by Altropol),,,,,,,2.25,2.5,2.6,2.6,,,,0.1,0.015,0.001,0.001,,66.1,,,0.000000001,0.000000002,1.80E-09,0.000000016,,0.578,Polymer,Conductor,PANI,C/H/N,Hollow Capsules,380,Isotropic,,0.317,Miniemulsion Polymerization,PDVB encapsulated,,,,,,,,,,,,,,,,,,,,,,Physical Mixing,,,,7.6,6.5,4.8,3.7,,11.751,,,0.1,0.17,0.2,0.18,,,,6.15E-09,0.00000005,0.0000006,0.000003,,2.504,,64.1,,,50,,,,0.0085,0.208,,,,,,,,,,,,,,,,Y,,,,,,,,,,,,,,,,,,,,,,,,,,,,,,,,,,,,,,,,,,,,,,,,,,,,,,,,,,,,,,,,
13,2,201301,JOURNAL OF MATERIALS CHEMISTRY A,10.1039/c2ta01026g,PDMS,,,,,,,,3.2（5kHz）,,,,,,,,,,,,,,,,,,,,Ceramic Materials,Semiconductor,TiO2,Ti/O,Sphere,50,Isotropic,,0.079,,,,,,,,,127.5,,,,,,,,,,,,,,,"Physical Mixing, Heating and compression",,,,,9.6（5kHz）,9.5（50kHz）,9.4（500kHz）,,0.82,,,,,,,,,,,,,,,,,,,,30,,,,,,0.04,,,,,6,,,,,,,,,,Y,,,,,,,,,,,,,,,,,,,,,,,,,,,,,,,,,,,,,,,,,,,,,,,,,,,,,,,,,,,,,,,,
14,2,201301,JOURNAL OF MATERIALS CHEMISTRY A,10.1039/c2ta01026g,PDMS,,,,+DMSO（40Phr）,,,,3.2（5kHz）,,,,,,,,,,,,,,,,,,,,Ceramic Materials,Semiconductor,TiO2,Ti/O,Sphere,50,Isotropic,,0.063,,,,,,,,,127.5,,,,,,,,,,,,,,,"Physical Mixing, Heating and compression",,,,,7.9（5kHz）,7.9（50kHz）,7.9（500kHz）,,0.51,,,,,,,,,,,,,,,,,,,,30,,,,,,0.043,,,,,8.8,,,,,,,,,,Y,,,,,,,,,,,,,,,,,,,,,,,,,,,,,,,,,,,,,,,,,,,,,,,,,,,,,,,,,,,,,,,,
15,2,201301,JOURNAL OF MATERIALS CHEMISTRY A,10.1039/c2ta01026g,PDMS,,,,+DMSO（40Phr）,,,,3.2（5kHz）,,,,,,,,,,,,,,,,,,,,Ceramic Materials,Semiconductor,TiO2,Ti/O,Sphere,50,Isotropic,,0.053,,,,,,,,,127.5,,,,,,,,,,,,,,,"Physical Mixing, Heating and compression",,,,,7.6（5kHz）,7.5（50kHz）,7.4（500kHz）,,0.33,,,,,,,,,,,,,,,,,,,,30,,,,,,0.056,,,,,13,,,,,,,,,,Y,,,,,,,,,,,,,,,,,,,,,,,,,,,,,,,,,,,,,,,,,,,,,,,,,,,,,,,,,,,,,,,,
16,2,201301,JOURNAL OF MATERIALS CHEMISTRY A,10.1039/c2ta01026g,PDMS,,,,+DMSO（60Phr）,,,,3.2（5kHz）,,,,,,,,,,,,,,,,,,,,Ceramic Materials,Semiconductor,TiO2,Ti/O,Sphere,50,Isotropic,,0.045,,,,,,,,,127.5,,,,,,,,,,,,,,,"Physical Mixing, Heating and compression",,,,,6（5kHz）,6（50kHz）,5.75（500kHz）,,0.24,,,,,,,,,,,,,,,,,,,,30,,,,,,0.068,,,,,17,,,,,,,,,,Y,,,,,,,,,,,,,,,,,,,,,,,,,,,,,,,,,,,,,,,,,,,,,,,,,,,,,,,,,,,,,,,,
17,2,201301,JOURNAL OF MATERIALS CHEMISTRY A,10.1039/c2ta01026g,PDMS,,,,+DMSO（80Phr）,,,,3.2（5kHz）,,,,,,,,,,,,,,,,,,,,Ceramic Materials,Semiconductor,TiO2,Ti/O,Sphere,50,Isotropic,,0.041,,,,,,,,,127.5,,,,,,,,,,,,,,,"Physical Mixing, Heating and compression",,,,,5.5（5kHz）,5.45（50kHz）,5.4（500kHz）,,0.18,,,,,,,,,,,,,,,,,,,,30,,,,,,0.093,,,,,22,,,,,,,,,,Y,,,,,,,,,,,,,,,,,,,,,,,,,,,,,,,,,,,,,,,,,,,,,,,,,,,,,,,,,,,,,,,,
18,2,201301,JOURNAL OF MATERIALS CHEMISTRY A,10.1039/c2ta01026g,PDMS,,,,+DMSO（100Phr）,,,,3.2（5kHz）,,,,,,,,,,,,,,,,,,,,Ceramic Materials,Semiconductor,TiO2,Ti/O,Sphere,50,Isotropic,,0.036,,,,,,,,,127.5,,,,,,,,,,,,,,,"Physical Mixing, Heating and compression",,,,,4.6（5kHz）,4.3（50kHz）,4（500kHz）,,0.1,,,,,,,,,,,,,,,,,,,,30,,,,,,0.129, ,,,,39.9,,,,,,,,,,Y,,,,,,,,,,,,,,,,,,,,,,,,,,,,,,,,,,,,,,,,,,,,,,,,,,,,,,,,,,,,,,,,
19,3,201303,JOURNAL OF APPLIED POLYMER SCIENCE,10.1002/app.38044,"PDMS（107 silicone rubber, provided by GE Toshiba）",,,,,,,,,,,,,,,,,,,,,,,,,,,,Ceramic Materials,Dielectric Material,BaTiO3,Ba/Ti/O,Sphere,100,Isotropic,0.23,,Guo Teng Ceramic Co. ,,,,,,,,12000,,,,,,,,,,,,,,,"Physical Mixing, compression",0.1,,,,3.9,,,,,,,,,,,,,,,,,,,,,,,,,,,,,,,,,,,,,,,,,,,,,N,Ceramic Materials,Conductor,CB,C,Sphere,50,Isotropic,0,,Beijing Calcium Carbide Manufactory,,,,,,,,,,,,,,,,,,,,,,,,,,,,,,,,,,,,,,,,,,,,,,,,,,,,,,
20,3,201303,JOURNAL OF APPLIED POLYMER SCIENCE,10.1002/app.38044,"PDMS（107 silicone rubber, provided by GE Toshiba）",,,,,,,,,,,,,,,,,,,,,,,,,,,,Ceramic Materials,Dielectric Material,BaTiO3,Ba/Ti/O,Sphere,100,Isotropic,0.23,,Guo Teng Ceramic Co. ,,,,,,,,12000,,,,,,,,,,,,,,,"Physical Mixing, compression",0.1,,,,4.5,,,,,,,,,,,,,,,,,,,,,,,,,,,,,,,,,,,,,,,,,,,,,N,Ceramic Materials,Conductor,CB,C,Sphere,50,Isotropic,0.01,,Beijing Calcium Carbide Manufactory,,,,,,,,,,,,,,,,,,,,,,,,,,,,,,,,,,,,,,,,,,,,,,,,,,,,,,
21,3,201303,JOURNAL OF APPLIED POLYMER SCIENCE,10.1002/app.38044,"PDMS（107 silicone rubber, provided by GE Toshiba）",,,,,,,,,,,,,,,,,,,,,,,,,,,,Ceramic Materials,Dielectric Material,BaTiO3,Ba/Ti/O,Sphere,100,Isotropic,0.23,,Guo Teng Ceramic Co. ,,,,,,,,12000,,,,,,,,,,,,,,,"Physical Mixing, compression",0.1,,,,5.4,,,,,,,,,,,,,,,,,,,,,,,,,,,,,,,,,,,,,,,,,,,,,N,Ceramic Materials,Conductor,CB,C,Sphere,50,Isotropic,0.02,,Beijing Calcium Carbide Manufactory,,,,,,,,,,,,,,,,,,,,,,,,,,,,,,,,,,,,,,,,,,,,,,,,,,,,,,
22,3,201303,JOURNAL OF APPLIED POLYMER SCIENCE,10.1002/app.38044,"PDMS（107 silicone rubber, provided by GE Toshiba）",,,,,,,,,,,,,,,,,,,,,,,,,,,,Ceramic Materials,Dielectric Material,BaTiO3,Ba/Ti/O,Sphere,100,Isotropic,0.23,,Guo Teng Ceramic Co. ,,,,,,,,12000,,,,,,,,,,,,,,,"Physical Mixing, compression",0.1,,,,7.2,,,,,,,,,,,,,,,,,,,,,,,,,,,,,,,,,,,,,,,,,,,,,N,Ceramic Materials,Conductor,CB,C,Sphere,50,Isotropic,0.03,,Beijing Calcium Carbide Manufactory,,,,,,,,,,,,,,,,,,,,,,,,,,,,,,,,,,,,,,,,,,,,,,,,,,,,,,
23,3,201303,JOURNAL OF APPLIED POLYMER SCIENCE,10.1002/app.38044,"PDMS（107 silicone rubber, provided by GE Toshiba）",,,,,,,,,,,,,,,,,,,,,,,,,,,,Ceramic Materials,Dielectric Material,BaTiO3,Ba/Ti/O,Sphere,100,Isotropic,0.23,,Guo Teng Ceramic Co. ,,,,,,,,12000,,,,,,,,,,,,,,,"Physical Mixing, compression",0.1,,,,,,,,,,,,,,,,,,,,,,,,,,,,,,,,,,,,,,,,,,,,,,,,,N,Ceramic Materials,Conductor,CB,C,Sphere,50,Isotropic,0.04,,Beijing Calcium Carbide Manufactory,,,,,,,,,,,,,,,,,,,,,,,,,,,,,,,,,,,,,,,,,,,,,,,,,,,,,,
24,3,201303,JOURNAL OF APPLIED POLYMER SCIENCE,10.1002/app.38044,"PDMS（107 silicone rubber, provided by GE Toshiba）",,,,,,,,,,,,,,,,,,,,,,,,,,,,Ceramic Materials,Dielectric Material,BaTiO3,Ba/Ti/O,Sphere,100,Isotropic,0.23,,Guo Teng Ceramic Co. ,,,,,,,,12000,,,,,,,,,,,,,,,"Physical Mixing, compression",0.1,,,,,,,,,,,,,,,,,,,,,,,,,,,,,,,,,,,,,,,,,,,,,,,,,N,Ceramic Materials,Conductor,CB,C,Sphere,50,Isotropic,0.05,,Beijing Calcium Carbide Manufactory,,,,,,,,,,,,,,,,,,,,,,,,,,,,,,,,,,,,,,,,,,,,,,,,,,,,,,
25,3,201303,JOURNAL OF APPLIED POLYMER SCIENCE,10.1002/app.38044,"PDMS（107 silicone rubber, provided by GE Toshiba）",,,,,,,,,,,,,,,,,,,,,,,,,,,,Ceramic Materials,Dielectric Material,BaTiO3,Ba/Ti/O,Sphere,100,Isotropic,0.38,,Guo Teng Ceramic Co. ,,,,,,,,12000,,,,,,,,,,,,,,,"Physical Mixing, compression",0.1,,,,3.9,,,,,,,,0.007,,,,,,,,,,,,,,,,,,,,,,,,,,,,,,,,,,,,,N,Ceramic Materials,Conductor,CB,C,Sphere,50,Isotropic,0,,Beijing Calcium Carbide Manufactory,,,,,,,,,,,,,,,,,,,,,,,,,,,,,,,,,,,,,,,,,,,,,,,,,,,,,,
26,3,201303,JOURNAL OF APPLIED POLYMER SCIENCE,10.1002/app.38044,"PDMS（107 silicone rubber, provided by GE Toshiba）",,,,,,,,,,,,,,,,,,,,,,,,,,,,Ceramic Materials,Dielectric Material,BaTiO3,Ba/Ti/O,Sphere,100,Isotropic,0.38,,Guo Teng Ceramic Co. ,,,,,,,,12000,,,,,,,,,,,,,,,"Physical Mixing, compression",0.1,,,,5,,,,,,,,0.004,,,,,,,,,,,,,,,,,,,,,,,,,,,,,,,,,,,,,N,Ceramic Materials,Conductor,CB,C,Sphere,50,Isotropic,0.01,,Beijing Calcium Carbide Manufactory,,,,,,,,,,,,,,,,,,,,,,,,,,,,,,,,,,,,,,,,,,,,,,,,,,,,,,
27,3,201303,JOURNAL OF APPLIED POLYMER SCIENCE,10.1002/app.38044,"PDMS（107 silicone rubber, provided by GE Toshiba）",,,,,,,,,,,,,,,,,,,,,,,,,,,,Ceramic Materials,Dielectric Material,BaTiO3,Ba/Ti/O,Sphere,100,Isotropic,0.38,,Guo Teng Ceramic Co. ,,,,,,,,12000,,,,,,,,,,,,,,,"Physical Mixing, compression",0.1,,,,5.95,,,,,,,,0.005,,,,,,,,,,,,,,,,,,,,,,,,,,,,,,,,,,,,,N,Ceramic Materials,Conductor,CB,C,Sphere,50,Isotropic,0.02,,Beijing Calcium Carbide Manufactory,,,,,,,,,,,,,,,,,,,,,,,,,,,,,,,,,,,,,,,,,,,,,,,,,,,,,,
28,3,201303,JOURNAL OF APPLIED POLYMER SCIENCE,10.1002/app.38044,"PDMS（107 silicone rubber, provided by GE Toshiba）",,,,,,,,,,,,,,,,,,,,,,,,,,,,Ceramic Materials,Dielectric Material,BaTiO3,Ba/Ti/O,Sphere,100,Isotropic,0.38,,Guo Teng Ceramic Co. ,,,,,,,,12000,,,,,,,,,,,,,,,"Physical Mixing, compression",0.1,,,,8.2,,,,,,,,0.007,,,,,,,,,,,,,,,,,,,,,,,,,,,,,,,,,,,,,N,Ceramic Materials,Conductor,CB,C,Sphere,50,Isotropic,0.03,,Beijing Calcium Carbide Manufactory,,,,,,,,,,,,,,,,,,,,,,,,,,,,,,,,,,,,,,,,,,,,,,,,,,,,,,
29,3,201303,JOURNAL OF APPLIED POLYMER SCIENCE,10.1002/app.38044,"PDMS（107 silicone rubber, provided by GE Toshiba）",,,,,,,,,,,,,,,,,,,,,,,,,,,,Ceramic Materials,Dielectric Material,BaTiO3,Ba/Ti/O,Sphere,100,Isotropic,0.38,,Guo Teng Ceramic Co. ,,,,,,,,12000,,,,,,,,,,,,,,,"Physical Mixing, compression",0.1,,,,8.6,,,,,,,,0.033,,,,,,,,,,,,,,,,,,,,,,,,,,,,,,,,,,,,,N,Ceramic Materials,Conductor,CB,C,Sphere,50,Isotropic,0.04,,Beijing Calcium Carbide Manufactory,,,,,,,,,,,,,,,,,,,,,,,,,,,,,,,,,,,,,,,,,,,,,,,,,,,,,,
30,3,201303,JOURNAL OF APPLIED POLYMER SCIENCE,10.1002/app.38044,"PDMS（107 silicone rubber, provided by GE Toshiba）",,,,,,,,,,,,,,,,,,,,,,,,,,,,Ceramic Materials,Dielectric Material,BaTiO3,Ba/Ti/O,Sphere,100,Isotropic,0.38,,Guo Teng Ceramic Co. ,,,,,,,,12000,,,,,,,,,,,,,,,"Physical Mixing, compression",0.1,,,,9.6,,,,,,,,0.044,,,,,,,,,,,,,,,,,,,,,,,,,,,,,,,,,,,,,N,Ceramic Materials,Conductor,CB,C,Sphere,50,Isotropic,0.05,,Beijing Calcium Carbide Manufactory,,,,,,,,,,,,,,,,,,,,,,,,,,,,,,,,,,,,,,,,,,,,,,,,,,,,,,
31,3,201303,JOURNAL OF APPLIED POLYMER SCIENCE,10.1002/app.38044,"PDMS（107 silicone rubber, provided by GE Toshiba）",,,,,,,,,,,,,,,,,,,,,,,,,,,,Ceramic Materials,Dielectric Material,BaTiO3,Ba/Ti/O,Sphere,100,Isotropic,0.47,,Guo Teng Ceramic Co. ,,,,,,,,12000,,,,,,,,,,,,,,,"Physical Mixing, compression",0.1,,,,4.6,,,,,,,,0.0075,,,,,,,,,,,,,,,,,,,,,,,,,,,,,,,,,,,,,N,Ceramic Materials,Conductor,CB,C,Sphere,50,Isotropic,0,,Beijing Calcium Carbide Manufactory,,,,,,,,,,,,,,,,,,,,,,,,,,,,,,,,,,,,,,,,,,,,,,,,,,,,,,
32,3,201303,JOURNAL OF APPLIED POLYMER SCIENCE,10.1002/app.38044,"PDMS（107 silicone rubber, provided by GE Toshiba）",,,,,,,,,,,,,,,,,,,,,,,,,,,,Ceramic Materials,Dielectric Material,BaTiO3,Ba/Ti/O,Sphere,100,Isotropic,0.47,,Guo Teng Ceramic Co. ,,,,,,,,12000,,,,,,,,,,,,,,,"Physical Mixing, compression",0.1,,,,5.6,,,,1.37,,,,0.0075,,,,,,,,,,,,,,,,30,,,,0.018,,,,,,,4.2,,,,,,,,,,N,Ceramic Materials,Conductor,CB,C,Sphere,50,Isotropic,0.01,,Beijing Calcium Carbide Manufactory,,,,,,,,,,,,,,,,,,,,,,,,,,,,,,,,,,,,,,,,,,,,,,,,,,,,,,
33,3,201303,JOURNAL OF APPLIED POLYMER SCIENCE,10.1002/app.38044,"PDMS（107 silicone rubber, provided by GE Toshiba）",,,,,,,,,,,,,,,,,,,,,,,,,,,,Ceramic Materials,Dielectric Material,BaTiO3,Ba/Ti/O,Sphere,100,Isotropic,0.47,,Guo Teng Ceramic Co. ,,,,,,,,12000,,,,,,,,,,,,,,,"Physical Mixing, compression",0.1,,,,6.2,,,,1.03,,,,0.009,,,,,,,,,,,,,,,,30,,,,0.048,,,,,,,6,,,,,,,,,,N,Ceramic Materials,Conductor,CB,C,Sphere,50,Isotropic,0.02,,Beijing Calcium Carbide Manufactory,,,,,,,,,,,,,,,,,,,,,,,,,,,,,,,,,,,,,,,,,,,,,,,,,,,,,,
34,3,201303,JOURNAL OF APPLIED POLYMER SCIENCE,10.1002/app.38044,"PDMS（107 silicone rubber, provided by GE Toshiba）",,,,,,,,,,,,,,,,,,,,,,,,,,,,Ceramic Materials,Dielectric Material,BaTiO3,Ba/Ti/O,Sphere,100,Isotropic,0.47,,Guo Teng Ceramic Co. ,,,,,,,,12000,,,,,,,,,,,,,,,"Physical Mixing, compression",0.1,,,,9.2,,,,1.1,,,,0.01,,,,,,,,,,,,,,,,30,,,,0.072,,,,,,,8.2,,,,,,,,,,N,Ceramic Materials,Conductor,CB,C,Sphere,50,Isotropic,0.03,,Beijing Calcium Carbide Manufactory,,,,,,,,,,,,,,,,,,,,,,,,,,,,,,,,,,,,,,,,,,,,,,,,,,,,,,
35,3,201303,JOURNAL OF APPLIED POLYMER SCIENCE,10.1002/app.38044,"PDMS（107 silicone rubber, provided by GE Toshiba）",,,,,,,,,,,,,,,,,,,,,,,,,,,,Ceramic Materials,Dielectric Material,BaTiO3,Ba/Ti/O,Sphere,100,Isotropic,0.47,,Guo Teng Ceramic Co. ,,,,,,,,12000,,,,,,,,,,,,,,,"Physical Mixing, compression",0.1,,,,9.7,,,,1.22,,,,0.026,,,,,,,,,,,,,,,,30,,,,0.032,,,,,,,7.8,,,,,,,,,,N,Ceramic Materials,Conductor,CB,C,Sphere,50,Isotropic,0.04,,Beijing Calcium Carbide Manufactory,,,,,,,,,,,,,,,,,,,,,,,,,,,,,,,,,,,,,,,,,,,,,,,,,,,,,,
36,3,201303,JOURNAL OF APPLIED POLYMER SCIENCE,10.1002/app.38044,"PDMS（107 silicone rubber, provided by GE Toshiba）",,,,,,,,,,,,,,,,,,,,,,,,,,,,Ceramic Materials,Dielectric Material,BaTiO3,Ba/Ti/O,Sphere,100,Isotropic,0.47,,Guo Teng Ceramic Co. ,,,,,,,,12000,,,,,,,,,,,,,,,"Physical Mixing, compression",0.1,,,,11.1,,,,1.7,,,,0.03,,,,,,,,,,,,,,,,30,,,,0.018,,,,,,,6.4,,,,,,,,,,N,Ceramic Materials,Conductor,CB,C,Sphere,50,Isotropic,0.05,,Beijing Calcium Carbide Manufactory,,,,,,,,,,,,,,,,,,,,,,,,,,,,,,,,,,,,,,,,,,,,,,,,,,,,,,
37,3,201303,JOURNAL OF APPLIED POLYMER SCIENCE,10.1002/app.38044,"PDMS（107 silicone rubber, provided by GE Toshiba）",,,,,,,,,,,,,,,,,,,,,,,,,,,,Ceramic Materials,Dielectric Material,BaTiO3,Ba/Ti/O,Sphere,100,Isotropic,0.55,,Guo Teng Ceramic Co. ,,,,,,,,12000,,,,,,,,,,,,,,,"Physical Mixing, compression",0.1,,,6.35,6.3,6.25,6.2,,,,,0.012,0.008,0.0055,0.0035,,,,,,,,,1,,,,,30,,,,0.013,,,,,,,,,,,,,,,,,N,Ceramic Materials,Conductor,CB,C,Sphere,50,Isotropic,0,,Beijing Calcium Carbide Manufactory,,,,,,,,,,,,,,,,,,,,,,,,,,,,,,,,,,,,,,,,,,,,,,,,,,,,,,
38,3,201303,JOURNAL OF APPLIED POLYMER SCIENCE,10.1002/app.38044,"PDMS（107 silicone rubber, provided by GE Toshiba）",,,,,,,,,,,,,,,,,,,,,,,,,,,,Ceramic Materials,Dielectric Material,BaTiO3,Ba/Ti/O,Sphere,100,Isotropic,0.55,,Guo Teng Ceramic Co. ,,,,,,,,12000,,,,,,,,,,,,,,,"Physical Mixing, compression",0.1,,,,6.6,,,,1.58,,,,0.0075,,,,,,,,,,,1.25,,,,,,,,,,,,,,,,4.2,,,,,,,,,,N,Ceramic Materials,Conductor,CB,C,Sphere,50,Isotropic,0.01,,Beijing Calcium Carbide Manufactory,,,,,,,,,,,,,,,,,,,,,,,,,,,,,,,,,,,,,,,,,,,,,,,,,,,,,,
39,3,201303,JOURNAL OF APPLIED POLYMER SCIENCE,10.1002/app.38044,"PDMS（107 silicone rubber, provided by GE Toshiba）",,,,,,,,,,,,,,,,,,,,,,,,,,,,Ceramic Materials,Dielectric Material,BaTiO3,Ba/Ti/O,Sphere,100,Isotropic,0.55,,Guo Teng Ceramic Co. ,,,,,,,,12000,,,,,,,,,,,,,,,"Physical Mixing, compression",0.1,,,,7.7,,,,1.23,,,,0.009,,,,,,,,,,,1.5,,,,,30,,,,0.032,,,,,,,6.2,,,,,,,,,,N,Ceramic Materials,Conductor,CB,C,Sphere,50,Isotropic,0.02,,Beijing Calcium Carbide Manufactory,,,,,,,,,,,,,,,,,,,,,,,,,,,,,,,,,,,,,,,,,,,,,,,,,,,,,,
40,3,201303,JOURNAL OF APPLIED POLYMER SCIENCE,10.1002/app.38044,"PDMS（107 silicone rubber, provided by GE Toshiba）",,,,,,,,,,,,,,,,,,,,,,,,,,,,Ceramic Materials,Dielectric Material,BaTiO3,Ba/Ti/O,Sphere,100,Isotropic,0.55,,Guo Teng Ceramic Co. ,,,,,,,,12000,,,,,,,,,,,,,,,"Physical Mixing, compression",0.1,,,8.6,8.5,8.4,8.25,,1.12,,,0.011,0.0115,0.009,0.0118,,,,,,,,,2.1,,,,,30,,,,0.062,,,,,,,7.3,,,,,,,,,,N,Ceramic Materials,Conductor,CB,C,Sphere,50,Isotropic,0.03,,Beijing Calcium Carbide Manufactory,,,,,,,,,,,,,,,,,,,,,,,,,,,,,,,,,,,,,,,,,,,,,,,,,,,,,,
41,3,201303,JOURNAL OF APPLIED POLYMER SCIENCE,10.1002/app.38044,"PDMS（107 silicone rubber, provided by GE Toshiba）",,,,,,,,,,,,,,,,,,,,,,,,,,,,Ceramic Materials,Dielectric Material,BaTiO3,Ba/Ti/O,Sphere,100,Isotropic,0.55,,Guo Teng Ceramic Co. ,,,,,,,,12000,,,,,,,,,,,,,,,"Physical Mixing, compression",0.1,,,,9.2,,,,1.38,,,,0.015,,,,,,,,,,,2.25,,,,,30,,,,0.063,,,,,,,6.75,,,,,,,,,,N,Ceramic Materials,Conductor,CB,C,Sphere,50,Isotropic,0.04,,Beijing Calcium Carbide Manufactory,,,,,,,,,,,,,,,,,,,,,,,,,,,,,,,,,,,,,,,,,,,,,,,,,,,,,,
42,3,201303,JOURNAL OF APPLIED POLYMER SCIENCE,10.1002/app.38044,"PDMS（107 silicone rubber, provided by GE Toshiba）",,,,,,,,,,,,,,,,,,,,,,,,,,,,Ceramic Materials,Dielectric Material,BaTiO3,Ba/Ti/O,Sphere,100,Isotropic,0.55,,Guo Teng Ceramic Co. ,,,,,,,,12000,,,,,,,,,,,,,,,"Physical Mixing, compression",0.1,,,10,9.75,9.5,9.35,,1.7,,,0.015,0.0175,0.0158,0.0159,,,,,,,,,2.4,,,,,30,,,,0.038,,,,,,,5.8,,,,,,,,,,N,Ceramic Materials,Conductor,CB,C,Sphere,50,Isotropic,0.05,,Beijing Calcium Carbide Manufactory,,,,,,,,,,,,,,,,,,,,,,,,,,,,,,,,,,,,,,,,,,,,,,,,,,,,,,
43,3,201303,JOURNAL OF APPLIED POLYMER SCIENCE,10.1002/app.38044,"PDMS（107 silicone rubber, provided by GE Toshiba）",,,,,,,,,,,,,,,,,,,,,,,,,,,,Ceramic Materials,Dielectric Material,BaTiO3,Ba/Ti/O,Sphere,100,Isotropic,0.6,,Guo Teng Ceramic Co. ,,,,,,,,12000,,,,,,,,,,,,,,,"Physical Mixing, compression",0.1,,,,5.8,,,,,,,,0.013,,,,,,,,,,,,,,,,,,,,,,,,,,,,,,,,,,,,,N,Ceramic Materials,Conductor,CB,C,Sphere,50,Isotropic,0,,Beijing Calcium Carbide Manufactory,,,,,,,,,,,,,,,,,,,,,,,,,,,,,,,,,,,,,,,,,,,,,,,,,,,,,,
44,3,201303,JOURNAL OF APPLIED POLYMER SCIENCE,10.1002/app.38044,"PDMS（107 silicone rubber, provided by GE Toshiba）",,,,,,,,,,,,,,,,,,,,,,,,,,,,Ceramic Materials,Dielectric Material,BaTiO3,Ba/Ti/O,Sphere,100,Isotropic,0.6,,Guo Teng Ceramic Co. ,,,,,,,,12000,,,,,,,,,,,,,,,"Physical Mixing, compression",0.1,,,,7.5,,,,1.8,,,,0.0075,,,,,,,,,,,,,,,,30,,,,0.034,,,,,,,4.2,,,,,,,,,,N,Ceramic Materials,Conductor,CB,C,Sphere,50,Isotropic,0.01,,Beijing Calcium Carbide Manufactory,,,,,,,,,,,,,,,,,,,,,,,,,,,,,,,,,,,,,,,,,,,,,,,,,,,,,,
45,3,201303,JOURNAL OF APPLIED POLYMER SCIENCE,10.1002/app.38044,"PDMS（107 silicone rubber, provided by GE Toshiba）",,,,,,,,,,,,,,,,,,,,,,,,,,,,Ceramic Materials,Dielectric Material,BaTiO3,Ba/Ti/O,Sphere,100,Isotropic,0.6,,Guo Teng Ceramic Co. ,,,,,,,,12000,,,,,,,,,,,,,,,"Physical Mixing, compression",0.1,,,,7.9,,,,1.52,,,,0.0065,,,,,,,,,,,,,,,,30,,,,0.042,,,,,,,5.3,,,,,,,,,,N,Ceramic Materials,Conductor,CB,C,Sphere,50,Isotropic,0.02,,Beijing Calcium Carbide Manufactory,,,,,,,,,,,,,,,,,,,,,,,,,,,,,,,,,,,,,,,,,,,,,,,,,,,,,,
46,3,201303,JOURNAL OF APPLIED POLYMER SCIENCE,10.1002/app.38044,"PDMS（107 silicone rubber, provided by GE Toshiba）",,,,,,,,,,,,,,,,,,,,,,,,,,,,Ceramic Materials,Dielectric Material,BaTiO3,Ba/Ti/O,Sphere,100,Isotropic,0.6,,Guo Teng Ceramic Co. ,,,,,,,,12000,,,,,,,,,,,,,,,"Physical Mixing, compression",0.1,,,,8,,,,1.39,,,,0.009,,,,,,,,,,,,,,,,30,,,,0.075,,,,,,,5.95,,,,,,,,,,N,Ceramic Materials,Conductor,CB,C,Sphere,50,Isotropic,0.03,,Beijing Calcium Carbide Manufactory,,,,,,,,,,,,,,,,,,,,,,,,,,,,,,,,,,,,,,,,,,,,,,,,,,,,,,
47,3,201303,JOURNAL OF APPLIED POLYMER SCIENCE,10.1002/app.38044,"PDMS（107 silicone rubber, provided by GE Toshiba）",,,,,,,,,,,,,,,,,,,,,,,,,,,,Ceramic Materials,Dielectric Material,BaTiO3,Ba/Ti/O,Sphere,100,Isotropic,0.6,,Guo Teng Ceramic Co. ,,,,,,,,12000,,,,,,,,,,,,,,,"Physical Mixing, compression",0.1,,,,9,,,,1.4,,,,0.0115,,,,,,,,,,,,,,,,30,,,,0.074,,,,,,,6.4,,,,,,,,,,N,Ceramic Materials,Conductor,CB,C,Sphere,50,Isotropic,0.04,,Beijing Calcium Carbide Manufactory,,,,,,,,,,,,,,,,,,,,,,,,,,,,,,,,,,,,,,,,,,,,,,,,,,,,,,
48,3,201303,JOURNAL OF APPLIED POLYMER SCIENCE,10.1002/app.38044,"PDMS（107 silicone rubber, provided by GE Toshiba）",,,,,,,,,,,,,,,,,,,,,,,,,,,,Ceramic Materials,Dielectric Material,BaTiO3,Ba/Ti/O,Sphere,100,Isotropic,0.6,,Guo Teng Ceramic Co. ,,,,,,,,12000,,,,,,,,,,,,,,,"Physical Mixing, compression",0.1,,,,9.7,,,,1.94,,,,0.0125,,,,,,,,,,,,,,,,30,,,,0.065,,,,,,,4.95,,,,,,,,,,N,Ceramic Materials,Conductor,CB,C,Sphere,50,Isotropic,0.05,,Beijing Calcium Carbide Manufactory,,,,,,,,,,,,,,,,,,,,,,,,,,,,,,,,,,,,,,,,,,,,,,,,,,,,,,
49,4,201403,JOURNAL OF MATERIALS CHEMISTRY C,10.1039/c3tc31929f,CN 9021（polyester diacrylate from Sartomer Company）,,,,+BA (45 wt%),,,5.22,5,4.92,4.8,,,,0.2,0.024,0.018,0.045,,,,,,,,,,0.16,Metal,Conductor,Al,Al,Sphere,18,Isotropic,,0,"US Research Nanomaterials, Inc.",Methacrylate surface treatment,,,,,,,,,,,,,,,,,,,,,,"Physical Mixing, heating",,,,5.22,5,4.92,4.8,,0.16,,,0.2,0.024,0.018,0.045,,,,,,,,,6.71,,179,,,140,,,,,0.87,1.01,,,,,,,,,,,,,,,Y,,,,,,,,,,,,,,,,,,,,,,,,,,,,,,,,,,,,,,,,,,,,,,,,,,,,,,,,,,,,,,,,
50,4,201403,JOURNAL OF MATERIALS CHEMISTRY C,10.1039/c3tc31929f,CN 9021（polyester diacrylate from Sartomer Company）,,,,+BA (45 wt%),,,5.22,5,4.92,4.8,,,,0.2,0.024,0.018,0.045,,,,,,,,,,0.16,Metal,Conductor,Al,Al,Sphere,18,Isotropic,,0.014,"US Research Nanomaterials, Inc.",Methacrylate surface treatment,,,,,,,,,,,,,,,,,,,,,,"Physical Mixing, heating",,,,5.92,5.83,5.79,5.48,,0.28,,,0.051,0.0098,0.016,0.04,,,,,,,,,6.66,,220,,,140,,,,,1.1,1.01,,,,,,,,,,,,,,,Y,,,,,,,,,,,,,,,,,,,,,,,,,,,,,,,,,,,,,,,,,,,,,,,,,,,,,,,,,,,,,,,,
51,4,201403,JOURNAL OF MATERIALS CHEMISTRY C,10.1039/c3tc31929f,CN 9021（polyester diacrylate from Sartomer Company）,,,,+BA (45 wt%),,,5.22,5,4.92,4.8,,,,0.2,0.024,0.018,0.045,,,,,,,,,,0.16,Metal,Conductor,Al,Al,Sphere,18,Isotropic,,0.027,"US Research Nanomaterials, Inc.",Methacrylate surface treatment,,,,,,,,,,,,,,,,,,,,,,"Physical Mixing, heating",,,,7.1,6.98,6.9,6.6,,0.38,,,0.08,0.015,0.02,0.05,,,,,,,,,6.12,,157,,,140,,,,,1.2,0.73,,,,,,,,,,,,,,,Y,,,,,,,,,,,,,,,,,,,,,,,,,,,,,,,,,,,,,,,,,,,,,,,,,,,,,,,,,,,,,,,,
52,4,201403,JOURNAL OF MATERIALS CHEMISTRY C,10.1039/c3tc31929f,CN 9021（polyester diacrylate from Sartomer Company）,,,,+BA (45 wt%),,,5.22,5,4.92,4.8,,,,0.2,0.024,0.018,0.045,,,,,,,,,,0.16,Metal,Conductor,Al,Al,Sphere,18,Isotropic,,0.04,"US Research Nanomaterials, Inc.",Methacrylate surface treatment,,,,,,,,,,,,,,,,,,,,,,"Physical Mixing, heating",,,,8.51,8.37,8.23,7.89,,0.53,,,0.09,0.016,0.022,0.05,,,,,,,,,6.91,,140,,,140,,,,,1.5,0.56,,,,,,,,,,,,,,,Y,,,,,,,,,,,,,,,,,,,,,,,,,,,,,,,,,,,,,,,,,,,,,,,,,,,,,,,,,,,,,,,,
53,5,201501,JOURNAL OF MATERIALS CHEMISTRY A,10.1039/c5ta01182e,Slide-ring (SR) gel (A1000),,,,TAKENATE™600 Crosslinker (17.9 wt%),252,25.5,10,9.7,9.2,8.9,,7.9,1.5,0.22,0.05,0.04,0.055,,,,,,,,,,0.235,,,,,,,,0,,,,,,,,,,,,,,,,,,,,,,,,,,,,,,,,,,,,,,,,,,,,,,,,,2.64,,,,,10,,,,0.041,,,,,,,42.5,,,,,,,,,,,,,,,,,,,,,,,,,,,,,,,,,,,,,,,,,,,,,,,,,,,,,,,,,,,,,,,,,,,,,,,,,,
54,5,201501,JOURNAL OF MATERIALS CHEMISTRY A,10.1039/c5ta01182e,Slide-ring (SR) gel (A1000),,,,TAKENATE™600 Crosslinker (17.6 wt%),225,25,9.6,9.6,9.2,8.9,,7.1,1.6,0.16,0.04,0.04,0.075,,,,,,,,,,0.13,,,,,,,,0,,,,,,,,,,,,,,,,,,,,,,,,,,,,,,,,,,,,,,,,,,,,,,,,,1.82,,,,,10,,,,0.056,,,,,,,72,,,,,,,,,,,,,,,,,,,,,,,,,,,,,,,,,,,,,,,,,,,,,,,,,,,,,,,,,,,,,,,,,,,,,,,,,,
55,5,201501,JOURNAL OF MATERIALS CHEMISTRY A,10.1039/c5ta01182e,Slide-ring (SR) gel (A1000),,,,TAKENATE™600 Crosslinker (17.2 wt%),203,24.5,9.6,9.3,9.2,8.9,,7.9,1.4,0.19,0.03,0.04,0.1,,,,,,,,,,0.07,,,,,,,,0,,,,,,,,,,,,,,,,,,,,,,,,,,,,,,,,,,,,,,,,,,,,,,,,,1.76,,,,,10,,,,0.069,,,,,,,143,,,,,,,,,,,,,,,,,,,,,,,,,,,,,,,,,,,,,,,,,,,,,,,,,,,,,,,,,,,,,,,,,,,,,,,,,,
56,5,201501,JOURNAL OF MATERIALS CHEMISTRY A,10.1039/c5ta01182e,Slide-ring (SR) gel (A1000),,,,TAKENATE™600 Crosslinker (16.4 wt%),203,24,9.6,9.3,8.8,8,,7.7,1.4,0.125,0.03,0.04,0.07,,,,,,,,,,0.05,,,,,,,,0,,,,,,,,,,,,,,,,,,,,,,,,,,,203,24,9.6,9.3,8.8,8,,0.05,7.7,1.4,0.125,0.03,0.04,0.07,,,,,,,,,1.78,,,,,10,,,,0.12,,,,,,,181,,,,,,,,,,,,,,,,,,,,,,,,,,,,,,,,,,,,,,,,,,,,,,,,,,,,,,,,,,,,,,,,,,,,,,,,,,
57,5,201501,JOURNAL OF MATERIALS CHEMISTRY A,10.1039/c5ta01182e,Slide-ring (SR) gel (A1000),,,,TAKENATE™600 Crosslinker (16.4 wt%),203,24,9.6,9.3,8.8,8,,7.5,1.6,0.125,0.03,0.04,0.07,,,,,,,,,,0.05,Ceramic Materials,Dielectric Material,BaTiO3,Ba/Ti/O,Irregular,1000,Isotropic,0.1,,"Nantong New Electronic Technology Co., Ltd.",γ-Methacryloxypropyltrimethoxysilane (KH570) modified,,,,,,,12000,,,,,,,,,,,,,,,"Physical Mixing, Heating and compression",,220,25,11.5,10.4,10,8.5,,0.06,6.5,1.5,0.155,0.04,0.06,0.11,,,,,,,,,,,,,,12,,,,0.26,,,58,20,,,187,,,,,,,,,,,,,,,,,,,,,,,,,,,,,,,,,,,,,,,,,,,,,,,,,,,,,,,,,,,,,,,,,,,,,,,,,,
58,5,201501,JOURNAL OF MATERIALS CHEMISTRY A,10.1039/c5ta01182e,Slide-ring (SR) gel (A1000),,,,TAKENATE™600 Crosslinker (16.4 wt%),203,24,9.6,9.3,8.8,8,,7.5,1.6,0.125,0.03,0.04,0.07,,,,,,,,,,0.05,Ceramic Materials,Dielectric Material,BaTiO3,Ba/Ti/O,Irregular,1000,Isotropic,0.3,,"Nantong New Electronic Technology Co., Ltd.",γ-Methacryloxypropyltrimethoxysilane (KH570) modified,,,,,,,12000,,,,,,,,,,,,,,,"Physical Mixing, Heating and compression",,230,25.5,12.8,13.3,13,12,,0.093,4,1.3,0.225,0.04,0.04,0.1,,,,,,,,,,,,,,15,,,,0.125,,,,,,,143,,,,,,,,,,,,,,,,,,,,,,,,,,,,,,,,,,,,,,,,,,,,,,,,,,,,,,,,,,,,,,,,,,,,,,,,,,
59,5,201501,JOURNAL OF MATERIALS CHEMISTRY A,10.1039/c5ta01182e,Slide-ring (SR) gel (A1000),,,,TAKENATE™600 Crosslinker (16.4 wt%),203,24,9.6,9.3,8.8,8,,7.5,1.6,0.125,0.03,0.04,0.07,,,,,,,,,,0.05,Ceramic Materials,Dielectric Material,BaTiO3,Ba/Ti/O,Irregular,1000,Isotropic,0.5,,"Nantong New Electronic Technology Co., Ltd.",γ-Methacryloxypropyltrimethoxysilane (KH570) modified,,,,,,,12000,,,,,,,,,,,,,,,"Physical Mixing, Heating and compression",,263,26,21,20,18.3,17,,0.144,2.75,1,0.13,0.035,0.05,0.08,,,,,,,,,,,,,,15,,,,0.08,,,,,,,138,,,,,,,,,,,,,,,,,,,,,,,,,,,,,,,,,,,,,,,,,,,,,,,,,,,,,,,,,,,,,,,,,,,,,,,,,,
60,5,201501,JOURNAL OF MATERIALS CHEMISTRY A,10.1039/c5ta01182e,Slide-ring (SR) gel (A1000),,,,TAKENATE™600 Crosslinker (16.4 wt%),203,24,9.6,9.3,8.8,8,,7.5,1.6,0.125,0.03,0.04,0.07,,,,,,,,,,0.05,Ceramic Materials,Dielectric Material,BaTiO3,Ba/Ti/O,Irregular,1000,Isotropic,0.1,,"Nantong New Electronic Technology Co., Ltd.",γ-Methacryloxypropyltrimethoxysilane (KH570) modified,,,,,,,12000,,,,,,,,,,,,,,,"Physical Mixing, Heating and compression",,220,25,11.5,10.4,10,8.5,,0.06,6.5,1.5,0.155,0.04,0.06,0.11,,,,,,,,,,,,,0.098,6.5,,2.15,,0.26,,,58,20,,,187,,,,,,,,,,,,,,,,,,,,,,,,,,,,,,,,,,,,,,,,,,,,,,,,,,,,,,,,,,,,,,,,,,,,,,,,,,
61,5,201501,JOURNAL OF MATERIALS CHEMISTRY A,10.1039/c5ta01182e,VHB4910,,,,,,,,,,,,,,,,,,,,,,,,,,,,,,,,,,,,,,,,,,,,,,,,,,,,,,,,,,,,,,,,,,,,,,,,,,,,,,,,,,,,,,,,,6.5,,0.58,,,,,,,,,,,,,,,,,,,,,,,,,,,,,,,,,,,,,,,,,,,,,,,,,,,,,,,,,,,,,,,,,,,,,,,,,,,,,,,,,,,
62,5,201501,JOURNAL OF MATERIALS CHEMISTRY A,10.1039/c5ta01182e,VHB4910,,,,,,,,,,,,,,,,,,,,,,,,,,,,,,,,,,,,,,,,,,,,,,,,,,,,,,,,,,,,,,,,,,,,,,,,,,,,,,,,,,,,,,,,,20,,,,0.0625,,,,,,,,,,,,,,,,,,,,,,,,,,,,,,,,,,,,,,,,,,,,,,,,,,,,,,,,,,,,,,,,,,,,,,,,,,,,,,,,,
63,6,201501,RSC ADVANCES,10.1039/c5ra06576c,Poly(di-n-butyl itaconate-co-isoprene) (PDBII),,,,free radical redox emulsion polymerization,,5.78,5.57,5.74,5.69,5.38,,,0.198,0.015,0.0049,0.025,0.062,,,,,,,,,,,Ceramic Materials,Dielectric Material,BaTiO3,Ba/Ti/O,Sphere,30,Isotropic,0,,,,,,,,,,12000,,,,,,,,,,,,,,,Physical Mixing,,,5.78,5.57,5.74,5.69,5.38,,,,0.198,0.015,0.0049,0.025,0.062,,,,,,,,,1,,,,,15,,,,0.0193,,,,,,,,,,,,,,,,,,,,,,,,,,,,,,,,,,,,,,,,,,,,,,,,,,,,,,,,,,,,,,,,,,,,,,,,,,,,,,,,,
64,6,201501,RSC ADVANCES,10.1039/c5ra06576c,Poly(di-n-butyl itaconate-co-isoprene) (PDBII),,,,free radical redox emulsion polymerization,,5.78,5.57,5.74,5.69,5.38,,,0.198,0.015,0.0049,0.025,0.062,,,,,,,,,,,Ceramic Materials,Dielectric Material,BaTiO3,Ba/Ti/O,Sphere,30,Isotropic,10（phr）,,,,,,,,,,12000,,,,,,,,,,,,,,,Physical Mixing,,,6.06,6.02,6,5.95,5.62,,,,0.0049,0.0008,0.0173,0.1088,0.349,,,,,,,,,2.1,,,,,15,,,,0.0803,,,,,,,,,,,,,,,,,,,,,,,,,,,,,,,,,,,,,,,,,,,,,,,,,,,,,,,,,,,,,,,,,,,,,,,,,,,,,,,,,
65,6,201501,RSC ADVANCES,10.1039/c5ra06576c,Poly(di-n-butyl itaconate-co-isoprene) (PDBII),,,,free radical redox emulsion polymerization,,5.78,5.57,5.74,5.69,5.38,,,0.198,0.015,0.0049,0.025,0.062,,,,,,,,,,,Ceramic Materials,Dielectric Material,BaTiO3,Ba/Ti/O,Sphere,30,Isotropic,30（phr）,,,,,,,,,,12000,,,,,,,,,,,,,,,Physical Mixing,,,6.73,6.77,6.75,6.67,6.37,,,,0.007,0.0148,0.037,0.126,0.368,,,,,,,,,2.2,,,,,15,,,,0.0713,,,,,,,,,,,,,,,,,,,,,,,,,,,,,,,,,,,,,,,,,,,,,,,,,,,,,,,,,,,,,,,,,,,,,,,,,,,,,,,,,
66,6,201501,RSC ADVANCES,10.1039/c5ra06576c,Poly(di-n-butyl itaconate-co-isoprene) (PDBII),,,,free radical redox emulsion polymerization,,5.78,5.57,5.74,5.69,5.38,,,0.198,0.015,0.0049,0.025,0.062,,,,,,,,,,,Ceramic Materials,Dielectric Material,BaTiO3,Ba/Ti/O,Sphere,30,Isotropic,50（phr）,,,,,,,,,,12000,,,,,,,,,,,,,,,Physical Mixing,,,7.45,7.46,7.43,7.34,7.01,,,,0.0124,0.018,0.0543,0.143,0.413,,,,,,,,,2.57,,,,,15,,,,0.0655,,,,,,,,,,,,,,,,,,,,,,,,,,,,,,,,,,,,,,,,,,,,,,,,,,,,,,,,,,,,,,,,,,,,,,,,,,,,,,,,,
67,6,201501,RSC ADVANCES,10.1039/c5ra06576c,Poly(di-n-butyl itaconate-co-isoprene) (PDBII),,,,free radical redox emulsion polymerization,,5.78,5.57,5.74,5.69,5.38,,,0.198,0.015,0.0049,0.025,0.062,,,,,,,,,,,Ceramic Materials,Dielectric Material,BaTiO3,Ba/Ti/O,Sphere,30,Isotropic,70（phr）,,,,,,,,,,12000,,,,,,,,,,,,,,,Physical Mixing,,,8.15,8.18,8.15,8.03,7.67,,,,0.0297,0.0371,0.055,0.158,0.438,,,,,,,,,2.2,,,,,15,,,,0.0535,,,,,,,,,,,,,,,,,,,,,,,,,,,,,,,,,,,,,,,,,,,,,,,,,,,,,,,,,,,,,,,,,,,,,,,,,,,,,,,,,
