Repository: dongyanghuang/amdata

File: data-2501.csv (part 2 of 8)
rticle dielectric loss (1kHz),2nd particle dielectric loss (10kHz),2nd particle dielectric loss (10^5Hz),2nd particle dielectric loss (1MHz),2nd particle conductivity (1Hz),2nd particle conductivity (10Hz),2nd particle conductivity (100Hz),2nd particle conductivity (1kHz),2nd particle conductivity (10kHz),2nd particle conductivity (10^5Hz),2nd particle conductivity (1MHz),3rd particle material category,3rd particle conductivity category,3rd particle component,3rd particle main elements,3rd particle morphology,3rd particle size,3rd particle arrangement,3rd doping ratio (wt),3rd doping ratio (vol),3rd particle synthesis method,3rd particle modification method,3rd particle relative dielectric constant (1Hz),3rd particle relative dielectric constant (10Hz),3rd particle relative dielectric constant (100Hz),3rd particle relative dielectric constant (1kHz),3rd particle relative dielectric constant (10kHz),3rd particle relative dielectric constant (10^5Hz),3rd particle relative dielectric constant (1MHz),3rd particle dielectric loss (1Hz),3rd particle dielectric loss (10Hz),3rd particle dielectric loss (100Hz),3rd particle dielectric loss (1kHz),3rd particle dielectric loss (10kHz),3rd particle dielectric loss (10^5Hz),3rd particle dielectric loss (1MHz),3rd particle conductivity (1Hz),3rd particle conductivity (10Hz),3rd particle conductivity (100Hz),3rd particle conductivity (1kHz),3rd particle conductivity (10kHz),3rd particle conductivity (10^5Hz),3rd particle conductivity (1MHz)
68,6,201501,RSC ADVANCES,10.1039/c5ra06576c,Poly(di-n-butyl itaconate-co-isoprene) (PDBII),,,,free radical redox emulsion polymerization,,5.78,5.57,5.74,5.69,5.38,,,0.198,0.015,0.0049,0.025,0.062,,,,,,,,,,,Ceramic Materials,Dielectric Material,BaTiO3,Ba/Ti/O,Sphere,30,Isotropic,90（phr）,,,,,,,,,,12000,,,,,,,,,,,,,,,Physical Mixing,,,8.89,8.89,8.89,8.71,8.37,,,,0.042,0.0445,0.056,0.171,0.472,,,,,,,,,4.1,,,,,15,,,,0.0875,,,,,,,,,,,,,,,,,,,,,,,,,,,,,,,,,,,,,,,,,,,,,,,,,,,,,,,,,,,,,,,,,,,,,,,,,,,,,,,,,
69,7,201503,APPLIED PHYSICS LETTERS,10.1063/1.4914012,PDMS,,,,,,,,,,,,,,,,,,,,,,,,,,,,Ceramic Materials,Dielectric Material,BaTiO3,Ba/Ti/O,Sphere,100,Isotropic,100（phr）,,,,,,,,,,12000,,,,,,,,,,,,,,,,,7,,,,,,,1.2,,,,,,,,,,,,,,,,,,,,35,,,,,,0.0284,,,,,5.69,,,,,,,,,,,,,,,,,,,,,,,,,,,,,,,,,,,,,,,,,,,,,,,,,,,,,,,,,,,,,,,,,,,,,,,,,,
70,7,201503,APPLIED PHYSICS LETTERS,10.1063/1.4914012,PDMS,,,,+silicone oil (20phr),,,,,,,,,,,,,,,,,,,,,,,,Ceramic Materials,Dielectric Material,BaTiO3,Ba/Ti/O,Sphere,100,Isotropic,100（phr）,,,,,,,,,,12000,,,,,,,,,,,,,,,,,5.98,,,,,,,0.83,,,,,,,,,,,,,,,,,,,,35,,,,,,0.0416,,,,,7.26,,,,,,,,,,,,,,,,,,,,,,,,,,,,,,,,,,,,,,,,,,,,,,,,,,,,,,,,,,,,,,,,,,,,,,,,,,
71,7,201503,APPLIED PHYSICS LETTERS,10.1063/1.4914012,PDMS,,,,+silicone oil (30phr),,,,,,,,,,,,,,,,,,,,,,,,Ceramic Materials,Dielectric Material,BaTiO3,Ba/Ti/O,Sphere,100,Isotropic,100（phr）,,,,,,,,,,12000,,,,,,,,,,,,,,,,,5.78,,,,,,,0.7,,,,,,,,,,,,,,,,,,,,35,,,,,,0.0668,,,,,8.34,,,,,,,,,,,,,,,,,,,,,,,,,,,,,,,,,,,,,,,,,,,,,,,,,,,,,,,,,,,,,,,,,,,,,,,,,,
72,7,201503,APPLIED PHYSICS LETTERS,10.1063/1.4914012,PDMS,,,,+silicone oil (60phr),,,,,,,,,,,,,,,,,,,,,,,,Ceramic Materials,Dielectric Material,BaTiO3,Ba/Ti/O,Sphere,100,Isotropic,100（phr）,,,,,,,,,,12000,,,,,,,,,,,,,,,,,5.37,,,,,,,0.5,,,,,,,,,,,,,,,,,,,,35,,,,,,0.0725,,,,,10.8,,,,,,,,,,,,,,,,,,,,,,,,,,,,,,,,,,,,,,,,,,,,,,,,,,,,,,,,,,,,,,,,,,,,,,,,,,
73,7,201503,APPLIED PHYSICS LETTERS,10.1063/1.4914012,PDMS,,,,+silicone oil (80phr),,,,,,,,,,,,,,,,,,,,,,,,Ceramic Materials,Dielectric Material,BaTiO3,Ba/Ti/O,Sphere,100,Isotropic,100（phr）,,,,,,,,,,12000,,,,,,,,,,,,,,,,,4.91,,,,,,,0.2,,,,,,,,,,,,,,,,,,,,35,,,,,,0.0916,,,,,25,,,,,,,,,,,,,,,,,,,,,,,,,,,,,,,,,,,,,,,,,,,,,,,,,,,,,,,,,,,,,,,,,,,,,,,,,,
74,7,201503,APPLIED PHYSICS LETTERS,10.1063/1.4914012,PDMS,,,,+silicone oil (100phr),,,,,,,,,,,,,,,,,,,,,,,,Ceramic Materials,Dielectric Material,BaTiO3,Ba/Ti/O,Sphere,100,Isotropic,100（phr）,,,,,,,,,,12000,,,,,,,,,,,,,,,,,4.62,,,,,,,0.14,,,,,,,,,,,,,,,,,,,,35,,,,,,0.1305,,,,,33.82,,,,,,,,,,,,,,,,,,,,,,,,,,,,,,,,,,,,,,,,,,,,,,,,,,,,,,,,,,,,,,,,,,,,,,,,,,
75,8,201503,ELECTROACTIVE POLYMER ACTUATORS AND DEVICES (EAPAD) 2015,10.1117/12.2084512,"Silicon rubber (TC-5005-A/B, C, BJB Enterprises Inc. )",,,,,,,,,,,,,,,,,,,,,,,,,,,,Ceramic Materials,Dielectric Material,BaTiO3,Ba/Ti/O,Sphere,150,Isotropic,0,,Hebei Xiongwei Chemical Engineering Company,,,,,,,,12000,,,,,,,,,,,,,,,,,,,3.02,,,,,,,,,,,,,,,,,,,,4.9,,,,,140,,,,,,0.47,,,,,,,,,,,,,,,,,,,,,,,,,,,,,,,,,,,,,,,,,,,,,,,,,,,,,,,,,,,,,,,,,,,,,,,,,,,,,,,
76,8,201503,ELECTROACTIVE POLYMER ACTUATORS AND DEVICES (EAPAD) 2015,10.1117/12.2084512,"Silicon rubber (TC-5005-A/B, C, BJB Enterprises Inc. )",,,,,,,,,,,,,,,,,,,,,,,,,,,,Ceramic Materials,Dielectric Material,BaTiO3,Ba/Ti/O,Sphere,150,Isotropic,0.05,,Hebei Xiongwei Chemical Engineering Company,,,,,,,,12000,,,,,,,,,,,,,,,,,,,4.67,,,,,,,,,,,,,,,,,,,,3.1,,,,,108,,,,,,0.41,,,,,,,,,,,,,,,,,,,,,,,,,,,,,,,,,,,,,,,,,,,,,,,,,,,,,,,,,,,,,,,,,,,,,,,,,,,,,,,
77,8,201503,ELECTROACTIVE POLYMER ACTUATORS AND DEVICES (EAPAD) 2015,10.1117/12.2084512,"Silicon rubber (TC-5005-A/B, C, BJB Enterprises Inc. )",,,,,,,,,,,,,,,,,,,,,,,,,,,,Ceramic Materials,Dielectric Material,BaTiO3,Ba/Ti/O,Sphere,150,Isotropic,0.1,,Hebei Xiongwei Chemical Engineering Company,,,,,,,,12000,,,,,,,,,,,,,,,,,,,7.6,,,,,,,,,,,,,,,,,,,,2.74,,,,,97,,,,,,0.375,,,,,,,,,,,,,,,,,,,,,,,,,,,,,,,,,,,,,,,,,,,,,,,,,,,,,,,,,,,,,,,,,,,,,,,,,,,,,,,
78,8,201503,ELECTROACTIVE POLYMER ACTUATORS AND DEVICES (EAPAD) 2015,10.1117/12.2084512,"Silicon rubber (TC-5005-A/B, C, BJB Enterprises Inc. )",,,,,,,,,,,,,,,,,,,,,,,,,,,,Ceramic Materials,Dielectric Material,BaTiO3,Ba/Ti/O,Sphere,150,Isotropic,0.15,,Hebei Xiongwei Chemical Engineering Company,,,,,,,,12000,,,,,,,,,,,,,,,,,,,11.2,,,,,,,,,,,,,,,,,,,,2.52,,,,,85,,,,,,0.315,,,,,,,,,,,,,,,,,,,,,,,,,,,,,,,,,,,,,,,,,,,,,,,,,,,,,,,,,,,,,,,,,,,,,,,,,,,,,,,
79,9,201812,NANOCOMPOSITES,10.1080/20550324.2018.1558800,"PDMS (Sylgard 184, Dow Corning)",,,,,,,,,,,,,,,,,,,,,,,,,,,1.8,Metal,Conductor,Ag,Ag,Sphere,200,Isotropic,0.02,,Solution polymerization,SiO2 coating,,,,,,,,,,,,,,,,,,,,,,Physical Mixing,1,,,,6.9,,,,0.82,,,,0.001,,,,,,,,,,,,,,,,,,,,,,,,,,,,,,,,,,,,,Y,,,,,,,,,,,,,,,,,,,,,,,,,,,,,,,,,,,,,,,,,,,,,,,,,,,,,,,,,,,,,,,,
80,9,201812,NANOCOMPOSITES,10.1080/20550324.2018.1558800,"PDMS
(Sylgard 184, Dow Corning)",,,,,,,,,,,,,,,,,,,,,,,,,,,,Ceramic Materials,Semiconductor,TiO2,Ti/O,Sphere,,Isotropic,,0.11,,,,,,,,,127.5,,,,,,,,,,,,,,,,,,,,5.5,,,,2.2,,,,0.06,,,,,,,,,,,,,,,,,,,,,,,,,,,,,,,,,,,,,Y,,,,,,,,,,,,,,,,,,,,,,,,,,,,,,,,,,,,,,,,,,,,,,,,,,,,,,,,,,,,,,,,
81,9,201812,NANOCOMPOSITES,10.1080/20550324.2018.1558800,"PDMS
(Sylgard 184, Dow Corning)",,,,,,,,,,,,,,,,,,,,,,,,,,,,Ceramic Materials,Semiconductor,BaTiO3,Ba/Ti/O,Sphere,,Isotropic,0.3,,,,,,,,,,12000,,,,,,,,,,,,,,,,,,,,5.7,,,,,,,,0.005,,,,,,,,,,,,,,,,,,,,,,,,,,,,,,,,,,,,,Y,,,,,,,,,,,,,,,,,,,,,,,,,,,,,,,,,,,,,,,,,,,,,,,,,,,,,,,,,,,,,,,,
82,10,201803,POLYMER COMPOSITES,10.1002/pc.23986,"PDMS
(RTV-3483, Dow Corning)",,,,,,,,,,,,,,,,,,,,,,,,,,,,Metal,Conductor,Mg,Mg,Sphere,600,Isotropic,0.02,,Coprecipitation,CCTO co-precipitation,,76000,65000,55000,42000,35000,,,0.248,0.125,0.125,0.127,0.26,,,,,,,,,Physical Mixing,1,,14.2,13.39,13,12.6,11.9,,0.22,,0.05,0.02,0.022,0.03,0.038,,,,,,,,,,,,,,11.43,,,,0.1552,,,,,,,,,,,,,,,,,Y,,,,,,,,,,,,,,,,,,,,,,,,,,,,,,,,,,,,,,,,,,,,,,,,,,,,,,,,,,,,,,,,
83,11,201804,MATERIALS LETTERS,10.1016/j.matlet.2018.01.128,"PDMS 
(Sylgard 184, Dow Corning)",,,,"Solution mixing, evaporation, stirring",,,,,,,,,,,,,,,,,,,,,,,,Ceramic Materials,Conductor,MWCNT,C,beam,20,Isotropic,0.03,,,,,,,,,,,,,,,,,,,,,,,,,Physical Mixing,25,,,400,525,425,290,,,,,1180,100,0,0,,,,0.000046,0.000046,0.000046,0.000046,,,,,,,,,,,,,,,,,,,,,,,,,,,,Y,,,,,,,,,,,,,,,,,,,,,,,,,,,,,,,,,,,,,,,,,,,,,,,,,,,,,,,,,,,,,,,,
84,12,201804,POLYMERS,10.3390/polym10040426,PDMS,,,,,,,,,,,,,,,,,,,,,,,,,,,,Ceramic Materials,Semiconductor,CCTO,Ca/Cu/Ti/O,Sphere,,Isotropic,,0.051,,,,,,,,100000,,,,,,,,,,,,,,,,,,,,,,,,,,,,,,,,,,,,,,,,,,,,,,,,,,,,,,,,,,,,,,,,,,Y,,,,,,,,,,,,,,,,,,,,,,,,,,,,,,,,,,,,,,,,,,,,,,,,,,,,,,,,,,,,,,,,
85,13,201808,SMART MATERIALS AND STRUCTURES,10.1088/1361-665X/aacfe6,"PDMS
(Gelest®OE 41.4)",,,,,,,,,,,,,,,,,,,,,,,,,,,,Ceramic Materials,Conductor,GO,C,Sphere,,Isotropic,,0.005,,,,,,,,,,,,,,,,,,,,0.00923,,,,Solution mixing,0.75,,,,3.4,,,,,,,,0.09,,,,,,,,,,,,,97.9,,,20,,,,,,0.0507,,,,,16.9,,,,,,,,,,Y,,,,,,,,,,,,,,,,,,,,,,,,,,,,,,,,,,,,,,,,,,,,,,,,,,,,,,,,,,,,,,,,
86,13,201808,SMART MATERIALS AND STRUCTURES,10.1088/1361-665X/aacfe6,"PDMS
(Gelest®OE 41.4)",,,,,,,,,,,,,,,,,,,,,,,,,,,,Ceramic Materials,Conductor,rGO-150,C,Sphere,,Isotropic,,0.005,Thermal reduction method 150℃,,,,,,,,,,,,,,,,,,,0.581,,,,Solution mixing,0.75,,,,4.9,,,,,,,,0.26,,,,,,,,,,,,,90.2,,,20,,,,,,0.0894,,,,,20.94,,,,,,,,,,Y,,,,,,,,,,,,,,,,,,,,,,,,,,,,,,,,,,,,,,,,,,,,,,,,,,,,,,,,,,,,,,,,
87,13,201808,SMART MATERIALS AND STRUCTURES,10.1088/1361-665X/aacfe6,"PDMS
(Gelest®OE 41.4)",,,,,,,,,,,,,,,,,,,,,,,,,,,,Ceramic Materials,Conductor,rGO-200,C,Sphere,,Isotropic,,0.005,Thermal reduction method 200℃,,,,,,,,,,,,,,,,,,,7.4,,,,Solution mixing,0.75,,,,6.8,,,,,,,,0.31,,,,,,,,,,,,,85.14,,,20,,,,,,0.1116,,,,,26.56,,,,,,,,,,Y,,,,,,,,,,,,,,,,,,,,,,,,,,,,,,,,,,,,,,,,,,,,,,,,,,,,,,,,,,,,,,,,
88,13,201808,SMART MATERIALS AND STRUCTURES,10.1088/1361-665X/aacfe6,"PDMS
(Gelest®OE 41.4)",,,,,,,,,,,,,,,,,,,,,,,,,,,,Ceramic Materials,Conductor,rGO-300,C,Sphere,,Isotropic,,0.005,Thermal reduction method 300℃,,,,,,,,,,,,,,,,,,,109,,,,Solution mixing,0.75,,,,8.6,,,,,,,,0.38,,,,,,,,,,,,,81.18,,,20,,,,,,0.1332,,,,,31.05,,,,,,,,,,Y,,,,,,,,,,,,,,,,,,,,,,,,,,,,,,,,,,,,,,,,,,,,,,,,,,,,,,,,,,,,,,,,
89,13,201808,SMART MATERIALS AND STRUCTURES,10.1088/1361-665X/aacfe6,"PDMS
(Gelest®OE 41.4)",,,,,,,,,,,,,,,,,,,,,,,,,,,,Ceramic Materials,Conductor,rGO-400,C,Sphere,,Isotropic,,0.005,Thermal reduction method 400℃,,,,,,,,,,,,,,,,,,,217,,,,Solution mixing,0.75,,,,9.6,,,,,,,,0.41,,,,,,,,,,,,,75.24,,,20,,,,,,0.1287,,,,,32.88,,,,,,,,,,Y,,,,,,,,,,,,,,,,,,,,,,,,,,,,,,,,,,,,,,,,,,,,,,,,,,,,,,,,,,,,,,,,
90,14,201810,IOP Conference Series-Materials Science and Engineering,10.1088/1757-899X/359/1/012017,PDMS,,,,,,,0.18,0.16,0.15,0.14,,,,0.11,0.06,0.025,0.015,,,,,,,,,,,Ceramic Materials,Semiconductor,Al2O3,Al/O,Sphere,,Isotropic,,0.15,"Aladdin Industrial Co (Shanghai, China)",,,,,,,,10.1,,,,,,,0.0004,,,,,,,,"Heat curing, Ag coating",,,,5,4.7,4.6,4.5,,,,,0.04,0.04,0.03,0.02,,,,,,,,,,,,,,,,,,,,,,,,,,,,,,,,,,,Y,,,,,,,,,,,,,,,,,,,,,,,,,,,,,,,,,,,,,,,,,,,,,,,,,,,,,,,,,,,,,,,,
91,14,201810,IOP Conference Series-Materials Science and Engineering,10.1088/1757-899X/359/1/012017,PDMS,,,,,,,0.18,0.16,0.15,0.14,,,,0.11,0.06,0.025,0.015,,,,,,,,,,,Ceramic Materials,Semiconductor,SrTiO3,Sr/Ti/O,Sphere,,Isotropic,,0.2,"Nantong Auxin Electronic Technology Co (Jiangsu, China)",,,,,,,,2080,,,,,,,,,,,,,,,,,,,9,9.2,8.8,8.1,,,,,0.04,0.04,0.03,0.02,,,,,,,,,,,,,,,,,,,,,,,,,,,,,,,,,,,Y,,,,,,,,,,,,,,,,,,,,,,,,,,,,,,,,,,,,,,,,,,,,,,,,,,,,,,,,,,,,,,,,
92,14,201810,IOP Conference Series-Materials Science and Engineering,10.1088/1757-899X/359/1/012017,PDMS,,,,,,,0.18,0.16,0.15,0.14,,,,0.11,0.06,0.025,0.015,,,,,,,,,,,Ceramic Materials,Semiconductor,SrTiO3,Sr/Ti/O,Sphere,,Isotropic,,0.25,"Nantong Auxin Electronic Technology Co (Jiangsu, China)",,,,,,,,2080,,,,,,,,,,,,,,,,,,,15.5,14,13.5,13,,,,,0.125,0.06,0.04,0.03,,,,,,,,,,,,,,,,,,,,,,,,,,,,,,,,,,,N,Ceramic Materials,Semiconductor,Al2O3,Al/O,Sphere,,Isotropic,,0.15,"Aladdin Industrial Co (Shanghai, China)",,,,,,,,,,,,,,,,,,,,,,,,,,,,,,,,,,,,,,,,,,,,,,,,,,,,,,
93,15,201810,SMART MATERIALS AND STRUCTURES,10.1088/1361-665X/aad977,PDMS,,,,Prepared by bulk polymerization of octamethylcyclotetrasiloxane at room temperature under the catalysis of H2SO4,,,,,,,,,,,,,,,,,,,,,,,,Ceramic Materials,Conductor,CBSCP,C,Sphere,,Isotropic,0.25,,,,,,,,,,,,,,,,,,,,,,,,,,0.007,,,,,,,,0.264,,,,,,,,,,,,,,,,,,,,,,,,,,,,,,,,,,,,,,,1000,,Y,,,,,,,,,,,,,,,,,,,,,,,,,,,,,,,,,,,,,,,,,,,,,,,,,,,,,,,,,,,,,,,,
94,15,201810,SMART MATERIALS AND STRUCTURES,10.1088/1361-665X/aad977,PDMS,,,,Prepared by bulk polymerization of octamethylcyclotetrasiloxane at room temperature under the catalysis of H2SO4,,,,,,,,,,,,,,,,,,,,,,,,Ceramic Materials,Conductor,CBSCP,C,Sphere,,Isotropic,0.5,,,,,,,,,,,,,,,,,,,,,,,,,,0.014,,,,,,,,0.288,,,,,,,,,,,,,,,,,,,,,,,,,,,,,,,,,,,,,,,1000,,Y,,,,,,,,,,,,,,,,,,,,,,,,,,,,,,,,,,,,,,,,,,,,,,,,,,,,,,,,,,,,,,,,
95,16,201811,CHEMICAL ENGINEERING JOURNAL,10.1016/j.cej.2018.07.094,"PDMS
（Sylgard 184&186）",,,,2.5 times APTE 0.7ml cross-linking reaction to introduce NH- groups,,,,,,,,,,,,,,,,,,,,,,,,,,,,,,,,,,,,,,,,,,,,,,,,,,,,,,,,,1.65,,,,2.52（5KHz）,,,,0.78,,,,0.0074（5KHz）,-2.1,-1.9,,,,,,,,,,46.3,,,,,,,,,,,,,,,3.23,,,,,,,,,,Y,,,,,,,,,,,,,,,,,,,,,,,,,,,,,,,,,,,,,,,,,,,,,,,,,,,,,,,,,,,,,,,,
96,16,201811,CHEMICAL ENGINEERING JOURNAL,10.1016/j.cej.2018.07.094,"PDMS
（Sylgard 184&186）",,,,2.0 times APTE 0.56ml cross-linking reaction to introduce NH- groups,,,,,,,,,,,,,,,,,,,,,,,,,,,,,,,,,,,,,,,,,,,,,,,,,,,,,,,,,1.53,,,,2.15（5KHz）,,,,2.12,,,,0.0047（5KHz）,-2.3,-2.2,,,,,,,,,,39.1,,,,,,,,,,,,,,,1.01,,,,,,,,,,Y,,,,,,,,,,,,,,,,,,,,,,,,,,,,,,,,,,,,,,,,,,,,,,,,,,,,,,,,,,,,,,,,
97,16,201811,CHEMICAL ENGINEERING JOURNAL,10.1016/j.cej.2018.07.094,"PDMS
（Sylgard 184&186）",,,,1.5 times APTE 0.42ml cross-linking reaction to introduce NH- groups,,,,,,,,,,,,,,,,,,,,,,,,,,,,,,,,,,,,,,,,,,,,,,,,,,,,,,,,,1.39,,,,2.01（5KHz）,,,,3.9,,,,0.0039（5KHz）,-2.35,-2.25,,,,,,,,,,36.4,,,,,,,,,,,,,,,0.52,,,,,,,,,,Y,,,,,,,,,,,,,,,,,,,,,,,,,,,,,,,,,,,,,,,,,,,,,,,,,,,,,,,,,,,,,,,,
98,16,201811,CHEMICAL ENGINEERING JOURNAL,10.1016/j.cej.2018.07.094,"PDMS
（Sylgard 184&186）",,,,1.0 times APTE 0.28ml cross-linking reaction to introduce NH- groups,,,,,,,,,,,,,,,,,,,,,,,,,,,,,,,,,,,,,,,,,,,,,,,,,,,,,,,,,1.26,,,,1.97（5KHz）,,,,4.92,,,,0.0030（5KHz）,-2.55,-2.4,,,,,,,,,,33.5,,,,,,,,,,,,,,,1.4,,,,,,,,,,Y,,,,,,,,,,,,,,,,,,,,,,,,,,,,,,,,,,,,,,,,,,,,,,,,,,,,,,,,,,,,,,,,
99,17,201902,COLLOIDS AND SURFACES A-PHYSICOCHEMICAL AND ENGINEERING ASPECTS,10.1016/j.colsurfa.2018.11.067,"PDMS (Sylgard 184, Dow Corning)",,,,,,,2.6,2.6,2.6,2.6,,,,,,0.005,0..006,,,,,0,0,0,0.00001,,,Metal,Conductor,AgNWs,Ag/Si/O,Sphere,,Isotropic,0.05,,Polyol method,SiO2 coating,,,,,,,,,,,,,,,,,,,,,,,0.11,,,.3.0,3.5,3.4,3.3,,,,,,,0.012,0.013,,,,0,0,0,0.000002,,,,,,,,,,,,,,,,,,5.17,,,,,,,,,,Y,,,,,,,,,,,,,,,,,,,,,,,,,,,,,,,,,,,,,,,,,,,,,,,,,,,,,,,,,,,,,,,,
100,17,201902,COLLOIDS AND SURFACES A-PHYSICOCHEMICAL AND ENGINEERING ASPECTS,10.1016/j.colsurfa.2018.11.067,"PDMS (Sylgard 184, Dow Corning)",,,,,,,2.6,2.6,2.6,2.6,,,,,,0.005,0..006,,,,,0,0,0,0.00001,,,Metal,Conductor,AgNWs,Ag/Si/O,Sphere,,Isotropic,0.1,,Polyol method,SiO2 coating,,,,,,,,,,,,,,,,,,,,,,,0.11,,,4.25,4.5,4.4,4.3,,,,,,,0.014,0.011,,,,0,0,0,0.000003,,,,,,,,,,,,,,,,,,9.04,,,,,,,,,,Y,,,,,,,,,,,,,,,,,,,,,,,,,,,,,,,,,,,,,,,,,,,,,,,,,,,,,,,,,,,,,,,,
101,17,201902,COLLOIDS AND SURFACES A-PHYSICOCHEMICAL AND ENGINEERING ASPECTS,10.1016/j.colsurfa.2018.11.067,"PDMS (Sylgard 184, Dow Corning)",,,,,,,2.6,2.6,2.6,2.6,,,,,,0.005,0..006,,,,,0,0,0,0.00001,,,Metal,Conductor,AgNWs,Ag/Si/O,Sphere,,Isotropic,0.15,,Polyol method,SiO2 coating,,,,,,,,,,,,,,,,,,,,,,,0.11,,,5.5,5.6,5.5,5.4,,,,,,,0.0175,0.0148,,,,0,0,0,0.000004,,,,,,,,,,,,,,,,,,2.26,,,,,,,,,,Y,,,,,,,,,,,,,,,,,,,,,,,,,,,,,,,,,,,,,,,,,,,,,,,,,,,,,,,,,,,,,,,,
102,17,201902,COLLOIDS AND SURFACES A-PHYSICOCHEMICAL AND ENGINEERING ASPECTS,10.1016/j.colsurfa.2018.11.067,"PDMS (Sylgard 184, Dow Corning)",,,,,,,2.6,2.6,2.6,2.6,,,,,,0.005,0..006,,,,,0,0,0,0.00001,,,Metal,Conductor,AgNWs,Ag/Si/O,Sphere,,Isotropic,0.2,,Polyol method,SiO2 coating,,,,,,,,,,,,,,,,,,,,,,,0.11,,,6.8,6.7,6.6,6.5,,,,,,,0.0148,0.0125,,,,0,0,0,0.000005,,,,,,,,,,,,,,,,,,2.99,,,,,,,,,,Y,,,,,,,,,,,,,,,,,,,,,,,,,,,,,,,,,,,,,,,,,,,,,,,,,,,,,,,,,,,,,,,,
103,18,201902,MATERIALS CHEMISTRY AND PHYSICS,10.1016/j.matchemphys.2018.11.011,"PDMS (TC-5005 A/B-C, BJB Enterprises Inc., USA.)",,,,,,,,,,,,,,,,,,,,,,,,,,,,Ceramic Materials,Semiconductor,TiO2,Ti/O,Sphere,,Isotropic,0,,,,,,,,,,127.5,,,,,,,,,,,,,,,Physical Mixing,,,3.12,3.08,3,2,1,,0.038,,,,,,,,,,,,,,,14.03,,,,,,,,,,,,,,,,,,,,,,,,,,Y,,,,,,,,,,,,,,,,,,,,,,,,,,,,,,,,,,,,,,,,,,,,,,,,,,,,,,,,,,,,,,,,
104,18,201902,MATERIALS CHEMISTRY AND PHYSICS,10.1016/j.matchemphys.2018.11.011,"PDMS (TC-5006 A/B-C, BJB Enterprises Inc., USA.)",,,,,,,,,,,,,,,,,,,,,,,,,,,,Ceramic Materials,Semiconductor,TiO2,Ti/O,Sphere,,Isotropic,0.001,,,,,,,,,,127.5,,,,,,,,,,,,,,,Physical Mixing,,,3.2,3.1,2.5,1.5,0.5,,0.027,,,,,,,,,,,,,,,18.61,,,,,,,,,,,,,,,,,,,,,,,,,,Y,,,,,,,,,,,,,,,,,,,,,,,,,,,,,,,,,,,,,,,,,,,,,,,,,,,,,,,,,,,,,,,,
105,18,201902,MATERIALS CHEMISTRY AND PHYSICS,10.1016/j.matchemphys.2018.11.011,"PDMS (TC-5005 A/B-C, BJB Enterprises Inc., USA.)",,,,,,,,,,,,,,,,,,,,,,,,,,,,Ceramic Materials,Semiconductor,TiO2,Ti/O,Sphere,,Isotropic,0.005,,,,,,,,,,127.5,,,,,,,,,,,,,,,Physical Mixing,,,3.17,3.1,3.02,2.25,1.75,,0.038,,,,,,,,,,,,,,,15.35,,,,,,,,,,,,,,,,,,,,,,,,,,Y,,,,,,,,,,,,,,,,,,,,,,,,,,,,,,,,,,,,,,,,,,,,,,,,,,,,,,,,,,,,,,,,
106,18,201902,MATERIALS CHEMISTRY AND PHYSICS,10.1016/j.matchemphys.2018.11.011,"PDMS (TC-5005 A/B-C, BJB Enterprises Inc., USA.)",,,,,,,,,,,,,,,,,,,,,,,,,,,,Ceramic Materials,Semiconductor,TiO2,Ti/O,Sphere,,Isotropic,0.01,,,,,,,,,,127.5,,,,,,,,,,,,,,,Physical Mixing,,,3.23,3.13,3,2.25,1.5,,0.03,,,,,,,,,,,,,,,20.14,,,,,,,,,,,,,,,,,,,,,,,,,,Y,,,,,,,,,,,,,,,,,,,,,,,,,,,,,,,,,,,,,,,,,,,,,,,,,,,,,,,,,,,,,,,,
107,18,201902,MATERIALS CHEMISTRY AND PHYSICS,10.1016/j.matchemphys.2018.11.011,"PDMS (TC-5005 A/B-C, BJB Enterprises Inc., USA.)",,,,,,,,,,,,,,,,,,,,,,,,,,,,Ceramic Materials,Semiconductor,TiO2,Ti/O,Sphere,,Isotropic,0.05,,,,,,,,,,127.5,,,,,,,,,,,,,,,Physical Mixing,,,3.37,3.3,3.13,3.07,3.02,,0.032,,,,,,,,,,,,,,,17.96,,,,,,,,,,,,,,,,,,,,,,,,,,Y,,,,,,,,,,,,,,,,,,,,,,,,,,,,,,,,,,,,,,,,,,,,,,,,,,,,,,,,,,,,,,,,
108,19,201905,JOURNAL OF ELECTRONIC MATERIALS,10.1007/s11664-019-07009-9,"PDMS (M/S Bayer AG, North America)",,,,,,,,,,,,,,,,,,,,,,,,,,,,Ceramic Materials,Conductor,MWCNTs,C,Sphere,25,Isotropic,0.01,,,Treat with an acidic mixture under ultrasonication.,,,,,,,,,,,,,,,,,,,,,,Physical Mixing,,50,50,50,50,50,50,,,,,,,,,,,,,,,,,,,,,,,,,,,,,,,,,,,,,,,,,,,Y,,,,,,,,,,,,,,,,,,,,,,,,,,,,,,,,,,,,,,,,,,,,,,,,,,,,,,,,,,,,,,,,
109,19,201905,JOURNAL OF ELECTRONIC MATERIALS,10.1007/s11664-019-07009-9,"PDMS (M/S Bayer AG, North America)",,,,,,,,,,,,,,,,,,,,,,,,,,,,Ceramic Materials,Conductor,MWCNTs,C,Sphere,25,Isotropic,0.02,,,Treat with an acidic mixture under ultrasonication.,,,,,,,,,,,,,,,,,,,,,,Physical Mixing,,100,80,80,80,80,80,,,,,,,,,,,,,,,,,,,,,,,,,,,,,,,,,,,,,,,,,,,Y,,,,,,,,,,,,,,,,,,,,,,,,,,,,,,,,,,,,,,,,,,,,,,,,,,,,,,,,,,,,,,,,
110,19,201905,JOURNAL OF ELECTRONIC MATERIALS,10.1007/s11664-019-07009-9,"PDMS (M/S Bayer AG, North America)",,,,,,,,,,,,,,,,,,,,,,,,,,,,Ceramic Materials,Conductor,MWCNTs,C,Sphere,25,Isotropic,0.04,,,Treat with an acidic mixture under ultrasonication.,,,,,,,,,,,,,,,,,,,,,,Physical Mixing,,200,100,90,90,90,90,,,,,,,,,,,,,,,,,,,,,,,,,,,,,,,,,,,,,,,,,,,Y,,,,,,,,,,,,,,,,,,,,,,,,,,,,,,,,,,,,,,,,,,,,,,,,,,,,,,,,,,,,,,,,
111,19,201905,JOURNAL OF ELECTRONIC MATERIALS,10.1007/s11664-019-07009-9,"PDMS (M/S Bayer AG, North America)",,,,,,,,,,,,,,,,,,,,,,,,,,,,Ceramic Materials,Conductor,MWCNTs,C,Sphere,25,Isotropic,0.05,,,Treat with an acidic mixture under ultrasonication.,,,,,,,,,,,,,,,,,,,,,,Physical Mixing,,130,110,90,90,90,90,,,,,,,,,,,,,,,,,,,,,,,,,,,,,,,,,,,,,,,,,,,Y,,,,,,,,,,,,,,,,,,,,,,,,,,,,,,,,,,,,,,,,,,,,,,,,,,,,,,,,,,,,,,,,
112,19,201905,JOURNAL OF ELECTRONIC MATERIALS,10.1007/s11664-019-07009-9,"PDMS (M/S Bayer AG, North America)",,,,,,,,,,,,,,,,,,,,,,,,,,,,Ceramic Materials,Conductor,MWCNTs,C,Sphere,25,Isotropic,0.06,,,Treat with an acidic mixture under ultrasonication.,,,,,,,,,,,,,,,,,,,,,,Physical Mixing,,430,230,150,110,100,90,,,,,,,,,,,,,,,,,,,,,,,,,,,,,,,,,,,,,,,,,,,Y,,,,,,,,,,,,,,,,,,,,,,,,,,,,,,,,,,,,,,,,,,,,,,,,,,,,,,,,,,,,,,,,
113,20,201907,ACS APPLIED NANO MATERIALS,10.1021/acsanm.9b00668,PDMS (D J Silicone),,,,"Dicumyl peroxide (mp = 80°C; purity = 98%) purchased from Sigma Aldrich, USA, was used as a curing agent.",,,,,,,,,,,,,,,,,,,,,,,,Ceramic Materials,Semiconductor,TiO2,Ti/O,Sphere,20,Isotropic,0.0909,,Sol-gel method,,,4.75,4,3.5,3,2.25,,,11000,2000,1000,500,500,,,,,,,,,Physical Mixing,1,,10.5,9.75,9.2,9,8.75,,,,0.875,0.62,0.375,0.2,0.13,,,,,,,,,,,,,,,,,,,,,,,,,,,,,,,,,,,Y,,,,,,,,,,,,,,,,,,,,,,,,,,,,,,,,,,,,,,,,,,,,,,,,,,,,,,,,,,,,,,,,
114,20,201907,ACS APPLIED NANO MATERIALS,10.1021/acsanm.9b00668,PDMS (D J Silicone),,,,"Dicumyl peroxide (mp = 80°C; purity = 98%) purchased from Sigma Aldrich, USA, was used as a curing agent.",,,,,,,,,,,,,,,,,,,,,,,,Ceramic Materials,Semiconductor,TiO2/La2O3,Ti/O/La,Sphere,20,Isotropic,0.0909,,Sol-gel method,,,5.5,4.6,3.8,3.2,2.5,,,21000,2600,1000,500,500,,,,,,,,,Physical Mixing,1,,12.5,11.5,11,10.5,10.25,,,,0.88,0.615,0.38,0.2,0.135,,,,,,,,,,,,,,,,,,,,,,,,,,,,,,,,,,,Y,,,,,,,,,,,,,,,,,,,,,,,,,,,,,,,,,,,,,,,,,,,,,,,,,,,,,,,,,,,,,,,,
115,20,201907,ACS APPLIED NANO MATERIALS,10.1021/acsanm.9b00668,PDMS (D J Silicone),,,,"Dicumyl peroxide (mp = 80°C; purity = 98%) purchased from Sigma Aldrich, USA, was used as a curing agent.",,,,,,,,,,,,,,,,,,,,,,,,Ceramic Materials,Semiconductor,TiO2/Cu2O,Ti/O/Cu,Sphere,20,Isotropic,0.0909,,Sol-gel method,,,5.5,4.6,4,3.4,2.8,,,24000,5000,1000,500,500,,,,,,,,,Physical Mixing,1,,13,12,11.5,11,10.5,,,,1.12,0.68,0.385,0.25,0.24,,,,,,,,,,,,,,,,,,,,,,,,,,,,,,,,,,,Y,,,,,,,,,,,,,,,,,,,,,,,,,,,,,,,,,,,,,,,,,,,,,,,,,,,,,,,,,,,,,,,,
116,21,201912,MATERIALS TODAY COMMUNICATIONS,10.1016/j.mtcomm.2019.100649,"PDMS 
(Sylgard 184, Dow Corning)",,,,,,,,,,,,,,,,,,,,,,,,,,,,Ceramic Materials,Conductor,G-ODA,C,Sphere,,Isotropic,0.0025,,,,,,,,,,,,,,,,,,,,,,,,,,1,3,2.9,2.8,2.7,2.6,2.5,,,0.025,0.03,0.04,0.05,0.05,0.02,,,,,,,,,,,,,,,,,,,,,,,,,,,,,,,,,,,Y,,,,,,,,,,,,,,,,,,,,,,,,,,,,,,,,,,,,,,,,,,,,,,,,,,,,,,,,,,,,,,,,
117,21,201912,MATERIALS TODAY COMMUNICATIONS,10.1016/j.mtcomm.2019.100649,"PDMS 
(Sylgard 184, Dow Corning)",,,,,,,,,,,,,,,,,,,,,,,,,,,,Ceramic Materials,Conductor,G-ODA,C,Sphere,,Isotropic,0.005,,,,,,,,,,,,,,,,,,,,,,,,,,1,2.8,2.8,2.7,2.6,2.5,2.4,,,0.025,0.01,0.02,0.03,0.0.5,0.04,,,,,,,,,,,,,,,,,,,,,,,,,,,,,,,,,,,Y,,,,,,,,,,,,,,,,,,,,,,,,,,,,,,,,,,,,,,,,,,,,,,,,,,,,,,,,,,,,,,,,
118,21,201912,MATERIALS TODAY COMMUNICATIONS,10.1016/j.mtcomm.2019.100649,"PDMS 
(Sylgard 184, Dow Corning)",,,,,,,,,,,,,,,,,,,,,,,,,,,,Ceramic Materials,Conductor,G-ODA,C,Sphere,,Isotropic,0.0075,,,,,,,,,,,,,,,,,,,,,,,,,,1,3,2.9,2.85,2.75,2.6,2.5,,,0.025,0.02,0.03,0.04,0.05,0.03,,,,,,,,,,,,,,,,,,,,,,,,,,,,,,,,,,,Y,,,,,,,,,,,,,,,,,,,,,,,,,,,,,,,,,,,,,,,,,,,,,,,,,,,,,,,,,,,,,,,,
119,21,201912,MATERIALS TODAY COMMUNICATIONS,10.1016/j.mtcomm.2019.100649,"PDMS 
(Sylgard 184, Dow Corning)",,,,,,,,,,,,,,,,,,,,,,,,,,,,Ceramic Materials,Conductor,G-ODA,C,Sphere,,Isotropic,0.01,,,,,,,,,,,,,,,,,,,,,,,,,,1,3.2,3.1,3,2.6,2.4,2.3,,,0.025,0.04,0.06,0.07,0.05,0.02,,,,,,,,,,,,,,,,,,,,,,,,,,,,,,,,,,,Y,,,,,,,,,,,,,,,,,,,,,,,,,,,,,,,,,,,,,,,,,,,,,,,,,,,,,,,,,,,,,,,,
120,22,201807,PROCEDIA COMPUTER SCIENCE,57510.1016/j.procs.2018.07.085,"VHB 4910
(3 M™ USA)",,,,,,,,,,,,,,,,,,,,,,,,,,,,,,,,,,,,,,,,,,,,,,,,,,,,,,,,,,,,,1,,,,,,,,,,,,,,,,,,,,,,,,,,2,,5.5,,,,0.25,,,,,,,,,,,,,,,,,Y,,,,,,,,,,,,,,,,,,,,,,,,,,,,,,,,,,,,,,,,,,,,,,,,,,,,,,,,,,,,,,,,
121,22,201807,PROCEDIA COMPUTER SCIENCE,57510.1016/j.procs.2018.07.085,"VHB 4910
(3 M™ USA)",,,,,,,,,,,,,,,,,,,,,,,,,,,,,,,,,,,,,,,,,,,,,,,,,,,,,,,,,,,,,1,,,,,,,,,,,,,,,,,,,,,,,,,,2.5,,5.5,,,,0.32,,,,,,,,,,,,,,,,,Y,,,,,,,,,,,,,,,,,,,,,,,,,,,,,,,,,,,,,,,,,,,,,,,,,,,,,,,,,,,,,,,,
122,22,201807,PROCEDIA COMPUTER SCIENCE,57510.1016/j.procs.2018.07.085,"VHB 4910
(3 M™ USA)",,,,,,,,,,,,,,,,,,,,,,,,,,,,,,,,,,,,,,,,,,,,,,,,,,,,,,,,,,,,,1,,,,,,,,,,,,,,,,,,,,,,,,,,3,,5.5,,,,0.4,,,,,,,,,,,,,,,,,Y,,,,,,,,,,,,,,,,,,,,,,,,,,,,,,,,,,,,,,,,,,,,,,,,,,,,,,,,,,,,,,,,
123,22,201807,PROCEDIA COMPUTER SCIENCE,57510.1016/j.procs.2018.07.085,"VHB 4910
(3 M™ USA)",,,,,,,,,,,,,,,,,,,,,,,,,,,,,,,,,,,,,,,,,,,,,,,,,,,,,,,,,,,,,1,,,,,,,,,,,,,,,,,,,,,,,,,,3.5,,5.5,,,,0.6,,,,,,,,,,,,,,,,,Y,,,,,,,,,,,,,,,,,,,,,,,,,,,,,,,,,,,,,,,,,,,,,,,,,,,,,,,,,,,,,,,,
124,22,201807,PROCEDIA COMPUTER SCIENCE,57510.1016/j.procs.2018.07.085,"VHB 4910
(3 M™ USA)",,,,,,,,,,,,,,,,,,,,,,,,,,,,,,,,,,,,,,,,,,,,,,,,,,,,,,,,,,,,,1,,,,,,,,,,,,,,,,,,,,,,,,,,4,,5.5,,,,0.7,,,,,,,,,,,,,,,,,Y,,,,,,,,,,,,,,,,,,,,,,,,,,,,,,,,,,,,,,,,,,,,,,,,,,,,,,,,,,,,,,,,
125,23,201808,MATERIALS,10.3390/ma11081321,"PP
(HC314BF, Borealis, Abu Dhabi, United Arab Emirates)",,,,,,,,,,,,,,,,,,,,,,,,,,,,Ceramic Materials,Semiconductor,SiO2,Si/O,Sphere,30,Isotropic,,0(phr),,Modification of Nano-SiO2 by Modifier KH570,,,,,,,4.145,,,,,,,0.00002,,,,,,,,Melt method,,,,,,,,,1361,,,,,,,,,,,,,,,4.93,,338,,,,,,,,28,,,,,,,,,,,,,,,,N,Polymer,Dielectric,POE,C/H/O,,,Isotropic,,10(phr),,,,,,,,,,,,,,,,,,,,,,,,,,,,,,,,,,,,,,,,,,,,,,,,,,,,,,,
126,23,201808,MATERIALS,10.3390/ma11081321,"PP
(HC314BF, Borealis, Abu Dhabi, United Arab Emirates)",,,,,,,,,,,,,,,,,,,,,,,,,,,,Ceramic Materials,Semiconductor,SiO2,Si/O,Sphere,30,Isotropic,,1(phr),,Modification of Nano-SiO2 by Modifier KH570,,,,,,,4.145,,,,,,,0.00002,,,,,,,,Melt method,,,,,,,,,1465,,,,,,,,,,,,,,,4.89,,434.6,,,,,,,,30,,,,,,,,,,,,,,,,N,Polymer,Dielectric,POE,C/H/O,,,Isotropic,,10(phr),,,,,,,,,,,,,,,,,,,,,,,,,,,,,,,,,,,,,,,,,,,,,,,,,,,,,,,
127,24,201808,POLYMER,10.1016/j.polymer.2018.06.065,"VHB
（HEA，98%, Aldrich)",,,,Atom transfer radical polymerization (ATRP),,,,,,,,,,,,,,,,,,,,,,,,,,,,,,,,,,,,,,,,,,,,,,,,,,,,,,,,Solution Casting,260,,,,7.1,,,,0.86,,,,,,,,,,,,,,,,,,0,,25.5,,,,0.074,,,,,,,,,,,,,,,,,,,,,,,,,,,,,,,,,,,,,,,,,,,,,,,,,,,,,,,,,,,,,,,,,,,,,,,,,,,,,,,,,
128,25,201809,MATERIALS,10.3390/ma11091687,TPU T3170,,,,"EVA was applied as a coating onto the E-TPU film, pre-stretched, and dried in air for 24 h.",,,,,,,,,,,,,,,,,,,,,,,,Polymer,Dielectric Material,EVA,C/H/O,,,,,,,,,,,,,,,,,,,,,,,,,,,,,,0.15,,6.3,5,4.5,4.2,4.1,,1.5,,0.38,0.2,0.25,0.2,0.1,,,,,,,,,11,,,,,45,,,,,,0.058,,,,,,,,,,,,,,,Y,,,,,,,,,,,,,,,,,,,,,,,,,,,,,,,,,,,,,,,,,,,,,,,,,,,,,,,,,,,,,,,,
129,26,201810,Conference on Electrical Insulation and Dielectric Phenomena Annual Report,10.1109/CEIDP.2018.8544913,Silicone Elastomer,,,,,,,,,,,,,,,,,,,,,,,,,,,,Ceramic Materials,Semiconductor,TiO2,Ti/O,Sphere,,Isotropic,,0,,,,,,,,,127.5,,,,,,,,,,,,,,,,0.6,3.5,,,,,,,,,,,,,,,,,,,,,,,,,1,,,,,,,,,,,,,,,,,,,,,,,Y,,,,,,,,,,,,,,,,,,,,,,,,,,,,,,,,,,,,,,,,,,,,,,,,,,,,,,,,,,,,,,,,
130,26,201810,Conference on Electrical Insulation and Dielectric Phenomena Annual Report,10.1109/CEIDP.2018.8544913,Silicone Elastomer,,,,,,,,,,,,,,,,,,,,,,,,,,,,Ceramic Materials,Semiconductor,TiO2,Ti/O,Sphere,,Isotropic,,0.05,,,,,,,,,127.5,,,,,,,,,,,,,,,,0.6,4.5,,,,,,,,,,,,,,,,,,,,,,,,,1,,,,,,,,,,,,,,,,,,,,,,,Y,,,,,,,,,,,,,,,,,,,,,,,,,,,,,,,,,,,,,,,,,,,,,,,,,,,,,,,,,,,,,,,,
131,26,201810,Conference on Electrical Insulation and Dielectric Phenomena Annual Report,10.1109/CEIDP.2018.8544913,Silicone Elastomer,,,,,,,,,,,,,,,,,,,,,,,,,,,,Ceramic Materials,Semiconductor,TiO2,Ti/O,Sphere,,Isotropic,,0.1,,,,,,,,,127.5,,,,,,,,,,,,,,,,0.6,5.25,,,,,,,,,,,,,,,,,,,,,,,,,1,,,,,,,,,,,,,,,,,,,,,,,Y,,,,,,,,,,,,,,,,,,,,,,,,,,,,,,,,,,,,,,,,,,,,,,,,,,,,,,,,,,,,,,,,
132,27,201812,JOURNAL OF MATERIALS CHEMISTRY C,10.1039/c8tc04454f,PDMS,,,,,,,,,,,,,,,,,,,,,,,,,,,,Metal,Conductor,Cu,Cu,Sphere,500,Isotropic,0.03,,Low temperature molten salt method,CuxO coating,,,,,,,,,,,,,,,,,,,,,,Mix at room temperature,,,5,4.9,4.8,4.7,4.6,,,,0.045,0.019,0.015,0.014,0.01,,,,,,,,,,,,,,33,,,,0.082,,,,,,,,,,,,,,,,,Y,,,,,,,,,,,,,,,,,,,,,,,,,,,,,,,,,,,,,,,,,,,,,,,,,,,,,,,,,,,,,,,,
133,27,201812,JOURNAL OF MATERIALS CHEMISTRY C,10.1039/c8tc04454f,PDMS,,,,,,,,,,,,,,,,,,,,,,,,,,,,Metal,Conductor,Cu,Cu,Sphere,500,Isotropic,0.09,,Low temperature molten salt method,CuxO coating,,,,,,,,,,,,,,,,,,,,,,Mix at room temperature,,,5.5,5.3,5.2,5.1,5,,,,0.04,0.02,0.016,0.013,0.01,,,,,,,,,,,,,,28,,,,0.08,,,,,,,,,,,,,,,,,Y,,,,,,,,,,,,,,,,,,,,,,,,,,,,,,,,,,,,,,,,,,,,,,,,,,,,,,,,,,,,,,,,
134,27,201812,JOURNAL OF MATERIALS CHEMISTRY C,10.1039/c8tc04454f,PDMS,,,,,,,,,,,,,,,,,,,,,,,,,,,,Metal,Conductor,Cu,Cu,Sphere,500,Isotropic,0.15,,Low temperature molten salt method,CuxO coating,,,,,,,,,,,,,,,,,,,,,,Mix at room temperature,,,6,5.9,5.8,5.7,5.6,,,,0.047,0.022,0.018,0.015,0.012,,,,,,,,,,,,,,28,,,,0.084,,,,,,,,,,,,,,,,,Y,,,,,,,,,,,,,,,,,,,,,,,,,,,,,,,,,,,,,,,,,,,,,,,,,,,,,,,,,,,,,,,,
135,27,201812,JOURNAL OF MATERIALS CHEMISTRY C,10.1039/c8tc04454f,PDMS,,,,,,,,,,,,,,,,,,,,,,,,,,,,Metal,Conductor,Cu,Cu,Sphere,500,Isotropic,0.3,,Low temperature molten salt method,CuxO coating,,,,,,,,,,,,,,,,,,,,,,Mix at room temperature,,,9..0,8,7.7,7.5,7.3,,,,0.048,0.035,0.028,0.022,0.019,,,,,,,,,,,,,,13,,,,0.065,,,,,,,,,,,,,,,,,Y,,,,,,,,,,,,,,,,,,,,,,,,,,,,,,,,,,,,,,,,,,,,,,,,,,,,,,,,,,,,,,,,
136,28,201812,NANOCOMPOSITES,10.1080/20550324.2018.1558800,"PDMS 
(Sylgard 184, Dow Corning)",,,,,,,,,,,,,,,,,,,,,,,,,,,1.8,Metal,Conductor,Ag,Ag,Sphere,200,Isotropic,0,,,SiO2 coating,,,,,,,,,,,,,,,,,,,,,,,,3.6,3.55,3.1,2.6,2.55,2.5,,,0.022,0.06,0.115,0.05,0.02,0.01,,,,,,,,,,,,,,,,,,,,,,,,,,,,,,,,,,,Y,,,,,,,,,,,,,,,,,,,,,,,,,,,,,,,,,,,,,,,,,,,,,,,,,,,,,,,,,,,,,,,,
137,28,201812,NANOCOMPOSITES,10.1080/20550324.2018.1558800,"PDMS 
(Sylgard 184, Dow Corning)",,,,,,,,,,,,,,,,,,,,,,,,,,,1.8,Metal,Conductor,Ag,Ag,Sphere,200,Isotropic,0.01,,,SiO2 coating,,,,,,,,,,,,,,,,,,,,,,,,4.9,4.9,4.91,4.95,5,5.1,,,0.01,0.002,-0.001,-0.002,-0.003,-0.002,,,,,,,,,,,,,,,,,,,,,,,,,,,,,,,,,,,Y,,,,,,,,,,,,,,,,,,,,,,,,,,,,,,,,,,,,,,,,,,,,,,,,,,,,,,,,,,,,,,,,
138,28,201812,NANOCOMPOSITES,10.1080/20550324.2018.1558800,"PDMS 
(Sylgard 184, Dow Corning)",,,,,,,,,,,,,,,,,,,,,,,,,,,1.8,Metal,Conductor,Ag,Ag,Sphere,200,Isotropic,0.02,,,SiO2 coating,,,,,,,,,,,,,,,,,,,,,,,,5.75,5.74,5.73,5.73,5.73,5.73,,,0.012,0.003,-0.001,-0.002,0.001,0.002,,,,,,,,,,,,,,,,,,,,,,,,,,,,,,,,,,,Y,,,,,,,,,,,,,,,,,,,,,,,,,,,,,,,,,,,,,,,,,,,,,,,,,,,,,,,,,,,,,,,,
139,28,201812,NANOCOMPOSITES,10.1080/20550324.2018.1558800,"PDMS 
(Sylgard 184, Dow Corning)",,,,,,,,,,,,,,,,,,,,,,,,,,,1.8,Metal,Conductor,Ag,Ag,Sphere,200,Isotropic,0.03,,,SiO2 coating,,,,,,,,,,,,,,,,,,,,,,,,6.2,6.3,6.5,6.6,6.6,6.7,,,0.001,-0.015,-0.01,-0.003,-0.002,-0.002,,,,,,,,,,,,,,,,,,,,,,,,,,,,,,,,,,,Y,,,,,,,,,,,,,,,,,,,,,,,,,,,,,,,,,,,,,,,,,,,,,,,,,,,,,,,,,,,,,,,,
140,29,201907,IRANIAN POLYMER JOURNAL,10.1007/s13726-019-00724-4,"High temperature vulcanized silicone rubber
（NE-5140）
(DJ Silicones Co.(China) )",,,,Use DCP curing agent 1phr,,,,,,,,,,,,,,,,,,,,,,,,Ceramic Materials,Semiconductor,BaTiO3,Ba/Ti/O,Sphere,,Isotropic,0（phr）,,,,,,,,,,12000,,,,,,,,,,,,,,,,,,,,2.86,,,,3.201,,,,0.05,,,,,,,,,,,0.1,,,,,,,,,,,,,,,,,,,,,,,,,,Y,,,,,,,,,,,,,,,,,,,,,,,,,,,,,,,,,,,,,,,,,,,,,,,,,,,,,,,,,,,,,,,,
141,29,201907,IRANIAN POLYMER JOURNAL,10.1007/s13726-019-00724-4,"High temperature vulcanized silicone rubber
（NE-5141）
(DJ Silicones Co.(China) )",,,,Use DCP curing agent 1phr,,,,,,,,,,,,,,,,,,,,,,,,Ceramic Materials,Semiconductor,BaTiO3,Ba/Ti/O,Sphere,,Isotropic,3.5（phr）,,,,,,,,,,12000,,,,,,,,,,,,,,,,,,,,3.16,,,,3.716,,,,0.09,,,,,,,,,,,0.1,,,,,,,,,,,,,,,,,,,,,,,,,,Y,,,,,,,,,,,,,,,,,,,,,,,,,,,,,,,,,,,,,,,,,,,,,,,,,,,,,,,,,,,,,,,,
142,29,201907,IRANIAN POLYMER JOURNAL,10.1007/s13726-019-00724-4,"High temperature vulcanized silicone rubber
（NE-5142）
(DJ Silicones Co.(China) )",,,,Use DCP curing agent 5phr,,,,,,,,,,,,,,,,,,,,,,,,Ceramic Materials,Semiconductor,BaTiO3,Ba/Ti/O,Sphere,,Isotropic,12（phr）,,,,,,,,,,12000,,,,,,,,,,,,,,,,,,,,3.31,,,,3.697,,,,0.08,,,,,,,,,,,0.1,,,,,,,,,,,,,,,,,,,,,,,,,,Y,,,,,,,,,,,,,,,,,,,,,,,,,,,,,,,,,,,,,,,,,,,,,,,,,,,,,,,,,,,,,,,,
143,29,201907,IRANIAN POLYMER JOURNAL,10.1007/s13726-019-00724-4,"High temperature vulcanized silicone rubber
（NE-5143）
(DJ Silicones Co.(China) )",,,,Use DCP curing agent 5phr,,,,,,,,,,,,,,,,,,,,,,,,Ceramic Materials,Semiconductor,BaTiO3,Ba/Ti/O,Sphere,,Isotropic,7.75（phr）,,,,,,,,,,12000,,,,,,,,,,,,,,,,,,,,3.21,,,,3.484,,,,0.08,,,,,,,,,,,0.1,,,,,,,,,,,,,,,,,,,,,,,,,,Y,,,,,,,,,,,,,,,,,,,,,,,,,,,,,,,,,,,,,,,,,,,,,,,,,,,,,,,,,,,,,,,,
144,30,201906,ADVANCED MATERIALS,10.1002/adma.201900663,"PDMS 
(Sylgard 184)",,,,,,,,,,,,,,,,,,,,,,,,,,,,Metal,Conductor,EGaIn,Ga/In,Sphere,100,Isotropic,,0.1,,,,,,,,,,,,,,,,,,,,,,,,,,,,,,,,,,,,,,,,,,,,,,,,,,0.3,,,,,,,,,,,,,,,,,,,,,,,,Y,,,,,,,,,,,,,,,,,,,,,,,,,,,,,,,,,,,,,,,,,,,,,,,,,,,,,,,,,,,,,,,,
145,30,201906,ADVANCED MATERIALS,10.1002/adma.201900663,"PDMS 
(Sylgard 184)",,,,,,,,,,,,,,,,,,,,,,,,,,,,Metal,Conductor,EGaIn,Ga/In,Sphere,1000,Isotropic,,0.1,,,,,,,,,,,,,,,,,,,,,,,,,,,,,,,,,,,,,,,,,,,,,,,,,,6,,,,,,,,,,,,,,,,,,,,,,,,Y,,,,,,,,,,,,,,,,,,,,,,,,,,,,,,,,,,,,,,,,,,,,,,,,,,,,,,,,,,,,,,,,
146,30,201906,ADVANCED MATERIALS,10.1002/adma.201900663,"PDMS 
(Sylgard 184)",,,,,,,,,,,,,,,,,,,,,,,,,,,,Metal,Conductor,EGaIn,Ga/In,Sphere,10000,Isotropic,,0.1,,,,,,,,,,,,,,,,,,,,,,,,,,,,,,,,,,,,,,,,,,,,,,,,,,2,,,,,,,,,,,,,,,,,,,,,,,,Y,,,,,,,,,,,,,,,,,,,,,,,,,,,,,,,,,,,,,,,,,,,,,,,,,,,,,,,,,,,,,,,,
147,31,201905,JOURNAL OF MATERIALS CHEMISTRY C,10.1039/c8tc06460a,Polydimethylsiloxane PDMS-CN (prepared in the laboratory),,,,Crosslinked with 2-cyanotriethoxysilane via a condensation reaction catalyzed by dibutyltin dilaurate.,,,,,,,,,,,,,,,,,,,,,,,,Ceramic Materials,Conductor,NS-CNTs,C,Sphere,,Isotropic,0.1,,,,,,,,,,,,,,,,,,,,,,,,,,0.1,,,,4.6,4.6,4.6,,1,,,,,,0.03（10^6Hz）,,,,,,,,,2.7,,,,,,,,,,,,,,,,,,,,,,,,,,Y,,,,,,,,,,,,,,,,,,,,,,,,,,,,,,,,,,,,,,,,,,,,,,,,,,,,,,,,,,,,,,,,
148,31,201905,JOURNAL OF MATERIALS CHEMISTRY C,10.1039/c8tc06460a,"Poly (methylpropylthioethyl) siloxane P3-Cl
(laboratory preparation)",,,,Crosslinked with 3-chloropropyltriethoxysilane via a condensation reaction catalyzed by dibutyltin dilaurate.,,,,,,,,,,,,,,,,,,,,,,,,Ceramic Materials,Conductor,NS-CNTs,C,Sphere,,Isotropic,0.1,,,,,,,,,,,,,,,,,,,,,,,,,,0.1,,,,6.3,6.3,6.3,,0.3,,,,,,0.02（10^6Hz）,,,,,,,,,0.95,,,,,,,,,,,,,,,,,,,,,,,,,,Y,,,,,,,,,,,,,,,,,,,,,,,,,,,,,,,,,,,,,,,,,,,,,,,,,,,,,,,,,,,,,,,,
149,32,201904,ADVANCED FUNCTIONAL MATERIALS,10.1002/adfm.201808431,"Thermoplastic methyl thioglycolate-modified styrene-butadiene-styrene (MGSBS) elastomer
(laboratory preparation)",,,,Graft copolymerization,,,,,,,,,,,,,,,,,,,,,,,,,,,,,,,,,,,,,,,,,,,,,,,,,,,,,,,,,,,11.8,11.8,11.8,11.8,11.8,,2.9,,,,,,,,,,,,,,,6,9,17.6,0.33,,,,,,,,,,,,,,,,,,,,,,,,,,,,,,,,,,,,,,,,,,,,,,,,,,,,,,,,,,,,,,,,,,,,,,,,,,,,,,,,,,,,,,,
150,33,201901,POLYMER COMPOSITES,10.1002/pc.24479,"PDMS
(RTV-3483, Dow Corning)",,,,,,,,,,,,,,,,,,,,,,,,,,,0.25,Ceramic Materials,Dielectric Material,CCTO,Ca/Cu/Ti/O,Sphere,3000,Isotropic,,0,In-situ Polymerization of Aniline in Hydrochloric Acid Aqueous Solution,,,,,,,,,,,,,,,,,,,,,,,,0.5,,,3.2,3.1,3.02,3,,,,,0.03,0.02,0.01,0.02,,,,,,,,,,,,,,,,,,0.0894,,,,,,,,,,,,,,,,,Y,,,,,,,,,,,,,,,,,,,,,,,,,,,,,,,,,,,,,,,,,,,,,,,,,,,,,,,,,,,,,,,,
151,33,201901,POLYMER COMPOSITES,10.1002/pc.24479,"PDMS
(RTV-3483, Dow Corning)",,,,,,,,,,,,,,,,,,,,,,,,,,,0.25,Ceramic Materials,Dielectric Material,CCTO,Ca/Cu/Ti/O,Sphere,3000,Isotropic,,0.02,In-situ Polymerization of Aniline in Hydrochloric Acid Aqueous Solution,,,,,,,,,,,,,,,,,,,,,,,,0.5,,,3.6,3.5,3.4,3.35,,,,,0.03,0.022,0.012,0.021,,,,,,,,,,,,,,,,,,0.1095,,,,,,,,,,,,,,,,,Y,,,,,,,,,,,,,,,,,,,,,,,,,,,,,,,,,,,,,,,,,,,,,,,,,,,,,,,,,,,,,,,,
152,33,201901,POLYMER COMPOSITES,10.1002/pc.24479,"PDMS
(RTV-3483, Dow Corning)",,,,,,,,,,,,,,,,,,,,,,,,,,,0.25,Ceramic Materials,Dielectric Material,CCTO,Ca/Cu/Ti/O,Sphere,3000,Isotropic,,0.02,In-situ Polymerization of Aniline in Hydrochloric Acid Aqueous Solution,PANI coating,,,,,,,,,,,,,,,,,,,,,,,0.5,,,4.52,4.25,4.125,4.12,,,,,0.03,0.025,0.026,0.032,,,,,,,,,,,,,,,,,,0.1324,,,,,,,,,,,,,,,,,Y,,,,,,,,,,,,,,,,,,,,,,,,,,,,,,,,,,,,,,,,,,,,,,,,,,,,,,,,,,,,,,,,
153,34,201801,APPLIED PHYSICS A-MATERIALS SCIENCE & PROCESSING,10.1007/s00339-017-1487-z,PMMA,,,,Free Radical Polymerization,,,6,5,4,,,,,,,,,,,,,,,,,,,Ceramic Materials,Semiconductor,ZnO,Zn/O,Sphere,,Isotropic,,,Coprecipitation,Doped with 5% Fe,,,,,,,8.15,,,,,,,,,,,,,,,,,,,17,10,9,,,,,,11,2.5,1,0.5,,,,0,0,0,,,,,,,,,,,,,,,,,,,,,,,,,,,,,Y,,,,,,,,,,,,,,,,,,,,,,,,,,,,,,,,,,,,,,,,,,,,,,,,,,,,,,,,,,,,,,,,
154,34,201801,APPLIED PHYSICS A-MATERIALS SCIENCE & PROCESSING,10.1007/s00339-017-1487-z,PMMA,,,,Free Radical Polymerization,,,6,5,4,,,,,,,,,,,,,,,,,,,Ceramic Materials,Semiconductor,ZnO,Zn/O,Sphere,,Isotropic,,,,,,,,,,,8.15,,,,,,,,,,,,,,,,,,,72,45,25,,,,,,,,,,,,,,,,,,,,,,,,,,,,,,,,,,,,,,,,,,,,Y,,,,,,,,,,,,,,,,,,,,,,,,,,,,,,,,,,,,,,,,,,,,,,,,,,,,,,,,,,,,,,,,
155,35,201809,AIP Conference Proceedings,10.1063/1.5047689,"PMMA
(S.d. Fine Chem. Ltd, Mumbai, India)",,,,,,,,,,,,,,,,,,,,,,,,,,,,Ceramic Materials,Semiconductor,ZrO2,Zr/O,Sphere,18,Isotropic,0.0909,,,,,,,,,,18.6,,,,,,,,,,,,,,,Solution Casting 40℃,,,,3.5,7.1,8,,,,,,12,4.5,2.1,,,,,0.0000036,0.0000056,0.0000071,,,,,,,,,,,,,,,,,,,,,,,,,,,,,Y,,,,,,,,,,,,,,,,,,,,,,,,,,,,,,,,,,,,,,,,,,,,,,,,,,,,,,,,,,,,,,,,
156,35,201809,AIP Conference Proceedings,10.1063/1.5047689,"PMMA
(S.d. Fine Chem. Ltd, Mumbai, India)",,,,,,,,,,,,,,,,,,,,,,,,,,,,Ceramic Materials,Semiconductor,ZrO2,Zr/O,Sphere,18,Isotropic,0.0909,,,,,,,,,,18.6,,,,,,,,,,,,,,,Solution Casting 60℃,,,,4,7.4,9,,,,,,12.2,5.2,2,,,,,0.0000035,0.0000059,0.000007,,,,,,,,,,,,,,,,,,,,,,,,,,,,,Y,,,,,,,,,,,,,,,,,,,,,,,,,,,,,,,,,,,,,,,,,,,,,,,,,,,,,,,,,,,,,,,,
157,35,201809,AIP Conference Proceedings,10.1063/1.5047689,"PMMA
(S.d. Fine Chem. Ltd, Mumbai, India)",,,,,,,,,,,,,,,,,,,,,,,,,,,,Ceramic Materials,Semiconductor,ZrO2,Zr/O,Sphere,18,Isotropic,0.0909,,,,,,,,,,18.6,,,,,,,,,,,,,,,Solution Casting 80℃,,,,4,8,8.1,,,,,,11.8,5,2,,,,,0.0000034,0.0000057,0.0000078,,,,,,,,,,,,,,,,,,,,,,,,,,,,,Y,,,,,,,,,,,,,,,,,,,,,,,,,,,,,,,,,,,,,,,,,,,,,,,,,,,,,,,,,,,,,,,,
158,35,201809,AIP Conference Proceedings,10.1063/1.5047689,"PMMA
(S.d. Fine Chem. Ltd, Mumbai, India)",,,,,,,,,,,,,,,,,,,,,,,,,,,,Ceramic Materials,Semiconductor,ZrO2,Zr/O,Sphere,18,Isotropic,0.0909,,,,,,,,,,18.6,,,,,,,,,,,,,,,Solution Casting 100℃,,,,10,12.5,13.5,,,,,,11.8,4,2,,,,,0.0000039,0.000006,0.0000075,,,,,,,,,,,,,,,,,,,,,,,,,,,,,Y,,,,,,,,,,,,,,,,,,,,,,,,,,,,,,,,,,,,,,,,,,,,,,,,,,,,,,,,,,,,,,,,
159,35,201809,AIP Conference Proceedings,10.1063/1.5047689,"PMMA
(S.d. Fine Chem. Ltd, Mumbai, India)",,,,,,,,,,,,,,,,,,,,,,,,,,,,Ceramic Materials,Semiconductor,ZrO2,Zr/O,Sphere,18,Isotropic,0.0909,,,,,,,,,,18.6,,,,,,,,,,,,,,,Solution Casting 120℃,,,,11.2,13.1,14.1,,,,,,12,4.8,2.1,,,,,0.000004,0.0000048,0.0000053,,,,,,,,,,,,,,,,,,,,,,,,,,,,,Y,,,,,,,,,,,,,,,,,,,,,,,,,,,,,,,,,,,,,,,,,,,,,,,,,,,,,,,,,,,,,,,,
160,36,201905,NANO ENERGY,10.1016/j.nanoen.2019.02.065,Polyether PU (Badische Anilin Soda Fabrik Ga),,,,PU(Whigh WM∶Wlow WM= 80∶20),,,,,,,,,,,,,,,,,,,,,,,,Ceramic Materials,Semiconductor,BaTiO3,Ba/Ti/O,Sphere,,Isotropic,0,,,MDI coating,,,,,,,12000,,,,,,,,,,,,,,,Solution Casting,0.2,,,,7.2,7,6.4,,,,,,0.025,0.0253,0.047,,,,,,,,,,,78,,,,,,,,,,,,,,,,,,,,,,,,Y,,,,,,,,,,,,,,,,,,,,,,,,,,,,,,,,,,,,,,,,,,,,,,,,,,,,,,,,,,,,,,,,
161,36,201905,NANO ENERGY,10.1016/j.nanoen.2019.02.065,Polyether PU (Badische Anilin Soda Fabrik Ga),,,,PU(Whigh WM∶Wlow WM= 80∶20),,,,,,,,,,,,,,,,,,,,,,,,Ceramic Materials,Semiconductor,BaTiO3,Ba/Ti/O,Sphere,,Isotropic,0.06,,,MDI coating,,,,,,,12000,,,,,,,,,,,,,,,Solution Casting,0.2,,,,8.4,8.1,7.6,,,,,,0.024,0.025,0.048,,,,,,,,,,,82,,,,,,,,,,,,,,,,,,,,,,,,Y,,,,,,,,,,,,,,,,,,,,,,,,,,,,,,,,,,,,,,,,,,,,,,,,,,,,,,,,,,,,,,,,
162,36,201905,NANO ENERGY,10.1016/j.nanoen.2019.02.065,Polyether PU (Badische Anilin Soda Fabrik Ga),,,,PU(Whigh WM∶Wlow WM= 80∶20),,,,,,,,,,,,,,,,,,,,,,,,Ceramic Materials,Semiconductor,BaTiO3,Ba/Ti/O,Sphere,,Isotropic,0.16,,,MDI coating,,,,,,,12000,,,,,,,,,,,,,,,Solution Casting,0.2,,,,9.1,8.9,8.5,,,,,,0.024,0.0253,0.049,,,,,,,,,,,122,,,,,,,,,,,,,,,,,,,,,,,,Y,,,,,,,,,,,,,,,,,,,,,,,,,,,,,,,,,,,,,,,,,,,,,,,,,,,,,,,,,,,,,,,,
163,36,201905,NANO ENERGY,10.1016/j.nanoen.2019.02.065,Polyether PU (Badische Anilin Soda Fabrik Ga),,,,PU(Whigh WM∶Wlow WM= 80∶20),,,,,,,,,,,,,,,,,,,,,,,,Ceramic Materials,Semiconductor,BaTiO3,Ba/Ti/O,Sphere,,Isotropic,0.24,,,MDI coating,,,,,,,12000,,,,,,,,,,,,,,,Solution Casting,0.2,,,,10,9.6,9.2,,,,,,0.024,0.0253,0.051,,,,,,,,,,,86,,,,,,,,,,,,,,,,,,,,,,,,Y,,,,,,,,,,,,,,,,,,,,,,,,,,,,,,,,,,,,,,,,,,,,,,,,,,,,,,,,,,,,,,,,
164,36,201905,NANO ENERGY,10.1016/j.nanoen.2019.02.065,Polyether PU (Badische Anilin Soda Fabrik Ga),,,,PU(Whigh WM∶Wlow WM= 80∶20),,,,,,,,,,,,,,,,,,,,,,,,Ceramic Materials,Semiconductor,BaTiO3,Ba/Ti/O,Sphere,,Isotropic,0.32,,,MDI coating,,,,,,,12000,,,,,,,,,,,,,,,Solution Casting,0.2,,,,11,10.5,10,,,,,,0.0251,0.0253,0.05,,,,,,,,,,,91,,,,,,,,,,,,,,,,,,,,,,,,Y,,,,,,,,,,,,,,,,,,,,,,,,,,,,,,,,,,,,,,,,,,,,,,,,,,,,,,,,,,,,,,,,
165,36,201905,NANO ENERGY,10.1016/j.nanoen.2019.02.065,Polyether PU (Badische Anilin Soda Fabrik Ga),,,,PU(Whigh WM∶Wlow WM= 80∶20),,,,,,,,,,,,,,,,,,,,,,,,Ceramic Materials,Semiconductor,BaTiO3,Ba/Ti/O,Sphere,,Isotropic,0,,,,,,,,,,12000,,,,,,,,,,,,,,,Solution Casting,0.2,,,,7.1,6.9,6.5,,,,,,0.01,0.025,0.04,,,,,,,,,,,78,,,,,,,,,,,,,,,,,,,,,,,,Y,,,,,,,,,,,,,,,,,,,,,,,,,,,,,,,,,,,,,,,,,,,,,,,,,,,,,,,,,,,,,,,,
166,36,201905,NANO ENERGY,10.1016/j.nanoen.2019.02.065,Polyether PU (Badische Anilin Soda Fabrik Ga),,,,PU(Whigh WM∶Wlow WM= 80∶20),,,,,,,,,,,,,,,,,,,,,,,,Ceramic Materials,Semiconductor,BaTiO3,Ba/Ti/O,Sphere,,Isotropic,0.06,,,,,,,,,,12000,,,,,,,,,,,,,,,Solution Casting,0.2,,,,8.8,8.5,8,,,,,,0.04,0.04,0.06,,,,,,,,,,,75,,,,,,,,,,,,,,,,,,,,,,,,Y,,,,,,,,,,,,,,,,,,,,,,,,,,,,,,,,,,,,,,,,,,,,,,,,,,,,,,,,,,,,,,,,
