Repository: dongyanghuang/amdata

File: data-250309.csv (part 3 of 6)
rticle dielectric loss (1kHz),2nd particle dielectric loss (10kHz),2nd particle dielectric loss (10^5Hz),2nd particle dielectric loss (1MHz),2nd particle conductivity (1Hz),2nd particle conductivity (10Hz),2nd particle conductivity (100Hz),2nd particle conductivity (1kHz),2nd particle conductivity (10kHz),2nd particle conductivity (10^5Hz),2nd particle conductivity (1MHz),3rd particle material category,3rd particle conductivity category,3rd particle component,3rd particle main elements,3rd particle morphology,3rd particle size,3rd particle arrangement,3rd doping ratio (wt),3rd doping ratio (vol),3rd particle synthesis method,3rd particle modification method,3rd particle relative dielectric constant (1Hz),3rd particle relative dielectric constant (10Hz),3rd particle relative dielectric constant (100Hz),3rd particle relative dielectric constant (1kHz),3rd particle relative dielectric constant (10kHz),3rd particle relative dielectric constant (10^5Hz),3rd particle relative dielectric constant (1MHz),3rd particle dielectric loss (1Hz),3rd particle dielectric loss (10Hz),3rd particle dielectric loss (100Hz),3rd particle dielectric loss (1kHz),3rd particle dielectric loss (10kHz),3rd particle dielectric loss (10^5Hz),3rd particle dielectric loss (1MHz),3rd particle conductivity (1Hz),3rd particle conductivity (10Hz),3rd particle conductivity (100Hz),3rd particle conductivity (1kHz),3rd particle conductivity (10kHz),3rd particle conductivity (10^5Hz),3rd particle conductivity (1MHz)
167,36,201905,NANO ENERGY,10.1016/j.nanoen.2019.02.065,Polyether PU (Badische Anilin Soda Fabrik Ga),,,,PU(Whigh WM∶Wlow WM= 80∶20),,,,,,,,,,,,,,,,,,,,,,,,Ceramic Materials,Semiconductor,BaTiO3,Ba/Ti/O,Sphere,,Isotropic,0.16,,,,,,,,,,12000,,,,,,,,,,,,,,,Solution Casting,0.2,,,,10,9.7,9.5,,,,,,0.02,0.024,0.04,,,,,,,,,,,71,,,,,,,,,,,,,,,,,,,,,,,,Y,,,,,,,,,,,,,,,,,,,,,,,,,,,,,,,,,,,,,,,,,,,,,,,,,,,,,,,,,,,,,,,,
168,36,201905,NANO ENERGY,10.1016/j.nanoen.2019.02.065,Polyether PU (Badische Anilin Soda Fabrik Ga),,,,PU(Whigh WM∶Wlow WM= 80∶20),,,,,,,,,,,,,,,,,,,,,,,,Ceramic Materials,Semiconductor,BaTiO3,Ba/Ti/O,Sphere,,Isotropic,0.24,,,,,,,,,,12000,,,,,,,,,,,,,,,Solution Casting,0.2,,,,10.2,10,9.8,,,,,,0.08,0.025,0.025,,,,,,,,,,,58,,,,,,,,,,,,,,,,,,,,,,,,Y,,,,,,,,,,,,,,,,,,,,,,,,,,,,,,,,,,,,,,,,,,,,,,,,,,,,,,,,,,,,,,,,
169,36,201905,NANO ENERGY,10.1016/j.nanoen.2019.02.065,Polyether PU (Badische Anilin Soda Fabrik Ga),,,,PU(Whigh WM∶Wlow WM= 80∶20),,,,,,,,,,,,,,,,,,,,,,,,Ceramic Materials,Semiconductor,BaTiO3,Ba/Ti/O,Sphere,,Isotropic,0.32,,,,,,,,,,12000,,,,,,,,,,,,,,,Solution Casting,0.2,,,,11.8,11.5,11,,,,,,0.03,0.03,0.04,,,,,,,,,,,38,,,,,,,,,,,,,,,,,,,,,,,,Y,,,,,,,,,,,,,,,,,,,,,,,,,,,,,,,,,,,,,,,,,,,,,,,,,,,,,,,,,,,,,,,,
170,37,201907,COMPOSITES PART A-APPLIED SCIENCE AND MANUFACTURIN,10.1016/j.compositesa.2019.105527,Ecoflex 00-30,,,,,2.17,2.17,2.17,2.17,2.17,2.17,,0.000006,0.000006,0.000006,0.000006,0.000002,0.00001,,20.5,,,,,,,,0.08,Ceramic Materials,Conductor,C,C,Irregular ,1500*9.5,Isotropic,0.0025,,"MWCNTs, NC7000, Belgium NanocylS.A.",/,,,,,,,,,,,,,,,,,,,,,,Multi-layer stacking,0.2,5.64,5.64,5.64,5.64,5.64,5.64,,0.09,0.15,0.15,0.15,0.15,0.15,0.15,,,,,,,,,0.1495,14.5,14.5,,,,,,,,,,,,,,,,,,,,,,,,,,,,,,,,,,,,,,,,,,,,,,,,,,,,,,,,,,,,,,,,,,,,,,,,,,,,,,,,,,,,,,,,
171,37,201907,COMPOSITES PART A-APPLIED SCIENCE AND MANUFACTURIN,10.1016/j.compositesa.2019.105527,Ecoflex 00-30,,,,,2.17,2.17,2.17,2.17,2.17,2.17,,0.000006,0.000006,0.000006,0.000006,0.000002,0.00001,,20.5,,,,,,,,0.08,Ceramic Materials,Conductor,C,C,Irregular ,1500*9.5,Isotropic,0.0075,,"MWCNTs, NC7000, Belgium NanocylS.A.",/,,,,,,,,,,,,,,,,,,,,,,Multi-layer stacking,0.2,27,25,23,17.5,13.5,7.5,,0.14,0.18,0.16,0.15,0.15,0.39,0.34,,,,,,,,,0.2033,12.5,12.5,,,,,,,,,,,,,,,,,,,,,,,,,,,,,,,,,,,,,,,,,,,,,,,,,,,,,,,,,,,,,,,,,,,,,,,,,,,,,,,,,,,,,,,,
172,37,201907,COMPOSITES PART A-APPLIED SCIENCE AND MANUFACTURIN,10.1016/j.compositesa.2019.105527,Ecoflex 00-30,,,,,2.17,2.17,2.17,2.17,2.17,2.17,,0.000006,0.000006,0.000006,0.000006,0.000002,0.00001,,20.5,,,,,,,,0.08,Ceramic Materials,Conductor,C,C,Irregular ,1500*9.5,Isotropic,0.01,,"MWCNTs, NC7000, Belgium NanocylS.A.",/,,,,,,,,,,,,,,,,,,,,,,Multi-layer stacking,0.2,32.4,27.5,28,22.5,17.5,12.5,,0.15,1.2,0.58,0.4,0.38,0.58,0.56,,,,,,,,,0.1396,9.5,9.5,,,,,,,,,,,,,,,,,,,,,,,,,,,,,,,,,,,,,,,,,,,,,,,,,,,,,,,,,,,,,,,,,,,,,,,,,,,,,,,,,,,,,,,,
173,38,201908,MACROMOLECULAR RAPID COMMUNICATIONS,10.1002/marc.201900205,Polysiloxane (tetramethyltetravinylcyclotetraaminosiloxane - purchased from ABCR Company),,,,,,,,,,,,0.03,,,,,,,,,,,,,,,,,,,,,,,,,,,,,,,,,,,,,,,,,,,,,,,,,2,,,,,,,,,,,,,,,,,,,,,,,,,,,,,,,,,,,,,,,,,,,,,,,,,,,,,,,,,,,,,,,,,,,,,,,,,,,,,,,,,,,,,,,,,,,,,,,,,,,,,,,,,,,,,,,,,
174,38,201908,MACROMOLECULAR RAPID COMMUNICATIONS,10.1002/marc.201900205,Polysiloxane (tetramethyltetravinylcyclotetraaminosiloxane - purchased from ABCR Company),,,,,150,12,10,9.9,9.8,9.6,,0.04,5.25,2.78,1.06,0.69,0.62,,19,1.50E-09,1.50E-09,1.60E-09,1.60E-09,1.80E-09,0.00000008,,0.2,,,,,,,,,,,,,,,,,,,,,,,,,,,,,,,,,,2,,,,,,,,,,,,,,,,,,,,,,,,,,,,,,,,,,,,,,,,,,,,,,,,,,,,,,,,,,,,,,,,,,,,,,,,,,,,,,,,,,,,,,,,,,,,,,,,,,,,,,,,,,,,,,,,,
175,38,201908,MACROMOLECULAR RAPID COMMUNICATIONS,10.1002/marc.201900205,Polysiloxane (tetramethyltetravinylcyclotetraaminosiloxane - purchased from ABCR Company),,,,,145,12,9.8,9.7,9.6,9.4,,0.02,13.12,6.75,2.28,1.32,0.72,,25.5,8.00E-10,8.00E-10,9.00E-10,9.00E-10,1.60E-09,0.00000008,,0.68,,,,,,,,,,,,,,,,,,,,,,,,,,,,,,,,,,2,,,,,,,,,,,,,,,,,,,,,,,,,,,,,,,,,,,,,,,,,,,,,,,,,,,,,,,,,,,,,,,,,,,,,,,,,,,,,,,,,,,,,,,,,,,,,,,,,,,,,,,,,,,,,,,,,
176,38,201908,MACROMOLECULAR RAPID COMMUNICATIONS,10.1002/marc.201900205,Polysiloxane (tetramethyltetravinylcyclotetraaminosiloxane - purchased from ABCR Company),,,,,110,12,9.5,9.4,9.3,9.1,,0.015,3.15,1.57,1.15,0.83,0.64,,73.6,1.20E-09,1.20E-09,1.30E-09,1.30E-09,1.70E-09,0.00000008,,0.8,,,,,,,,,,,,,,,,,,,,,,,,,,,,,,,,,,2,,,,,,,,,,,,,,,,,,,,,,,,,,,,,,,,,,,,,,,,,,,,,,,,,,,,,,,,,,,,,,,,,,,,,,,,,,,,,,,,,,,,,,,,,,,,,,,,,,,,,,,,,,,,,,,,,
177,39,201909,ADVANCED ENGINEERING MATERIALS,10.1002/adem.201900481,"Vinyl-terminated PDMS (DMS-V31 purchased from Gelest, USA)",,,,,2.39,2.38,2.38,2.38,2.37,2.37,,0.00962,0.000367,0.000367,0.000367,0.000367,0.000367,,55,1.00E-13,1.00E-14,2.50E-14,1.50E-12,1.00E-11,1.50E-09,,0.49,,,,,,,,,,,,,,,,,,,,,,,,,,,,,,,,,,0.2,,,,,,,,,,,,,,,,,,,,,,,,55,,,,,,,,,,,,,,,,,,,,,,,,,,,,,,,,,,,,,,,,,,,,,,,,,,,,,,,,,,,,,,,,,,,,,,,,,,,,,,,,,,,,,,,,,
178,39,201909,ADVANCED ENGINEERING MATERIALS,10.1002/adem.201900481,"Vinyl-terminated PDMS (DMS-V32 purchased from Gelest, USA)",,,,,2.89,2.87,2.86,2.85,2.84,2.83,,0.17,0.025,0.000113,0.000111,0.000112,0.000113,,40,3.50E-13,3.50E-14,1.50E-14,3.50E-12,8.00E-11,0.000000009,,0.45,,,,,,,,,,,,,,,,,,,,,,,,,,,,,,,,,,0.2,,,,,,,,,,,,,,,,,,,,,,,,40,,,,,,,,,,,,,,,,,,,,,,,,,,,,,,,,,,,,,,,,,,,,,,,,,,,,,,,,,,,,,,,,,,,,,,,,,,,,,,,,,,,,,,,,,
179,39,201909,ADVANCED ENGINEERING MATERIALS,10.1002/adem.201900481,"Vinyl-terminated PDMS (DMS-V33 purchased from Gelest, USA)",,,,,2.31,2.3,2.28,2.26,2.25,2.23,,0.14,0.028,0.000586,0.000586,0.000586,0.000586,,30,1.00E-13,1.00E-14,3.00E-14,2.50E-12,1.00E-10,2.50E-09,,0.42,,,,,,,,,,,,,,,,,,,,,,,,,,,,,,,,,,0.2,,,,,,,,,,,,,,,,,,,,,,,,30,,,,,,,,,,,,,,,,,,,,,,,,,,,,,,,,,,,,,,,,,,,,,,,,,,,,,,,,,,,,,,,,,,,,,,,,,,,,,,,,,,,,,,,,,
180,39,201909,ADVANCED ENGINEERING MATERIALS,10.1002/adem.201900481,"Vinyl-terminated PDMS (DMS-V34 purchased from Gelest, USA)",,,,,4.64,4.6,4.58,4.56,4.54,4.52,,0.197,0.032,0.00164,0.00164,0.00164,0.00164,,19,2.20E-13,2.20E-14,9.00E-14,3.50E-12,2.00E-10,0.000000007,,0.34,,,,,,,,,,,,,,,,,,,,,,,,,,,,,,,,,,0.2,,,,,,,,,,,,,,,,,,,,,,,,19,,,,,,,,,,,,,,,,,,,,,,,,,,,,,,,,,,,,,,,,,,,,,,,,,,,,,,,,,,,,,,,,,,,,,,,,,,,,,,,,,,,,,,,,,
181,39,201909,ADVANCED ENGINEERING MATERIALS,10.1002/adem.201900481,"Vinyl-terminated PDMS (DMS-V35 purchased from Gelest, USA)",,,,,6.43,6.41,6.38,6.36,6.34,6.32,,0.297,0.045,0.00274,0.00274,0.00274,0.00274,,10,1.50E-13,1.50E-15,6.00E-14,3.50E-12,1.50E-10,0.000000004,,0.2,,,,,,,,,,,,,,,,,,,,,,,,,,,,,,,,,,0.2,,,,,,,,,,,,,,,,,,,,,,,,10,,,,,,,,,,,,,,,,,,,,,,,,,,,,,,,,,,,,,,,,,,,,,,,,,,,,,,,,,,,,,,,,,,,,,,,,,,,,,,,,,,,,,,,,,
182,39,201909,ADVANCED ENGINEERING MATERIALS,10.1002/adem.201900481,"Vinyl-terminated PDMS (DMS-V36 purchased from Gelest, USA)",,,,,7.61,7.59,7.57,7.55,7.54,7.53,,0.166,0.035,0.003,0.003,0.003,0.003,,7.5,1.21E-13,1.21E-13,2.00E-14,1.50E-12,4.00E-10,0.00000001,,0.15,,,,,,,,,,,,,,,,,,,,,,,,,,,,,,,,,,0.2,,,,,,,,,,,,,,,,,,,,,,,,7.5,,,,,,,,,,,,,,,,,,,,,,,,,,,,,,,,,,,,,,,,,,,,,,,,,,,,,,,,,,,,,,,,,,,,,,,,,,,,,,,,,,,,,,,,,
183,40,201910,JOURNAL OF APPLIED POLYMER SCIENCE,10.1002/app.48629,Standard Malaysian Rubber (SMR10),,,,,3.17,3.15,3.14,3.12,3.11,3.09,,0.004,0.004,0.004,0.004,0.01,0.02,,,3.00E-13,3.00E-12,2.00E-11,0.000000003,0.00000008,0.0000001,,0.121,Ceramic Materials,Dielectric Material,ZnO,Zn/O,Sphere ,50,Anisotropism,0.03,,Commercial chemically pure zinc oxide powder,/,,,,,,,8.15,,,,,,,,,,,,,,,,1,,,,,,,,,,,,,,,,,,,,,,,,,,,,,,,,,,,,,,,,,,,,,,,,,N,Ceramic Materials,Conductor,nano diamonds,C,Irregular ,,Isotropic,0.01,,,,,,,,,,,,,,,,,,,,,,,,硫黄,S,,,,0.0175,,,,,,,,,,,,,,,,,,,,,,,,,,,
184,40,201910,JOURNAL OF APPLIED POLYMER SCIENCE,10.1002/app.48629,Standard Malaysian Rubber (SMR11),,,,,3.17,3.15,3.14,3.12,3.11,3.09,,0.016,0.015,0.013,0.012,0.015,0.025,,,1.20E-12,2.00E-12,2.00E-11,0.000000002,0.00000008,0.0000001,,0.123,Ceramic Materials,Dielectric Material,ZnO,Zn/O,Sphere ,50,Anisotropism,0.03,,Commercial chemically pure zinc oxide powder,/,,,,,,,8.15,,,,,,,,,,,,,,,,1,,,,,,,,,,,,,,,,,,,,,,,,,,,,,,,,,,,,,,,,,,,,,,,,,N,Ceramic Materials,Conductor,nano diamonds,C,Irregular ,,Isotropic,0.01,,,,,,,,,,,,,,,,,,,,,,,,硫黄,S,,,,0.0175,,,,,,,,,,,,,,,,,,,,,,,,,,,
185,40,201910,JOURNAL OF APPLIED POLYMER SCIENCE,10.1002/app.48629,Standard Malaysian Rubber (SMR12),,,,,3.17,3.15,3.14,3.12,3.11,3.09,,0.009,0.008,0.008,0.008,0.014,0.031,,,8.00E-13,7.00E-11,6.00E-11,0.000000008,0.00000008,0.0000001,,0.114,Ceramic Materials,Dielectric Material,ZnO,Zn/O,Sphere ,50,Anisotropism,0.03,,Commercial chemically pure zinc oxide powder,/,,,,,,,8.15,,,,,,,,,,,,,,,,1,,,,,,,,,,,,,,,,,,,,,,,,,,,,,,,,,,,,,,,,,,,,,,,,,N,Ceramic Materials,Conductor,nano diamonds,C,Irregular ,,Isotropic,0.01,,,,,,,,,,,,,,,,,,,,,,,,硫黄,S,,,,0.0175,,,,,,,,,,,,,,,,,,,,,,,,,,,
186,40,201910,JOURNAL OF APPLIED POLYMER SCIENCE,10.1002/app.48629,Standard Malaysian Rubber (SMR13),,,,,3.17,3.15,3.14,3.12,3.11,3.09,,0.009,0.008,0.008,0.008,0.013,0.031,,,,8.00E-12,9.00E-11,0.000000001,0.00000004,0.0000001,,0.136,Ceramic Materials,Dielectric Material,ZnO,Zn/O,Sphere ,50,Anisotropism,0.03,,Commercial chemically pure zinc oxide powder,/,,,,,,,8.15,,,,,,,,,,,,,,,,1,,,,,,,,,,,,,,,,,,,,,,,,,,,,,,,,,,,,,,,,,,,,,,,,,N,Ceramic Materials,Conductor,nano diamonds,C,Irregular ,,Isotropic,0.01,,,,,,,,,,,,,,,,,,,,,,,,硫黄,S,,,,0.0175,,,,,,,,,,,,,,,,,,,,,,,,,,,
187,40,201910,JOURNAL OF APPLIED POLYMER SCIENCE,10.1002/app.48629,Standard Malaysian Rubber (SMR14),,,,,3.17,3.15,3.14,3.12,3.11,3.09,,0.015,0.015,0.013,0.012,0.015,0.025,,,,8.00E-12,9.00E-11,0.000000001,0.00000004,0.0000001,,0.129,Ceramic Materials,Dielectric Material,ZnO,Zn/O,Sphere ,50,Anisotropism,0.03,,Commercial chemically pure zinc oxide powder,/,,,,,,,8.15,,,,,,,,,,,,,,,,1,,,,,,,,,,,,,,,,,,,,,,,,,,,,,,,,,,,,,,,,,,,,,,,,,N,Ceramic Materials,Conductor,nano diamonds,C,Irregular ,,Isotropic,0.01,,,,,,,,,,,,,,,,,,,,,,,,硫黄,S,,,,0.0175,,,,,,,,,,,,,,,,,,,,,,,,,,,
188,40,201910,JOURNAL OF APPLIED POLYMER SCIENCE,10.1002/app.48629,Standard Malaysian Rubber (SMR15),,,,,5.2,5.15,5.09,5.01,4.76,4.47,,0.007,0.013,0.052,0.19,0.2,0.21,,,5.00E-15,1.00E-14,7.00E-13,2.50E-11,2.70E-09,0.000000038,,0.051,Ceramic Materials,Dielectric Material,ZnO,Zn/O,Sphere ,50,Anisotropism,0.03,,Commercial chemically pure zinc oxide powder,/,,,,,,,8.15,,,,,,,,,,,,,,,,1,,,,,,,,,,,,,,,,,,,,,,,,,,,,,,,,,,,,,,,,,,,,,,,,,N,Ceramic Materials,Conductor,nano diamonds,C,Irregular ,,Isotropic,0.01,,,,,,,,,,,,,,,,,,,,,,,,硫黄,S,,,,0.0175,,,,,,,,,,,,,,,,,,,,,,,,,,,
189,41,201911,ADVANCED FUNCTIONAL MATERIALS,10.1002/adfm.201907375,PDMS (Sylgard184),,,,,6,6,6,6,6,6,,,,,,,,,26,,,       ,,,,,,Ceramic Materials,Conductor,C,C,Sphere ,50,Isotropic,0.0018,,Commercial chemically pure carbon black particles,,,,,,,,,,,,,,,,,,,,,,,,1,,,,,,,,,0.1,0.1,0.1,0.1,0.1,0.1,,0.0000004,0.0000001,0.0000005,0.0000005,0.0001,,,,,,,,,,,,,,,,,,,,,,,,,,,,,Y,,,,,,,,,,,,,,,,,,,,,,,,,,,,,,,,,,,,,,,,,,,,,,,,,,,,,,,,,,,,,,,,
190,41,201911,ADVANCED FUNCTIONAL MATERIALS,10.1002/adfm.201907375,Polyurethane acrylate (CN9021),,,,,2.8,2.8,2.8,2.8,2.8,2.8,,,,,,,,,26,,,,,,,,,Ceramic Materials,Conductor,C,C,Sphere ,50,Isotropic,0.0018,,Commercial chemically pure carbon black particles,,,,,,,,,,,,,,,,,,,,,,,,1,,,,,,,,,0.1,0.1,0.1,0.1,0.1,0.1,,0.0000004,0.0000001,0.0000005,0.0000005,0.0001,,,,,,,,,,,,,,,,,,,,,,,,,,,,,Y,,,,,,,,,,,,,,,,,,,,,,,,,,,,,,,,,,,,,,,,,,,,,,,,,,,,,,,,,,,,,,,,
191,43,201911,CHEMICAL ENGINEERING JOURNAL,10.1016/j.cej.2019.121993,Self-healing elastomer (TuSE)-polymerization synthesis product,,,,,132,110,49.8,10.8,9.5,7.2,,,1.54,0.86,0.85,0.62,0.53,,9,, ,0.00000002,0.00000003,0.00000003,0.0000008,,3.78,Ceramic Materials,Dielectric Material,TiO2 ,Ti/O,Sphere ,600,Anisotropism,0,,Room temperature hydrolysis,Urea core-shell structure with titanium dioxide as the core,,,,,,,127.5,,,,,,,,,,,,,,,,1,,,,,,,,,,,,,,,,,,,,,,,,,,,,,,,,,,,,,,,,,,,,,,,,,Y,,,,,,,,,,,,,,,,,,,,,,,,,,,,,,,,,,,,,,,,,,,,,,,,,,,,,,,,,,,,,,,,
192,43,201911,CHEMICAL ENGINEERING JOURNAL,10.1016/j.cej.2019.121993,Self-healing elastomer (TuSE)-polymerization synthesis product,,,,,214,175,50.2,16.1,15.6,13.2,,,5.25,2.78,1.06,0.69,0.62,,8.5,,0.00000001,0.00000002,0.00000003,0.00000008,0.0000001,,0.14,Ceramic Materials,Dielectric Material,TiO2 ,Ti/O,Sphere ,600,Anisotropism,0.01,,Room temperature hydrolysis,Urea core-shell structure with titanium dioxide as the core,,,,,,,127.5,,,,,,,,,,,,,,,,1,,,,,,,,,,,,,,,,,,,,,,,,,,,,,,,,,,,,,,,,,,,,,,,,,Y,,,,,,,,,,,,,,,,,,,,,,,,,,,,,,,,,,,,,,,,,,,,,,,,,,,,,,,,,,,,,,,,
193,43,201911,CHEMICAL ENGINEERING JOURNAL,10.1016/j.cej.2019.121993,Self-healing elastomer (TuSE)-polymerization synthesis product,,,,,284,220,75.3,19,18.3,15.9,,,13.12,6.75,2.28,1.32,0.72,,8.2,,0.00000003,0.00000003,0.00000004,0.00000006,0.00000013,,0.74,Ceramic Materials,Dielectric Material,TiO2 ,Ti/O,Sphere ,600,Anisotropism,0.03,,Room temperature hydrolysis,Urea core-shell structure with titanium dioxide as the core,,,,,,,127.5,,,,,,,,,,,,,,,,1,,,,,,,,,,,,,,,,,,,,,,,,,,,,,,,,,,,,,,,,,,,,,,,,,Y,,,,,,,,,,,,,,,,,,,,,,,,,,,,,,,,,,,,,,,,,,,,,,,,,,,,,,,,,,,,,,,,
194,43,201911,CHEMICAL ENGINEERING JOURNAL,10.1016/j.cej.2019.121993,Self-healing elastomer (TuSE)-polymerization synthesis product,,,,,358,340,140.8,37.5,35.1,32.8,,,3.15,1.57,1.15,0.83,0.64,,8,,0.00000001,0.00000002,0.00000004,0.00000008,0.00000022,,1.04,Ceramic Materials,Dielectric Material,TiO2 ,Ti/O,Sphere ,600,Anisotropism,0.05,,Room temperature hydrolysis,Urea core-shell structure with titanium dioxide as the core,,,,,,,127.5,,,,,,,,,,,,,,,,1,,,,,,,,,,,,,,,,,,,,,,,,,,,,,,,,,,,,,,,,,,,,,,,,,Y,,,,,,,,,,,,,,,,,,,,,,,,,,,,,,,,,,,,,,,,,,,,,,,,,,,,,,,,,,,,,,,,
195,43,201911,CHEMICAL ENGINEERING JOURNAL,10.1016/j.cej.2019.121993,Self-healing elastomer (TuSE)-polymerization synthesis product,,,,,84.5,78,35.2,14.3,13.2,11.6,,,78,2.51,0.86,0.58,0.51,,7,,0.00000001,0.00000002,0.00000003,0.00000005,0.00000009,,1.64,Ceramic Materials,Dielectric Material,TiO2 ,Ti/O,Sphere ,600,Anisotropism,0.07,,Room temperature hydrolysis,Urea core-shell structure with titanium dioxide as the core,,,,,,,127.5,,,,,,,,,,,,,,,,1,,,,,,,,,,,,,,,,,,,,,,,,,,,,,,,,,,,,,,,,,,,,,,,,,Y,,,,,,,,,,,,,,,,,,,,,,,,,,,,,,,,,,,,,,,,,,,,,,,,,,,,,,,,,,,,,,,,
196,43,201911,CHEMICAL ENGINEERING JOURNAL,10.1016/j.cej.2019.121993,Self-healing elastomer (TuSE)-polymerization synthesis product,,,,,95.4,80,36.8,15,14.1,13.5,,,80,2.42,0.74,0.56,0.48,,6,,0.00000001,0.00000002,0.00000004,0.00000005,0.00000007,,1.08,Ceramic Materials,Dielectric Material,TiO2 ,Ti/O,Sphere ,600,Anisotropism,0.09,,Room temperature hydrolysis,Urea core-shell structure with titanium dioxide as the core,,,,,,,127.5,,,,,,,,,,,,,,,,1,,,,,,,,,,,,,,,,,,,,,,,,,,,,,,,,,,,,,,,,,,,,,,,,,Y,,,,,,,,,,,,,,,,,,,,,,,,,,,,,,,,,,,,,,,,,,,,,,,,,,,,,,,,,,,,,,,,
197,44,202004,APPLIED MATERIALS &INTERFACE,10.1021/acsami.0c03692,Pre-polysiloxane: methylhydrogensiloxane-dimethylsiloxane copolymer (CL) (purchased from ABCR),,,,32 wt% nitroaniline groups,,,,18.4,,,,,,,0.043,,,,,,,,5.24E-10,,,,0.256,,,,,,,,,,,,,,,,,,,,,,,,,,,,,,,,,,0.2,,,,,,,,,,,,,,,,,,,,,,,,,,,,,,,,0.0307,,,,,,,,,,,,,,,,,Y,,,,,,,,,,,,,,,,,,,,,,,,,,,,,,,,,,,,,,,,,,,,,,,,,,,,,,,,,,,,,,,,
198,44,202004,APPLIED MATERIALS &INTERFACE,10.1021/acsami.0c03692,Pre-polysiloxane: methylhydrogensiloxane-dimethylsiloxane copolymer (CL) (purchased from ABCR),,,,24 wt% nitroaniline groups,,,,13.9,,,,,,,0.095,,,,,,,,8.75E-10,,,,0.362,,,,,,,,,,,,,,,,,,,,,,,,,,,,,,,,,,0.2,,,,,,,,,,,,,,,,,,,,,,,,,,,,,,,,0.0183,,,,,,,,,,,,,,,,,Y,,,,,,,,,,,,,,,,,,,,,,,,,,,,,,,,,,,,,,,,,,,,,,,,,,,,,,,,,,,,,,,,
199,44,202004,APPLIED MATERIALS &INTERFACE,10.1021/acsami.0c03692,Pre-polysiloxane: methylhydrogensiloxane-dimethylsiloxane copolymer (CL) (purchased from ABCR),,,,20 wt% nitroaniline groups,,,,10.6,,,,,,,0.103,,,,,,,,7.28E-11,,,,0.27,,,,,,,,,,,,,,,,,,,,,,,,,,,,,,,,,,0.2,,,,,,,,,,,,,,,,,,,,,,,,,,,,,,,,0.0217,,,,,,,,,,,,,,,,,Y,,,,,,,,,,,,,,,,,,,,,,,,,,,,,,,,,,,,,,,,,,,,,,,,,,,,,,,,,,,,,,,,
200,44,202004,APPLIED MATERIALS &INTERFACE,10.1021/acsami.0c03692,Pre-polysiloxane: methylhydrogensiloxane-dimethylsiloxane copolymer (CL) (purchased from ABCR),,,,32 wt% nitroaniline groups,,,,18.9,,,,,,,0.034,,,,,,,,4.13E-11,,,,0.0144,,,,,,,,,,,,,,,,,,,,,,,,,,,,,,,,,,0.2,,,,,,,,,,,,,,,,,,,,,,,,,,,,,,,,0.0299,,,,,,,,,,,,,,,,,Y,,,,,,,,,,,,,,,,,,,,,,,,,,,,,,,,,,,,,,,,,,,,,,,,,,,,,,,,,,,,,,,,
201,45,202004,IEEE TRANSACTIONS ON DIELECTRICAL INSULATION,10.1109/TDEI.2019.008355,Two-component silicone elastomer (a two-component silicone elastomer with a density of 0.90g/cm3,,,,,,,,,,,,,,,,,,,,,,,,,,,,Ceramic Materials,Semiconductor,BN,B/N,Sphere ,50/5000,Anisotropism,,5,,,,,,,,,4.2,,,,,,,0.0002,,,,,,,,,0.6,,,,,,,,,,,,,,,,,,,,,,,,,,,,,,,,,,,,,,,,,,,,,,,,,N,Ceramic Materials,Semiconductor,SiC,Si/C,Sphere ,50/5000,Anisotropism,,5,,,,,,,,,,,,,,,,,,,,,,,,,,,,,,,,,,,,,,,,,,,,,,,,,,,,,,,
202,45,202004,IEEE TRANSACTIONS ON DIELECTRICAL INSULATION,10.1109/TDEI.2019.008355,Two-component silicone elastomer (a two-component silicone elastomer with a density of 0.90g/cm3,,,,,,,,,,,,,,,,,,,,,,,,,,,,Ceramic Materials,Semiconductor,BN,B/N,Sphere ,50/5000,Anisotropism,,10,,,,,,,,,4.2,,,,,,,0.0002,,,,,,,,,0.6,,,,,,,,,,,,,,,,,,,,,,,,,,,,,,,,,,,,,,,,,,,,,,,,,N,Ceramic Materials,Semiconductor,SiC,Si/C,Sphere ,50/5000,Anisotropism,,10,,,,,,,,,,,,,,,,,,,,,,,,,,,,,,,,,,,,,,,,,,,,,,,,,,,,,,,
203,45,202004,IEEE TRANSACTIONS ON DIELECTRICAL INSULATION,10.1109/TDEI.2019.008355,Two-component silicone elastomer (a two-component silicone elastomer with a density of 0.90g/cm3,,,,,,,,,,,,,,,,,,,,,,,,,,,,Ceramic Materials,Semiconductor,BN,B/N,Sphere ,50/5000,Anisotropism,,40,,,,,,,,,4.2,,,,,,,0.0002,,,,,,,,,0.6,,,,,,,,,,,,,,,,,,,,,,,,,,,,,,,,,,,,,,,,,,,,,,,,,N,Ceramic Materials,Semiconductor,SiC,Si/C,Sphere ,50/5000,Anisotropism,,40,,,,,,,,,,,,,,,,,,,,,,,,,,,,,,,,,,,,,,,,,,,,,,,,,,,,,,,
204,45,202004,IEEE TRANSACTIONS ON DIELECTRICAL INSULATION,10.1109/TDEI.2019.008355,Two-component silicone elastomer (a two-component silicone elastomer with a density of 0.90g/cm3,,,,,,,,,,,,,,,,,,,,,,,,,,,,Ceramic Materials,Semiconductor,BN,B/N,Sphere ,50/5000,Anisotropism,,5,,,,,,,,,4.2,,,,,,,0.0002,,,,,,,,,0.6,,,,,,,,,,,,,,,,,,,,,,,,,,,,,,,,,,,,,,,,,,,,,,,,,N,Ceramic Materials,Semiconductor,SiC,Si/C,Sphere ,50/5000,Anisotropism,,5,,,,,,,,,,,,,,,,,,,,,,,,,,,,,,,,,,,,,,,,,,,,,,,,,,,,,,,
205,45,202004,IEEE TRANSACTIONS ON DIELECTRICAL INSULATION,10.1109/TDEI.2019.008355,Two-component silicone elastomer (a two-component silicone elastomer with a density of 0.90g/cm3,,,,,,,,,,,,,,,,,,,,,,,,,,,,Ceramic Materials,Semiconductor,BN,B/N,Sphere ,50/5000,Anisotropism,,10,,,,,,,,,4.2,,,,,,,0.0002,,,,,,,,,0.6,,,,,,,,,,,,,,,,,,,,,,,,,,,,,,,,,,,,,,,,,,,,,,,,,N,Ceramic Materials,Semiconductor,SiC,Si/C,Sphere ,50/5000,Anisotropism,,10,,,,,,,,,,,,,,,,,,,,,,,,,,,,,,,,,,,,,,,,,,,,,,,,,,,,,,,
206,45,202004,IEEE TRANSACTIONS ON DIELECTRICAL INSULATION,10.1109/TDEI.2019.008355,Two-component silicone elastomer (a two-component silicone elastomer with a density of 0.90g/cm3,,,,,,,,,,,,,,,,,,,,,,,,,,,,Ceramic Materials,Semiconductor,BN,B/N,Sphere ,50/5000,Anisotropism,,40,,,,,,,,,4.2,,,,,,,0.0002,,,,,,,,,0.6,,,,,,,,,,,,,,,,,,,,,,,,,,,,,,,,,,,,,,,,,,,,,,,,,N,Ceramic Materials,Semiconductor,SiC,Si/C,Sphere ,50/5000,Anisotropism,,40,,,,,,,,,,,,,,,,,,,,,,,,,,,,,,,,,,,,,,,,,,,,,,,,,,,,,,,
207,46,202006,JOURNAL OF MATERIALS SCIENCE,10.1007/s10854-020-03690-3,Dipolar silicone elastomer-hydroxyl-terminated polydimethylsiloxane,,,,,3.16,3.16,3.16,3.16,3.16,3.16,,0.025,0.015,0.005,0.01,0.02,0.03,,48.23,1.00E-13,1.00E-14,2.50E-14,1.50E-12,1.50E-11,1.50E-09,,0.6963,Ceramic Materials,Dielectric Material,BaTiO3,Ti/Ba/O,Sphere ,50,Anisotropism,0.1,,,,,,,,,,12000,,,,,,,,,,,,,,,,0.2,3.3,3.3,3.3,3.3,3.3,3.3,,0.55,,0.00751,0.00597,0.00125,0.00074,0.00234,,5.50E-14,3.00E-13,1.20E-12,9.50E-12,7.00E-11,2.50E-10,,1.229,47.76,47.76,,,,,,,0.0478,,,,,,,,,,,,,,,,,Y,,,,,,,,,,,,,,,,,,,,,,,,,,,,,,,,,,,,,,,,,,,,,,,,,,,,,,,,,,,,,,,,
208,46,202006,JOURNAL OF MATERIALS SCIENCE,10.1007/s10854-020-03690-3,Dipolar silicone elastomer-hydroxyl-terminated polydimethylsiloxane,,,,,3.47,3.47,3.47,3.47,3.47,3.47,,0.035,0.025,0.002,0.01,0.03,0.003,,56.04,3.50E-13,3.50E-14,1.50E-14,3.50E-12,8.00E-11,0.000000009,,0.7099,Ceramic Materials,Dielectric Material,BaTiO3,Ti/Ba/O,Sphere ,50,Anisotropism,0.2,,,,,,,,,,12000,,,,,,,,,,,,,,,,0.2,3.43,3.43,3.43,3.43,3.43,3.43,,0.66,,0.00432,0.00326,0.00115,0.00083,0.00254,,1.20E-14,4.00E-13,2.00E-12,1.00E-11,9.00E-11,3.00E-10,,1.213,63.33,63.33,,,,,,,0.0508,,,,,,,,,,,,,,,,,Y,,,,,,,,,,,,,,,,,,,,,,,,,,,,,,,,,,,,,,,,,,,,,,,,,,,,,,,,,,,,,,,,
209,46,202006,JOURNAL OF MATERIALS SCIENCE,10.1007/s10854-020-03690-3,Dipolar silicone elastomer-hydroxyl-terminated polydimethylsiloxane,,,,,3.67,3.67,3.67,3.67,3.67,3.67,,0.017,0.012,0.0015,0.0009,0.005,0.0153,,62.46,1.00E-13,1.00E-14,3.00E-14,2.50E-12,1.00E-10,2.50E-09,,0.7305,Ceramic Materials,Dielectric Material,BaTiO3,Ti/Ba/O,Sphere ,50,Anisotropism,0.3,,,,,,,,,,12000,,,,,,,,,,,,,,,,0.2,3.6,3.6,3.6,3.6,3.6,3.6,,0.71,,0.00712,0.00535,0.00295,0.00153,0.00286,,1.30E-13,8.00E-14,3.00E-13,5.00E-12,1.50E-11,7.00E-11,,1.134,47.45,47.45,,,,,,,0.0126,,,,,,,,,,,,,,,,,Y,,,,,,,,,,,,,,,,,,,,,,,,,,,,,,,,,,,,,,,,,,,,,,,,,,,,,,,,,,,,,,,,
210,46,202006,JOURNAL OF MATERIALS SCIENCE,10.1007/s10854-020-03690-3,Dipolar silicone elastomer-hydroxyl-terminated polydimethylsiloxane,,,,,3.88,3.88,3.88,3.88,3.88,3.75,,0.017,0.012,0.0035,0.0025,0.01,0.02,,67.22,2.20E-13,2.20E-14,9.00E-14,3.50E-12,2.00E-10,0.000000007,,0.7411,Ceramic Materials,Dielectric Material,BaTiO3,Ti/Ba/O,Sphere ,50,Anisotropism,0.1,,,,,,,,,,12000,,,,,,,,,,,,,,,,0.2,4.37,4.31,4.27,4.27,4.21,4.13,,0.58,,0.0215,0.0159,0.00495,0.0259,0.00832,,2.10E-14,1.50E-13,7.00E-13,6.00E-12,2.00E-11,1.50E-10,,1.735,68.63,68.63,,,,,,,0.092,,,,,,,,,,,,,,,,,Y,,,,,,,,,,,,,,,,,,,,,,,,,,,,,,,,,,,,,,,,,,,,,,,,,,,,,,,,,,,,,,,,
211,46,202006,JOURNAL OF MATERIALS SCIENCE,10.1007/s10854-020-03690-3,Dipolar silicone elastomer-hydroxyl-terminated polydimethylsiloxane,,,,,4.08,4.08,4.08,4.08,4.08,3.95,,0.01,0.008,0.0025,0.002,0.08,0.03,,73.33,1.50E-13,1.50E-15,6.00E-14,3.50E-12,1.50E-10,0.000000004,,0.8168,Ceramic Materials,Dielectric Material,BaTiO3,Ti/Ba/O,Sphere ,50,Anisotropism,0.2,,,,,,,,,,12000,,,,,,,,,,,,,,,,0.2,4.61,4.57,4.47,4.41,4.36,4.31,,0.68,,0.0221,0.0178,0.00665,0.0267,0.0156,,4.50E-14,2.50E-13,1.50E-12,7.00E-12,5.00E-11,2.50E-10,,1.534,77.46,77.46,,,,,,,0.1197,,,,,,,,,,,,,,,,,Y,,,,,,,,,,,,,,,,,,,,,,,,,,,,,,,,,,,,,,,,,,,,,,,,,,,,,,,,,,,,,,,,
212,46,202006,JOURNAL OF MATERIALS SCIENCE,10.1007/s10854-020-03690-3,Dipolar silicone elastomer-hydroxyl-terminated polydimethylsiloxane,,,,,4.38,4.38,4.34,4.29,4.25,4.12,,0.017,0.012,0.0075,0.0008,0.015,0.04,,57.47,1.21E-13,1.21E-13,2.00E-14,1.50E-12,4.00E-10,0.00000001,,0.7977,Ceramic Materials,Dielectric Material,BaTiO3,Ti/Ba/O,Sphere ,50,Anisotropism,0.3,,,,,,,,,,12000,,,,,,,,,,,,,,,,0.2,4.82,4.75,4.7,4.7,4.63,4.54,,0.63,,0.0236,0.0193,0.00747,0.0231,0.00751,,1.20E-13,1.20E-12,7.00E-12,2.00E-11,1.50E-10,7.00E-10,,1.143,63.91,63.91,,,,,,,0.0365,,,,,,,,,,,,,,,,,Y,,,,,,,,,,,,,,,,,,,,,,,,,,,,,,,,,,,,,,,,,,,,,,,,,,,,,,,,,,,,,,,,
213,47,202008,POLYMER COMPOSITES,10.1002/pc.25813,"3-Mercaptopropylbis(trialkylpentamethoxy-siloxane) (Si747) was purchased from Shanghai Qixiang Chemical Co., Ltd.",,,,,2.91,2.91,2.91,2.91,2.91,2.91,,0.0025,0.0021,0.0021,0.0021,0.0021,0.0021,,60.21,4.50E-16,1.50E-15,1.00E-13,1.00E-12,5.00E-12,5.00E-11,,0.36,Ceramic Materials,Semiconductor,BN,B/N,Sphere ,100,Anisotropism,0.1,,,,,,,,,,4.2,,,,,,,0.0002,,,,,,,,,2,,3.2,3.2,3.2,3.2,3.2,,0.37,0.008,0.004,0.004,0.004,0.002,0.001,,8.00E-15,7.00E-14,7.00E-13,3.00E-12,2.00E-11,7.00E-11,,2.44,62.94,62.94,,,,,,,0.0446,,,,,,,,,,,,,,,,,N,Ceramic Materials,Dielectric, BaTiO3, Ba/Ti/O,Sphere ,100,Anisotropism,0.1,,,Grafting of 3-mercaptopropylethoxybis(trialkylpentamethoxysiloxane) (Si747) onto the surface of BT nanoparticles,,,,,,,,,,,,,,,,,,,,,,,,,,,,,,,,,,,,,,,,,,,,,,,,,,,,,
214,47,202008,POLYMER COMPOSITES,10.1002/pc.25813,"3-Mercaptopropylbis(trialkylpentamethoxy-siloxane) (Si747) was purchased from Shanghai Qixiang Chemical Co., Ltd.",,,,,2.91,2.91,2.91,2.91,2.91,2.91,,0.0025,0.0021,0.0021,0.0021,0.0021,0.0021,,60.21,4.50E-16,1.50E-15,1.00E-13,1.00E-12,5.00E-12,5.00E-11,,0.36,Ceramic Materials,Semiconductor,BN,B/N,Sphere ,100,Anisotropism,0.2,,,,,,,,,,4.2,,,,,,,0.0002,,,,,,,,,2,,3.36,3.36,3.36,3.36,3.36,,0.49,0.013,0.007,0.007,0.005,0.003,0.003,,8.00E-15,1.50E-13,1.20E-12,4.00E-11,1.50E-10,8.00E-10,,3.03,63.22,63.22,,,,,,,0.0401,,,,,,,,,,,,,,,,,N,Ceramic Materials,Dielectric, BaTiO3, Ba/Ti/O,Sphere ,100,Anisotropism,0.2,,,Grafting of 3-mercaptopropylethoxybis(trialkylpentamethoxysiloxane) (Si747) onto the surface of BT nanoparticles,,,,,,,,,,,,,,,,,,,,,,,,,,,,,,,,,,,,,,,,,,,,,,,,,,,,,
215,47,202008,POLYMER COMPOSITES,10.1002/pc.25813,"3-Mercaptopropylbis(trialkylpentamethoxy-siloxane) (Si747) was purchased from Shanghai Qixiang Chemical Co., Ltd.",,,,,2.91,2.91,2.91,2.91,2.91,2.91,,0.0025,0.0021,0.0021,0.0021,0.0021,0.0021,,60.21,4.50E-16,1.50E-15,1.00E-13,1.00E-12,5.00E-12,5.00E-11,,0.36,Ceramic Materials,Semiconductor,BN,B/N,Sphere ,100,Anisotropism,0.3,,,,,,,,,,4.2,,,,,,,0.0002,,,,,,,,,2,,3.57,3.57,3.57,3.57,3.57,,0.64,0.023,0.012,0.011,0.008,0.006,0.005,,5.00E-14,5.00E-13,2.50E-12,2.00E-11,8.00E-11,6.00E-10,,3.43,56.18,56.18,,,,,,,0.0291,,,,,,,,,,,,,,,,,N,Ceramic Materials,Dielectric, BaTiO3, Ba/Ti/O,Sphere ,100,Anisotropism,0.3,,,Grafting of 3-mercaptopropylethoxybis(trialkylpentamethoxysiloxane) (Si747) onto the surface of BT nanoparticles,,,,,,,,,,,,,,,,,,,,,,,,,,,,,,,,,,,,,,,,,,,,,,,,,,,,,
216,47,202008,POLYMER COMPOSITES,10.1002/pc.25813,"3-Mercaptopropylbis(trialkylpentamethoxy-siloxane) (Si747) was purchased from Shanghai Qixiang Chemical Co., Ltd.",,,,,2.91,2.91,2.91,2.91,2.91,2.91,,0.0025,0.0021,0.0021,0.0021,0.0021,0.0021,,60.21,4.50E-16,1.50E-15,1.00E-13,1.00E-12,5.00E-12,5.00E-11,,0.36,Ceramic Materials,Semiconductor,BN,B/N,Sphere ,100,Anisotropism,0.1,,,,,,,,,,4.2,,,,,,,0.0002,,,,,,,,,2,,3.02,3.02,3.02,3.02,3.02,,0.6,0.018,0.009,0.007,0.005,0.003,0.003,,6.00E-14,1.20E-13,7.00E-13,8.00E-11,3.00E-11,2.00E-10,,4.09,56.07,56.07,,,,,,,0.0358,,,,,,,,,,,,,,,,,N,Ceramic Materials,Dielectric, BaTiO3, Ba/Ti/O,Sphere ,100,Anisotropism,0.1,,,Grafting of 3-mercaptopropylethoxybis(trialkylpentamethoxysiloxane) (Si747) onto the surface of BT nanoparticles,,,,,,,,,,,,,,,,,,,,,,,,,,,,,,,,,,,,,,,,,,,,,,,,,,,,,
217,47,202008,POLYMER COMPOSITES,10.1002/pc.25813,"3-Mercaptopropylbis(trialkylpentamethoxy-siloxane) (Si747) was purchased from Shanghai Qixiang Chemical Co., Ltd.",,,,,2.91,2.91,2.91,2.91,2.91,2.91,,0.0025,0.0021,0.0021,0.0021,0.0021,0.0021,,60.21,4.50E-16,1.50E-15,1.00E-13,1.00E-12,5.00E-12,5.00E-11,,0.36,Ceramic Materials,Semiconductor,BN,B/N,Sphere ,100,Anisotropism,0.2,,,,,,,,,,4.2,,,,,,,0.0002,,,,,,,,,2,,3.19,3.19,3.19,3.19,3.19,,0.83,0.032,0.013,0.01,0.008,0.005,0.005,,5.50E-14,3.00E-13,1.20E-12,9.50E-12,7.00E-11,2.50E-10,,4.78,53.22,53.22,,,,,,,0.031,,,,,,,,,,,,,,,,,N,Ceramic Materials,Dielectric, BaTiO3, Ba/Ti/O,Sphere ,100,Anisotropism,0.2,,,Grafting of 3-mercaptopropylethoxybis(trialkylpentamethoxysiloxane) (Si747) onto the surface of BT nanoparticles,,,,,,,,,,,,,,,,,,,,,,,,,,,,,,,,,,,,,,,,,,,,,,,,,,,,,
218,47,202008,POLYMER COMPOSITES,10.1002/pc.25813,"3-Mercaptopropylbis(trialkylpentamethoxy-siloxane) (Si747) was purchased from Shanghai Qixiang Chemical Co., Ltd.",,,,,2.91,2.91,2.91,2.91,2.91,2.91,,0.0025,0.0021,0.0021,0.0021,0.0021,0.0021,,60.21,4.50E-16,1.50E-15,1.00E-13,1.00E-12,5.00E-12,5.00E-11,,0.36,Ceramic Materials,Semiconductor,BN,B/N,Sphere ,100,Anisotropism,0.3,,,,,,,,,,4.2,,,,,,,0.0002,,,,,,,,,2,,3.26,3.26,3.26,3.26,3.26,,0.93,0.047,0.025,0.018,0.01,0.007,0.007,,1.20E-14,4.00E-13,2.00E-12,1.00E-11,9.00E-11,3.00E-10,,6.32,49.56,49.56,,,,,,,0.0271,,,,,,,,,,,,,,,,,N,Ceramic Materials,Dielectric, BaTiO3, Ba/Ti/O,Sphere ,100,Anisotropism,0.3,,,Grafting of 3-mercaptopropylethoxybis(trialkylpentamethoxysiloxane) (Si747) onto the surface of BT nanoparticles,,,,,,,,,,,,,,,,,,,,,,,,,,,,,,,,,,,,,,,,,,,,,,,,,,,,,
219,47,202008,POLYMER COMPOSITES,10.1002/pc.25813,"3-Mercaptopropylbis(trialkylpentamethoxy-siloxane) (Si747) was purchased from Shanghai Qixiang Chemical Co., Ltd.",,,,,2.91,2.91,2.91,2.91,2.91,2.91,,0.0025,0.0021,0.0021,0.0021,0.0021,0.0021,,60.21,4.50E-16,1.50E-15,1.00E-13,1.00E-12,5.00E-12,5.00E-11,,0.36,Ceramic Materials,Semiconductor,BN,B/N,Sphere ,100,Anisotropism,0.1,,,,,,,,,,4.2,,,,,,,0.0002,,,,,,,,,2,,3.23,3.23,3.23,3.23,3.23,,0.53,0.023,0.008,0.007,0.005,0.003,0.003,,1.30E-13,8.00E-14,3.00E-13,5.00E-12,1.50E-11,7.00E-11,,3.69,70.03,70.03,,,,,,,0.0724,,,,,,,,,,,,,,,,,N,Ceramic Materials,Dielectric, BaTiO3, Ba/Ti/O,Sphere ,100,Anisotropism,0.1,,,Grafting of 3-mercaptopropylethoxybis(trialkylpentamethoxysiloxane) (Si747) onto the surface of BT nanoparticles,,,,,,,,,,,,,,,,,,,,,,,,,,,,,,,,,,,,,,,,,,,,,,,,,,,,,
220,47,202008,POLYMER COMPOSITES,10.1002/pc.25813,"3-Mercaptopropylbis(trialkylpentamethoxy-siloxane) (Si747) was purchased from Shanghai Qixiang Chemical Co., Ltd.",,,,,2.91,2.91,2.91,2.91,2.91,2.91,,0.0025,0.0021,0.0021,0.0021,0.0021,0.0021,,60.21,4.50E-16,1.50E-15,1.00E-13,1.00E-12,5.00E-12,5.00E-11,,0.36,Ceramic Materials,Semiconductor,BN,B/N,Sphere ,100,Anisotropism,0.2,,,,,,,,,,4.2,,,,,,,0.0002,,,,,,,,,2,,3.4,3.4,3.4,3.4,3.4,,0.82,0.038,0.014,0.011,0.008,0.006,0.005,,2.10E-14,1.50E-13,7.00E-13,6.00E-12,2.00E-11,1.50E-10,,4.29,70.2,70.2,,,,,,,0.0543,,,,,,,,,,,,,,,,,N,Ceramic Materials,Dielectric, BaTiO3, Ba/Ti/O,Sphere ,100,Anisotropism,0.2,,,Grafting of 3-mercaptopropylethoxybis(trialkylpentamethoxysiloxane) (Si747) onto the surface of BT nanoparticles,,,,,,,,,,,,,,,,,,,,,,,,,,,,,,,,,,,,,,,,,,,,,,,,,,,,,
221,47,202008,POLYMER COMPOSITES,10.1002/pc.25813,"3-Mercaptopropylbis(trialkylpentamethoxy-siloxane) (Si747) was purchased from Shanghai Qixiang Chemical Co., Ltd.",,,,,2.91,2.91,2.91,2.91,2.91,2.91,,0.0025,0.0021,0.0021,0.0021,0.0021,0.0021,,60.21,4.50E-16,1.50E-15,1.00E-13,1.00E-12,5.00E-12,5.00E-11,,0.36,Ceramic Materials,Semiconductor,BN,B/N,Sphere ,100,Anisotropism,0.3,,,,,,,,,,4.2,,,,,,,0.0002,,,,,,,,,2,,3.76,3.76,3.76,3.76,3.76,,1.19,0.049,0.027,0.019,0.011,0.008,0.007,,4.50E-14,2.50E-13,1.50E-12,7.00E-12,5.00E-11,2.50E-10,,6.08,63.57,63.57,,,,,,,0.0367,,,,,,,,,,,,,,,,,N,Ceramic Materials,Dielectric, BaTiO3, Ba/Ti/O,Sphere ,100,Anisotropism,0.3,,,Grafting of 3-mercaptopropylethoxybis(trialkylpentamethoxysiloxane) (Si747) onto the surface of BT nanoparticles,,,,,,,,,,,,,,,,,,,,,,,,,,,,,,,,,,,,,,,,,,,,,,,,,,,,,
222,47,202008,POLYMER COMPOSITES,10.1002/pc.25813,"3-Mercaptopropylbis(trialkylpentamethoxy-siloxane) (Si747) was purchased from Shanghai Qixiang Chemical Co., Ltd.",,,,,2.91,2.91,2.91,2.91,2.91,2.91,,0.0025,0.0021,0.0021,0.0021,0.0021,0.0021,,60.21,4.50E-16,1.50E-15,1.00E-13,1.00E-12,5.00E-12,5.00E-11,,0.36,Ceramic Materials,Semiconductor,BN,B/N,Sphere ,100,Anisotropism,0.1,,,,,,,,,,4.2,,,,,,,0.0002,,,,,,,,,2,,4.09,3.71,3.35,3.35,3.35,,0.19,0.049,0.053,0.038,0.024,0.013,0.009,,1.20E-13,1.20E-12,7.00E-12,2.00E-11,1.50E-10,7.00E-10,,7.6,47.48,47.48,,,,,,,0.0881,,,,,,,,,,,,,,,,,N,Ceramic Materials,Dielectric, BaTiO3, Ba/Ti/O,Sphere ,100,Anisotropism,0.1,,,Grafting of 3-mercaptopropylethoxybis(trialkylpentamethoxysiloxane) (Si747) onto the surface of BT nanoparticles,,,,,,,,,,,,,,,,,,,,,,,,,,,,,,,,,,,,,,,,,,,,,,,,,,,,,
223,47,202008,POLYMER COMPOSITES,10.1002/pc.25813,"3-Mercaptopropylbis(trialkylpentamethoxy-siloxane) (Si747) was purchased from Shanghai Qixiang Chemical Co., Ltd.",,,,,2.91,2.91,2.91,2.91,2.91,2.91,,0.0025,0.0021,0.0021,0.0021,0.0021,0.0021,,60.21,4.50E-16,1.50E-15,1.00E-13,1.00E-12,5.00E-12,5.00E-11,,0.36,Ceramic Materials,Semiconductor,BN,B/N,Sphere ,100,Anisotropism,0.2,,,,,,,,,,4.2,,,,,,,0.0002,,,,,,,,,2,,5.21,4.32,3.5,3.5,3.5,,0.39,0.18,0.14,0.057,0.031,0.015,0.01,,4.00E-13,3.00E-12,1.50E-11,5.00E-11,2.00E-10,7.50E-10,,20.97,41.73,41.73,,,,,,,0.0486,,,,,,,,,,,,,,,,,N,Ceramic Materials,Dielectric, BaTiO3, Ba/Ti/O,Sphere ,100,Anisotropism,0.2,,,Grafting of 3-mercaptopropylethoxybis(trialkylpentamethoxysiloxane) (Si747) onto the surface of BT nanoparticles,,,,,,,,,,,,,,,,,,,,,,,,,,,,,,,,,,,,,,,,,,,,,,,,,,,,,
224,47,202008,POLYMER COMPOSITES,10.1002/pc.25813,"3-Mercaptopropylbis(trialkylpentamethoxy-siloxane) (Si747) was purchased from Shanghai Qixiang Chemical Co., Ltd.",,,,,2.91,2.91,2.91,2.91,2.91,2.91,,0.0025,0.0021,0.0021,0.0021,0.0021,0.0021,,60.21,4.50E-16,1.50E-15,1.00E-13,1.00E-12,5.00E-12,5.00E-11,,0.36,Ceramic Materials,Semiconductor,BN,B/N,Sphere ,100,Anisotropism,0.3,,,,,,,,,,4.2,,,,,,,0.0002,,,,,,,,,2,,6.87,5.43,3.7,3.7,3.7,,0.78,0.23,0.19,0.13,0.054,0.025,0.013,,9.50E-13,7.00E-13,3.50E-11,1.00E-10,7.00E-10,1.50E-09,,27.05,38.9,38.9,,,,,,,0.0282,,,,,,,,,,,,,,,,,N,Ceramic Materials,Dielectric, BaTiO3, Ba/Ti/O,Sphere ,100,Anisotropism,0.3,,,Grafting of 3-mercaptopropylethoxybis(trialkylpentamethoxysiloxane) (Si747) onto the surface of BT nanoparticles,,,,,,,,,,,,,,,,,,,,,,,,,,,,,,,,,,,,,,,,,,,,,,,,,,,,,
225,48,202010,ROYAL SOCIETY OF CHEMISTRY ADVANCES,10.1039/d0ra04196c,"PDMS, (C2H6OSi)n, Sylgard182",,,,Phase change process and surface modification using polyvinylpyrrolidone (PVP),6,6,6,6,6,6,,,,,,,,,26,,,       ,,,,,,Ceramic Materials,Dielectric Material, BaTiO3, Ba/Ti/O,Sphere ,500,Anisotropism,,0,Hydrothermal method,,,,,,,,12000,,,,,,,,,,,,,,,,2,,3.1,3.1,3.1,3.1,3.1,,,,,,,0.031,,,,,,,,,,,,,,,,,,,,,,,,,,,,,,,,,,,,Y,,,,,,,,,,,,,,,,,,,,,,,,,,,,,,,,,,,,,,,,,,,,,,,,,,,,,,,,,,,,,,,,
226,48,202010,ROYAL SOCIETY OF CHEMISTRY ADVANCES,10.1039/d0ra04196c,"PDMS, (C2H6OSi)n, Sylgard182",,,,Phase change process and surface modification using polyvinylpyrrolidone (PVP),6,6,6,6,6,6,,,,,,,,,26,,,,,,,,,Ceramic Materials,Dielectric Material, BaTiO3, Ba/Ti/O,Sphere ,500,Anisotropism,,0.05,Hydrothermal method,,,,,,,,12000,,,,,,,,,,,,,,,,2,,3.8,3.8,3.8,3.8,3.8,,,,,,,0.173,,,,,,,,,,,,,,,,,,,,,,,,,,,,,,,,,,,,Y,,,,,,,,,,,,,,,,,,,,,,,,,,,,,,,,,,,,,,,,,,,,,,,,,,,,,,,,,,,,,,,,
227,48,202010,ROYAL SOCIETY OF CHEMISTRY ADVANCES,10.1039/d0ra04196c,"PDMS, (C2H6OSi)n, Sylgard182",,,,Phase change process and surface modification using polyvinylpyrrolidone (PVP),6,6,6,6,6,6,,,,,,,,,26,,,,,,,,,Ceramic Materials,Dielectric Material, BaTiO3, Ba/Ti/O,Sphere ,500,Anisotropism,,0.1,Hydrothermal method,,,,,,,,12000,,,,,,,,,,,,,,,,2,,5.2,5.2,5.2,5.2,5.2,,4.5,,,,,0.162,,,,,,,,,,,,,,,,,,,,,,,,,,,,,,,,,,,,Y,,,,,,,,,,,,,,,,,,,,,,,,,,,,,,,,,,,,,,,,,,,,,,,,,,,,,,,,,,,,,,,,
228,48,202010,ROYAL SOCIETY OF CHEMISTRY ADVANCES,10.1039/d0ra04196c,"PDMS, (C2H6OSi)n, Sylgard182",,,,Phase change process and surface modification using polyvinylpyrrolidone (PVP),6,6,6,6,6,6,,,,,,,,,26,,,,,,,,,Ceramic Materials,Dielectric Material, BaTiO3, Ba/Ti/O,Sphere ,500,Anisotropism,,0.15,Hydrothermal method,,,,,,,,12000,,,,,,,,,,,,,,,,2,,6.8,6.8,6.8,6.8,6.8,,,,,,,0.172,,,,,,,,,,,,,,,,,,,,,,,,,,,,,,,,,,,,Y,,,,,,,,,,,,,,,,,,,,,,,,,,,,,,,,,,,,,,,,,,,,,,,,,,,,,,,,,,,,,,,,
229,48,202010,ROYAL SOCIETY OF CHEMISTRY ADVANCES,10.1039/d0ra04196c,"PDMS, (C2H6OSi)n, Sylgard182",,,,Phase change process and surface modification using polyvinylpyrrolidone (PVP),6,6,6,6,6,6,,,,,,,,,26,,,,,,,,,Ceramic Materials,Dielectric Material, BaTiO3, Ba/Ti/O,Sphere ,500,Anisotropism,,0,Hydrothermal method,,,,,,,,12000,,,,,,,,,,,,,,,,2,,3.1,3.1,3.1,3.1,3.1,,,,,,,0.031,,,,,,,,,,,,,,,,,,,,,,,,,,,,,,,,,,,,Y,,,,,,,,,,,,,,,,,,,,,,,,,,,,,,,,,,,,,,,,,,,,,,,,,,,,,,,,,,,,,,,,
230,48,202010,ROYAL SOCIETY OF CHEMISTRY ADVANCES,10.1039/d0ra04196c,"PDMS, (C2H6OSi)n, Sylgard182",,,,Phase change process and surface modification using polyvinylpyrrolidone (PVP),6,6,6,6,6,6,,,,,,,,,26,,,,,,,,,Ceramic Materials,Dielectric Material, BaTiO3, Ba/Ti/O,Sphere ,500,Anisotropism,,0.05,Hydrothermal method,,,,,,,,12000,,,,,,,,,,,,,,,,2,,5.2,5.2,5.2,5.2,5.2,,,,,,,0.251,,,,,,,,,,,,,,,,,,,,,,,,,,,,,,,,,,,,Y,,,,,,,,,,,,,,,,,,,,,,,,,,,,,,,,,,,,,,,,,,,,,,,,,,,,,,,,,,,,,,,,
231,48,202010,ROYAL SOCIETY OF CHEMISTRY ADVANCES,10.1039/d0ra04196c,"PDMS, (C2H6OSi)n, Sylgard182",,,,Phase change process and surface modification using polyvinylpyrrolidone (PVP),6,6,6,6,6,6,,,,,,,,,26,,,,,,,,,Ceramic Materials,Dielectric Material, BaTiO3, Ba/Ti/O,Sphere ,500,Anisotropism,,0.1,Hydrothermal method,,,,,,,,12000,,,,,,,,,,,,,,,,2,,6.1,6.1,6.1,6.1,6.1,,3,,,,,0.382,,,,,,,,,,,,,,,,,,,,,,,,,,,,,,,,,,,,Y,,,,,,,,,,,,,,,,,,,,,,,,,,,,,,,,,,,,,,,,,,,,,,,,,,,,,,,,,,,,,,,,
232,48,202010,ROYAL SOCIETY OF CHEMISTRY ADVANCES,10.1039/d0ra04196c,"PDMS, (C2H6OSi)n, Sylgard182",,,,Phase change process and surface modification using polyvinylpyrrolidone (PVP),6,6,6,6,6,6,,,,,,,,,26,,,,,,,,,Ceramic Materials,Dielectric Material, BaTiO3, Ba/Ti/O,Sphere ,500,Anisotropism,,0.15,Hydrothermal method,,,,,,,,12000,,,,,,,,,,,,,,,,2,,11.3,11.3,11.3,11.3,11.3,,,,,,,0.029,,,,,,,,,,,,,,,,,,,,,,,,,,,,,,,,,,,,Y,,,,,,,,,,,,,,,,,,,,,,,,,,,,,,,,,,,,,,,,,,,,,,,,,,,,,,,,,,,,,,,,
233,48,202010,ROYAL SOCIETY OF CHEMISTRY ADVANCES,10.1039/d0ra04196c,"PDMS, (C2H6OSi)n, Sylgard182",,,,Phase change process and surface modification using polyvinylpyrrolidone (PVP),6,6,6,6,6,6,,,,,,,,,26,,,,,,,,,Ceramic Materials,Dielectric Material, BaTiO3, Ba/Ti/O,Sphere ,500,Anisotropism,,0,Hydrothermal method,,,,,,,,12000,,,,,,,,,,,,,,,,2,,3.1,3.1,3.1,3.1,3.1,,,,,,,0.031,,,,,,,,,,,,,,,,,,,,,,,,,,,,,,,,,,,,Y,,,,,,,,,,,,,,,,,,,,,,,,,,,,,,,,,,,,,,,,,,,,,,,,,,,,,,,,,,,,,,,,
234,48,202010,ROYAL SOCIETY OF CHEMISTRY ADVANCES,10.1039/d0ra04196c,"PDMS, (C2H6OSi)n, Sylgard182",,,,Phase change process and surface modification using polyvinylpyrrolidone (PVP),6,6,6,6,6,6,,,,,,,,,26,,,,,,,,,Ceramic Materials,Dielectric Material, BaTiO3, Ba/Ti/O,Sphere ,500,Anisotropism,,0.05,Hydrothermal method,,,,,,,,12000,,,,,,,,,,,,,,,,2,,5.2,5.2,5.2,5.2,5.2,,,,,,,0.31,,,,,,,,,,,,,,,,,,,,,,,,,,,,,,,,,,,,Y,,,,,,,,,,,,,,,,,,,,,,,,,,,,,,,,,,,,,,,,,,,,,,,,,,,,,,,,,,,,,,,,
235,48,202010,ROYAL SOCIETY OF CHEMISTRY ADVANCES,10.1039/d0ra04196c,"PDMS, (C2H6OSi)n, Sylgard182",,,,Phase change process and surface modification using polyvinylpyrrolidone (PVP),6,6,6,6,6,6,,,,,,,,,26,,,,,,,,,Ceramic Materials,Dielectric Material, BaTiO3, Ba/Ti/O,Sphere ,500,Anisotropism,,0.1,Hydrothermal method,,,,,,,,12000,,,,,,,,,,,,,,,,2,,5.8,5.8,5.8,5.8,5.8,,4.7,,,,,0.274,,,,,,,,,,,,,,,,,,,,,,,,,,,,,,,,,,,,Y,,,,,,,,,,,,,,,,,,,,,,,,,,,,,,,,,,,,,,,,,,,,,,,,,,,,,,,,,,,,,,,,
236,48,202010,ROYAL SOCIETY OF CHEMISTRY ADVANCES,10.1039/d0ra04196c,"PDMS, (C2H6OSi)n, Sylgard182",,,,Phase change process and surface modification using polyvinylpyrrolidone (PVP),6,6,6,6,6,6,,,,,,,,,26,,,,,,,,,Ceramic Materials,Dielectric Material, BaTiO3, Ba/Ti/O,Sphere ,500,Anisotropism,,0.15,Hydrothermal method,,,,,,,,12000,,,,,,,,,,,,,,,,2,,6.2,6.2,6.2,6.2,6.2,,,,,,,0.172,,,,,,,,,,,,,,,,,,,,,,,,,,,,,,,,,,,,Y,,,,,,,,,,,,,,,,,,,,,,,,,,,,,,,,,,,,,,,,,,,,,,,,,,,,,,,,,,,,,,,,
237,48,202010,ROYAL SOCIETY OF CHEMISTRY ADVANCES,10.1039/d0ra04196c,"PDMS, (C2H6OSi)n, Sylgard182",,,,Phase change process and surface modification using polyvinylpyrrolidone (PVP),6,6,6,6,6,6,,,,,,,,,26,,,,,,,,,Ceramic Materials,Dielectric Material, BaTiO3, Ba/Ti/O,Sphere ,500,Anisotropism,,0,Hydrothermal method,,,,,,,,12000,,,,,,,,,,,,,,,,2,,3.1,3.1,3.1,3.1,3.1,,,,,,,0.031,,,,,,,,,,,,,,,,,,,,,,,,,,,,,,,,,,,,Y,,,,,,,,,,,,,,,,,,,,,,,,,,,,,,,,,,,,,,,,,,,,,,,,,,,,,,,,,,,,,,,,
238,48,202010,ROYAL SOCIETY OF CHEMISTRY ADVANCES,10.1039/d0ra04196c,"PDMS, (C2H6OSi)n, Sylgard182",,,,Phase change process and surface modification using polyvinylpyrrolidone (PVP),6,6,6,6,6,6,,,,,,,,,26,,,,,,,,,Ceramic Materials,Dielectric Material, BaTiO3, Ba/Ti/O,Sphere ,500,Anisotropism,,0.05,Hydrothermal method,,,,,,,,12000,,,,,,,,,,,,,,,,2,,4.8,4.8,4.8,4.8,4.8,,,,,,,0.173,,,,,,,,,,,,,,,,,,,,,,,,,,,,,,,,,,,,Y,,,,,,,,,,,,,,,,,,,,,,,,,,,,,,,,,,,,,,,,,,,,,,,,,,,,,,,,,,,,,,,,
