Repository: dongyanghuang/amdata

File: data-2501.csv (part 4 of 8)
rticle dielectric loss (1kHz),2nd particle dielectric loss (10kHz),2nd particle dielectric loss (10^5Hz),2nd particle dielectric loss (1MHz),2nd particle conductivity (1Hz),2nd particle conductivity (10Hz),2nd particle conductivity (100Hz),2nd particle conductivity (1kHz),2nd particle conductivity (10kHz),2nd particle conductivity (10^5Hz),2nd particle conductivity (1MHz),3rd particle material category,3rd particle conductivity category,3rd particle component,3rd particle main elements,3rd particle morphology,3rd particle size,3rd particle arrangement,3rd doping ratio (wt),3rd doping ratio (vol),3rd particle synthesis method,3rd particle modification method,3rd particle relative dielectric constant (1Hz),3rd particle relative dielectric constant (10Hz),3rd particle relative dielectric constant (100Hz),3rd particle relative dielectric constant (1kHz),3rd particle relative dielectric constant (10kHz),3rd particle relative dielectric constant (10^5Hz),3rd particle relative dielectric constant (1MHz),3rd particle dielectric loss (1Hz),3rd particle dielectric loss (10Hz),3rd particle dielectric loss (100Hz),3rd particle dielectric loss (1kHz),3rd particle dielectric loss (10kHz),3rd particle dielectric loss (10^5Hz),3rd particle dielectric loss (1MHz),3rd particle conductivity (1Hz),3rd particle conductivity (10Hz),3rd particle conductivity (100Hz),3rd particle conductivity (1kHz),3rd particle conductivity (10kHz),3rd particle conductivity (10^5Hz),3rd particle conductivity (1MHz)
239,48,202010,ROYAL SOCIETY OF CHEMISTRY ADVANCES,10.1039/d0ra04196c,"PDMS, (C2H6OSi)n, Sylgard182",,,,Phase change process and surface modification using polyvinylpyrrolidone (PVP),6,6,6,6,6,6,,,,,,,,,26,,,,,,,,,Ceramic Materials,Dielectric Material, BaTiO3, Ba/Ti/O,Sphere ,500,Anisotropism,,0.1,Hydrothermal method,,,,,,,,12000,,,,,,,,,,,,,,,,2,,5.9,5.9,5.9,5.9,5.9,,4.8,,,,,0.162,,,,,,,,,,,,,,,,,,,,,,,,,,,,,,,,,,,,Y,,,,,,,,,,,,,,,,,,,,,,,,,,,,,,,,,,,,,,,,,,,,,,,,,,,,,,,,,,,,,,,,
240,48,202010,ROYAL SOCIETY OF CHEMISTRY ADVANCES,10.1039/d0ra04196c,"PDMS, (C2H6OSi)n, Sylgard182",,,,Phase change process and surface modification using polyvinylpyrrolidone (PVP),6,6,6,6,6,6,,,,,,,,,26,,,,,,,,,Ceramic Materials,Dielectric Material, BaTiO3, Ba/Ti/O,Sphere ,500,Anisotropism,,0.15,Hydrothermal method,,,,,,,,12000,,,,,,,,,,,,,,,,2,,8.2,8.2,8.2,8.2,8.2,,,,,,,0.075,,,,,,,,,,,,,,,,,,,,,,,,,,,,,,,,,,,,Y,,,,,,,,,,,,,,,,,,,,,,,,,,,,,,,,,,,,,,,,,,,,,,,,,,,,,,,,,,,,,,,,
241,49,202011,MACROMOLECULAR RESEARCH,10.1007/s13233-021-9002-y,PDMS Sylgard184,,,,,3.1,3.1,3.1,3.1,3.1,3.1,,,,,,,,,26,,,       ,,,,,,Metal,Conductor,Au,Au,Sphere ,12,Anisotropism,,0.01,Citric acid reduction method,,6,6,6,6,6,6,,,,,,,,,,,,,,,,,5,,3.9,3.9,3.9,3.9,3.9,,,,,,,,,,,,,,,,,,,,,,,,,,,,,,,,,,,,,,,,,,,Y,,,,,,,,,,,,,,,,,,,,,,,,,,,,,,,,,,,,,,,,,,,,,,,,,,,,,,,,,,,,,,,,
242,49,202011,MACROMOLECULAR RESEARCH,10.1007/s13233-021-9002-y,PDMS Sylgard184,,,,,3.1,3.1,3.1,3.1,3.1,3.1,,,,,,,,,26,,,,,,,,,Metal,Conductor,Au,Au,Sphere ,12,Anisotropism,,0.01,Citric acid reduction method,,6,6,6,6,6,6,,,,,,,,,,,,,,,,,5,,3.7,3.7,3.7,3.7,3.7,,,,,,,,,,,,,,,,,,,,,,,,,,,,,,,,,,,,,,,,,,,Y,,,,,,,,,,,,,,,,,,,,,,,,,,,,,,,,,,,,,,,,,,,,,,,,,,,,,,,,,,,,,,,,
243,49,202011,MACROMOLECULAR RESEARCH,10.1007/s13233-021-9002-y,PDMS Sylgard184,,,,,3.1,3.1,3.1,3.1,3.1,3.1,,,,,,,,,26,,,,,,,,,Metal,Conductor,Au,Au,Sphere ,12,Anisotropism,,0.01,Citric acid reduction method,,6,6,6,6,6,6,,,,,,,,,,,,,,,,,5,,3.4,3.4,3.4,3.4,3.4,,,,,,,,,,,,,,,,,,,,,,,,,,,,,,,,,,,,,,,,,,,Y,,,,,,,,,,,,,,,,,,,,,,,,,,,,,,,,,,,,,,,,,,,,,,,,,,,,,,,,,,,,,,,,
244,50,202012,AMERICAN CHEMICAL SOCIETY OMEGA,10.1021/acsomega.0c05164,Hydrogenated carboxylated acrylonitrile-butadiene rubber (HXNBR) TherbanXT8889,,,,,,,13.9,,,,,,,,,,,,,,,,,,,,,Ceramic Materials,Dielectric Material,BaTiO3,Ba/Ti/O,Sphere ,20,Anisotropism,0,,,Silicone coating,,,,,,,12000,,,,,,,,,,,,,,,,2,,155,16.3,,,,,7.1,,,,,,,,,,,,,,,,53.3,53.3,,,,,,,,,,,,,,,,,,,,,,,,Y,,,,,,,,,,,,,,,,,,,,,,,,,,,,,,,,,,,,,,,,,,,,,,,,,,,,,,,,,,,,,,,,
245,50,202012,AMERICAN CHEMICAL SOCIETY OMEGA,10.1021/acsomega.0c05164,Hydrogenated carboxylated acrylonitrile-butadiene rubber (HXNBR) TherbanXT8889,,,,,,,13.9,,,,,,,,,,,,,,,,,,,,,Ceramic Materials,Dielectric Material,BaTiO3,Ba/Ti/O,Sphere ,20,Anisotropism,0.1,,,Silicone coating,,,,,,,12000,,,,,,,,,,,,,,,,2,,80,15.2,,,,,7.4,,,,,,,,,,,,,,,,46.7,46.7,,,,,,,,,,,,,,,,,,,,,,,,Y,,,,,,,,,,,,,,,,,,,,,,,,,,,,,,,,,,,,,,,,,,,,,,,,,,,,,,,,,,,,,,,,
246,50,202012,AMERICAN CHEMICAL SOCIETY OMEGA,10.1021/acsomega.0c05164,Hydrogenated carboxylated acrylonitrile-butadiene rubber (HXNBR) TherbanXT8889,,,,,,,13.9,,,,,,,,,,,,,,,,,,,,,Ceramic Materials,Dielectric Material,BaTiO3,Ba/Ti/O,Sphere ,20,Anisotropism,0.5,,,Silicone coating,,,,,,,12000,,,,,,,,,,,,,,,,2,,47,17.1,,,,,7.5,,,,,,,,,,,,,,,,46.6,46.6,,,,,,,,,,,,,,,,,,,,,,,,Y,,,,,,,,,,,,,,,,,,,,,,,,,,,,,,,,,,,,,,,,,,,,,,,,,,,,,,,,,,,,,,,,
247,50,202012,AMERICAN CHEMICAL SOCIETY OMEGA,10.1021/acsomega.0c05164,Hydrogenated carboxylated acrylonitrile-butadiene rubber (HXNBR) TherbanXT8889,,,,,,,13.9,,,,,,,,,,,,,,,,,,,,,Ceramic Materials,Dielectric Material,BaTiO3,Ba/Ti/O,Sphere ,20,Anisotropism,1,,,Silicone coating,,,,,,,12000,,,,,,,,,,,,,,,,2,,28,13.8,,,,,8.7,,,,,,,,,,,,,,,,70,70,,,,,,,,,,,,,,,,,,,,,,,,Y,,,,,,,,,,,,,,,,,,,,,,,,,,,,,,,,,,,,,,,,,,,,,,,,,,,,,,,,,,,,,,,,
248,50,202012,AMERICAN CHEMICAL SOCIETY OMEGA,10.1021/acsomega.0c05164,Hydrogenated carboxylated acrylonitrile-butadiene rubber (HXNBR) TherbanXT8889,,,,,,,13.9,,,,,,,,,,,,,,,,,,,,,Ceramic Materials,Dielectric Material,BaTiO3,Ba/Ti/O,Sphere ,20,Anisotropism,1.5,,,Silicone coating,,,,,,,12000,,,,,,,,,,,,,,,,2,,27,11.3,,,,,6.7,,,,,,,,,,,,,,,,83.3,83.3,,,,,,,,,,,,,,,,,,,,,,,,Y,,,,,,,,,,,,,,,,,,,,,,,,,,,,,,,,,,,,,,,,,,,,,,,,,,,,,,,,,,,,,,,,
249,50,202012,AMERICAN CHEMICAL SOCIETY OMEGA,10.1021/acsomega.0c05164,Hydrogenated carboxylated acrylonitrile-butadiene rubber (HXNBR) TherbanXT8889,,,,,,,13.9,,,,,,,,,,,,,,,,,,,,,Ceramic Materials,Dielectric Material,BaTiO3,Ba/Ti/O,Sphere ,20,Anisotropism,0,,,Silicone coating,,,,,,,12000,,,,,,,,,,,,,,,,2,,21,10.4,,,,,2.7,,,,,,,,,,,,,,,,76.6,76.6,,,,,,,,,,,,,,,,,,,,,,,,Y,,,,,,,,,,,,,,,,,,,,,,,,,,,,,,,,,,,,,,,,,,,,,,,,,,,,,,,,,,,,,,,,
250,51,202101,ADVANCED ENGINEERING MATERIALS,10.1002/adem.202001181,PDMS Sylgard184,,,,,3.6,3.6,3.6,3.6,3.6,3.6,,,,,,,,,,,,,,,,,,Ceramic Materials,Conductor,C,C,Irregular ,,Isotropic,,,,,,,,,,,,,,,,,,,,,,,,,,,0.5,,,,,,,,,,,,,,,,,,,,,,,,,,0.1,,60.24,60.24,,,0.0354,,,,,,,,,,,,,,,,,Y,,,,,,,,,,,,,,,,,,,,,,,,,,,,,,,,,,,,,,,,,,,,,,,,,,,,,,,,,,,,,,,,
251,51,202101,ADVANCED ENGINEERING MATERIALS,10.1002/adem.202001181,PDMS Sylgard184,,,,,3.6,3.6,3.6,3.6,3.6,3.6,,,,,,,,,,,,,,,,,,Ceramic Materials,Conductor,C,C,Irregular ,,Isotropic,,,,,,,,,,,,,,,,,,,,,,,,,,,0.5,,,,,,,,,,,,,,,,,,,,,,,,,,0.2,,61.22,61.22,,,0.0368,,,,,,,,,,,,,,,,,Y,,,,,,,,,,,,,,,,,,,,,,,,,,,,,,,,,,,,,,,,,,,,,,,,,,,,,,,,,,,,,,,,
252,51,202101,ADVANCED ENGINEERING MATERIALS,10.1002/adem.202001181,PDMS Sylgard184,,,,,3.6,3.6,3.6,3.6,3.6,3.6,,,,,,,,,,,,,,,,,,Ceramic Materials,Conductor,C,C,Irregular ,,Isotropic,,,,,,,,,,,,,,,,,,,,,,,,,,,0.5,,,,,,,,,,,,,,,,,,,,,,,,,,0.3,,62.77,62.77,,,0.0488,,,,,,,,,,,,,,,,,Y,,,,,,,,,,,,,,,,,,,,,,,,,,,,,,,,,,,,,,,,,,,,,,,,,,,,,,,,,,,,,,,,
253,51,202101,ADVANCED ENGINEERING MATERIALS,10.1002/adem.202001181,PDMS Sylgard184,,,,,3.33,3.33,3.33,3.33,3.33,3.33,,,,,,,,,,,,,,,,,,Ceramic Materials,Conductor,C,C,Irregular ,,Isotropic,,,,,,,,,,,,,,,,,,,,,,,,,,,0.5,,,,,,,,,,,,,,,,,,,,,,,,55.78,55.78,0.1,,,,,,0.0431,,,,,,,,,,,,,,,,,Y,,,,,,,,,,,,,,,,,,,,,,,,,,,,,,,,,,,,,,,,,,,,,,,,,,,,,,,,,,,,,,,,
254,51,202101,ADVANCED ENGINEERING MATERIALS,10.1002/adem.202001181,PDMS Sylgard184,,,,,3.33,3.33,3.33,3.33,3.33,3.33,,,,,,,,,,,,,,,,,,Ceramic Materials,Conductor,C,C,Irregular ,,Isotropic,,,,,,,,,,,,,,,,,,,,,,,,,,,0.5,,,,,,,,,,,,,,,,,,,,,,,,58.21,58.21,0.2,,,,,,0.0903,,,,,,,,,,,,,,,,,Y,,,,,,,,,,,,,,,,,,,,,,,,,,,,,,,,,,,,,,,,,,,,,,,,,,,,,,,,,,,,,,,,
255,51,202101,ADVANCED ENGINEERING MATERIALS,10.1002/adem.202001181,PDMS Sylgard184,,,,,3.33,3.33,3.33,3.33,3.33,3.33,,,,,,,,,,,,,,,,,,Ceramic Materials,Conductor,C,C,Irregular ,,Isotropic,,,,,,,,,,,,,,,,,,,,,,,,,,,0.5,,,,,,,,,,,,,,,,,,,,,,,,61.95,61.95,0.3,,,,,,0.125,,,,,,,,,,,,,,,,,Y,,,,,,,,,,,,,,,,,,,,,,,,,,,,,,,,,,,,,,,,,,,,,,,,,,,,,,,,,,,,,,,,
256,51,202101,ADVANCED ENGINEERING MATERIALS,10.1002/adem.202001181,PDMS Sylgard184,,,,,3.64,3.64,3.64,3.64,3.64,3.64,,,,,,,,,,,,,,,,,,Ceramic Materials,Conductor,C,C,Irregular ,,Isotropic,,,,,,,,,,,,,,,,,,,,,,,,,,,0.5,,,,,,,,,,,,,,,,,,,,,,,,30.39,30.39,0.1,,,,,,0.13,,,,,,,,,,,,,,,,,Y,,,,,,,,,,,,,,,,,,,,,,,,,,,,,,,,,,,,,,,,,,,,,,,,,,,,,,,,,,,,,,,,
257,51,202101,ADVANCED ENGINEERING MATERIALS,10.1002/adem.202001181,PDMS Sylgard184,,,,,4.64,4.64,4.64,4.64,4.64,4.64,,,,,,,,,,,,,,,,,,Ceramic Materials,Conductor,C,C,Irregular ,,Isotropic,,,,,,,,,,,,,,,,,,,,,,,,,,,0.5,,,,,,,,,,,,,,,,,,,,,,,,37.24,37.24,0.2,,,,,,0.22,,,,,,,,,,,,,,,,,Y,,,,,,,,,,,,,,,,,,,,,,,,,,,,,,,,,,,,,,,,,,,,,,,,,,,,,,,,,,,,,,,,
258,51,202101,ADVANCED ENGINEERING MATERIALS,10.1002/adem.202001181,PDMS Sylgard184,,,,,5.64,5.64,5.64,5.64,5.64,5.64,,,,,,,,,,,,,,,,,,Ceramic Materials,Conductor,C,C,Irregular ,,Isotropic,,,,,,,,,,,,,,,,,,,,,,,,,,,0.5,,,,,,,,,,,,,,,,,,,,,,,,37.72,37.72,0.3,,,,,,0.25,,,,,,,,,,,,,,,,,Y,,,,,,,,,,,,,,,,,,,,,,,,,,,,,,,,,,,,,,,,,,,,,,,,,,,,,,,,,,,,,,,,
259,52,202101,MULTIDISCIPLINARY DIGITAL PUBLISHING INSTITUDE,10.3390/polym13030368,"Hydroxyl-terminated PDMS (3000 mPa·s) was purchased from Shandong Wancheng Chemical Company, Jinan, China.",,,,——0.5vol%TiO2@SiO2/PDMS——,3.3,3.3,3.3,3.3,3.3,3.3,,0.003,0.003,0.003,0.003,0.003,,,,,,,0.00000001,0.000000006,0.00000002,,,Ceramic Materials,Dielectric Material,TiO2 ,Ti/O,Sphere ,50,Anisotropism,,0.005,,,,,,,,,127.5,,,,,,,,,,,,,,,,2,,3.4,3.4,3.4,3.4,3.4,,,,,0.003,0.003,0.003,0.003,,,,,5.10E-09,0.000000006,0.000000003,,,,,,,,,,,,,,,,,,,,,,,,,,,,N,Ceramic Materials,Dielectric,SiO2,Si/O,Sphere ,50,Anisotropism,0.005,,,,,,,,,,,,,,,,,,,,,,,,,,,,,,,,,,,,,,,,,,,,,,,,,,,,,,,,
260,52,202101,MULTIDISCIPLINARY DIGITAL PUBLISHING INSTITUDE,10.3390/polym13030368,"Hydroxyl-terminated PDMS (3000 mPa·s) was purchased from Shandong Wancheng Chemical Company, Jinan, China.",,,,——1vol%TiO2@SiO2/PDMS——,3.3,3.3,3.3,3.3,3.3,3.3,,0.003,0.003,0.003,0.003,0.003,,,,,,,0.00000001,0.000000006,0.00000002,,,Ceramic Materials,Dielectric Material,TiO2 ,Ti/O,Sphere ,50,Anisotropism,,0.01,,,,,,,,,127.5,,,,,,,,,,,,,,,,2,,3.5,3.5,3.5,3.5,3.5,,,,,0.005,0.005,0.005,0.005,,,,,5.90E-09,8.30E-09,5.60E-09,,,,,,,,,,,,,,,,,,,,,,,,,,,,N,Ceramic Materials,Dielectric,SiO2,Si/O,Sphere ,50,Anisotropism,0.01,,,,,,,,,,,,,,,,,,,,,,,,,,,,,,,,,,,,,,,,,,,,,,,,,,,,,,,,
261,52,202101,MULTIDISCIPLINARY DIGITAL PUBLISHING INSTITUDE,10.3390/polym13030368,"Hydroxyl-terminated PDMS (3000 mPa·s) was purchased from Shandong Wancheng Chemical Company, Jinan, China.",,,,——2vol%TiO2@SiO2/PDMS——,3.3,3.3,3.3,3.3,3.3,3.3,,0.003,0.003,0.003,0.003,0.003,,,,,,,0.00000001,0.000000006,0.00000002,,,Ceramic Materials,Dielectric Material,TiO2 ,Ti/O,Sphere ,50,Anisotropism,,0.02,,,,,,,,,127.5,,,,,,,,,,,,,,,,2,,3.6,3.6,3.6,3.6,3.6,,,,,0.01,0.01,0.01,0.01,,,,,7.10E-09,9.70E-09,7.40E-09,,,,,,,,,,,,,,,,,,,,,,,,,,,,N,Ceramic Materials,Dielectric,SiO2,Si/O,Sphere ,50,Anisotropism,0.02,,,,,,,,,,,,,,,,,,,,,,,,,,,,,,,,,,,,,,,,,,,,,,,,,,,,,,,,
262,52,202101,MULTIDISCIPLINARY DIGITAL PUBLISHING INSTITUDE,10.3390/polym13030368,"Hydroxyl-terminated PDMS (3000 mPa·s) was purchased from Shandong Wancheng Chemical Company, Jinan, China.",,,,——4vol%TiO2@SiO2/PDMS——,3.3,3.3,3.3,3.3,3.3,3.3,,0.003,0.003,0.003,0.003,0.003,,,,,,,0.00000001,0.000000006,0.00000002,,,Ceramic Materials,Dielectric Material,TiO2 ,Ti/O,Sphere ,50,Anisotropism,,0.04,,,,,,,,,127.5,,,,,,,,,,,,,,,,2,,3.7,3.7,3.7,3.7,3.7,,,,,0.02,0.02,0.02,0.02,,,,,8.20E-09,0.000000015,0.000000094,,,,,,,,,,,,,,,,,,,,,,,,,,,,N,Ceramic Materials,Dielectric,SiO2,Si/O,Sphere ,50,Anisotropism,0.04,,,,,,,,,,,,,,,,,,,,,,,,,,,,,,,,,,,,,,,,,,,,,,,,,,,,,,,,
263,52,202101,MULTIDISCIPLINARY DIGITAL PUBLISHING INSTITUDE,10.3390/polym13030368,"Hydroxyl-terminated PDMS (3000 mPa·s) was purchased from Shandong Wancheng Chemical Company, Jinan, China.",,,,——8vol%TiO2@SiO2/PDMS——,3.3,3.3,3.3,3.3,3.3,3.3,,0.003,0.003,0.003,0.003,0.003,,,,,,,0.00000001,0.000000006,0.00000002,,,Ceramic Materials,Dielectric Material,TiO2 ,Ti/O,Sphere ,50,Anisotropism,,0.08,,,,,,,,,127.5,,,,,,,,,,,,,,,,2,,5.1,4.6,4.4,4.2,4.2,,,,,0.07,0.041,0.023,0.017,,,,,0.000000017,0.000000034,0.00000037,,,,,,,,,,,,,,,,,,,,,,,,,,,,N,Ceramic Materials,Dielectric,SiO2,Si/O,Sphere ,50,Anisotropism,0.08,,,,,,,,,,,,,,,,,,,,,,,,,,,,,,,,,,,,,,,,,,,,,,,,,,,,,,,,
264,52,202101,MULTIDISCIPLINARY DIGITAL PUBLISHING INSTITUDE,10.3390/polym13030368,"Hydroxyl-terminated PDMS (3000 mPa·s) was purchased from Shandong Wancheng Chemical Company, Jinan, China.",,,,——12vol%TiO2@SiO2/PDMS——,3.3,3.3,3.3,3.3,3.3,3.3,,0.003,0.003,0.003,0.003,0.003,,,,,,,0.00000001,0.000000006,0.00000002,,,Ceramic Materials,Dielectric Material,TiO2 ,Ti/O,Sphere ,50,Anisotropism,,0.12,,,,,,,,,127.5,,,,,,,,,,,,,,,,2,,7.1,6.4,6,5.2,5,,,,,0.11,0.078,0.045,0.028,,,,,0.000000023,0.000000043,0.00000053,,,,,,,,,,,,,,,,,,,,,,,,,,,,N,Ceramic Materials,Dielectric,SiO2,Si/O,Sphere ,50,Anisotropism,0.12,,,,,,,,,,,,,,,,,,,,,,,,,,,,,,,,,,,,,,,,,,,,,,,,,,,,,,,,
265,52,202101,MULTIDISCIPLINARY DIGITAL PUBLISHING INSTITUDE,10.3390/polym13030368,"Hydroxyl-terminated PDMS (3000 mPa·s) was purchased from Shandong Wancheng Chemical Company, Jinan, China.",,,,——16vol%TiO2@SiO2/PDMS——,3.3,3.3,3.3,3.3,3.3,3.3,,0.003,0.003,0.003,0.003,0.003,,,,,,,0.00000001,0.000000006,0.00000002,,,Ceramic Materials,Dielectric Material,TiO2 ,Ti/O,Sphere ,50,Anisotropism,,0.16,,,,,,,,,127.5,,,,,,,,,,,,,,,,2,,8.3,7.8,7.2,6.3,5.7,,,,,0.128,0.097,0.057,0.038,,,,,0.000000031,0.00000005,0.0000008,,,,,,,,,,,,,,,,,,,,,,,,,,,,N,Ceramic Materials,Dielectric,SiO2,Si/O,Sphere ,50,Anisotropism,0.16,,,,,,,,,,,,,,,,,,,,,,,,,,,,,,,,,,,,,,,,,,,,,,,,,,,,,,,,
266,53,202101,POLYMER BULLETIN,10.1007/s00289-021-03595-z,"Natural rubber/grindable polyurethane elastomer (grades: 1-3 Polymer Bulletin Polymethane E-34) supplied by TSE Industries, Mumbai (West Coast Polychemical, India)",,,,,,3.2（5Hz),,,,,,,,,,,,,,,,,,,,,,,,,,,,,,,,,,,,,,,,,,,,,,,,,,,,,,,2,,,,,,,,,,,,,,,,,,,,,,,,,,,,,,,,,,,,,,,,,,,,,,,,,Y,,,,,,,,,,,,,,,,,,,,,,,,,,,,,,,,,,,,,,,,,,,,,,,,,,,,,,,,,,,,,,,,
267,53,202101,POLYMER BULLETIN,10.1007/s00289-021-03595-z,"Natural rubber/grindable polyurethane elastomer (grades: 1-3 Polymer Bulletin Polymethane E-34) supplied by TSE Industries, Mumbai (West Coast Polychemical, India)",,,,,,3.2（5Hz),,,,,,,,,,,,,,,,,,,,,,Ceramic Materials,Dielectric Material,SiO2 ,Si/O,Irregular ,,Anisotropism,0.02,,,,,,,,,,4.145,,,,,,,0.00002,,,,,,,,,2,,3.4（5Hz),,,,,,,,,,,,,,,,,,,,,,,,,,,,,,,,,,,,,,,,,,,,,,,Y,,,,,,,,,,,,,,,,,,,,,,,,,,,,,,,,,,,,,,,,,,,,,,,,,,,,,,,,,,,,,,,,
268,53,202101,POLYMER BULLETIN,10.1007/s00289-021-03595-z,"Natural rubber/grindable polyurethane elastomer (grades: 1-3 Polymer Bulletin Polymethane E-34) supplied by TSE Industries, Mumbai (West Coast Polychemical, India)",,,,,,3.2（5Hz),,,,,,,,,,,,,,,,,,,,,,Ceramic Materials,Dielectric Material,SiO2 ,Si/O,Irregular ,,Anisotropism,0.04,,,,,,,,,,4.145,,,,,,,0.00002,,,,,,,,,2,,3.6（5Hz),,,,,,,,,,,,,,,,,,,,,,,,,,,,,,,,,,,,,,,,,,,,,,,Y,,,,,,,,,,,,,,,,,,,,,,,,,,,,,,,,,,,,,,,,,,,,,,,,,,,,,,,,,,,,,,,,
269,53,202101,POLYMER BULLETIN,10.1007/s00289-021-03595-z,"Natural rubber/grindable polyurethane elastomer (grades: 1-3 Polymer Bulletin Polymethane E-34) supplied by TSE Industries, Mumbai (West Coast Polychemical, India)",,,,,,3.2（5Hz),,,,,,,,,,,,,,,,,,,,,,Ceramic Materials,Dielectric Material,SiO2 ,Si/O,Irregular ,,Anisotropism,0.06,,,,,,,,,,4.145,,,,,,,0.00002,,,,,,,,,2,,3.4（5Hz),,,,,,,,,,,,,,,,,,,,,,,,,,,,,,,,,,,,,,,,,,,,,,,Y,,,,,,,,,,,,,,,,,,,,,,,,,,,,,,,,,,,,,,,,,,,,,,,,,,,,,,,,,,,,,,,,
270,53,202101,POLYMER BULLETIN,10.1007/s00289-021-03595-z,"Natural rubber/grindable polyurethane elastomer (grades: 1-3 Polymer Bulletin Polymethane E-34) supplied by TSE Industries, Mumbai (West Coast Polychemical, India)",,,,,,3.2（5Hz),,,,,,,,,,,,,,,,,,,,,,Ceramic Materials,Dielectric Material,盐质粘土,,Irregular ,,Anisotropism,0.02,,,,,,,,,,,,,,,,,,,,,,,,,,2,,3.5（5Hz),,,,,,,,,,,,,,,,,,,,,,,,,,,,,,,,,,,,,,,,,,,,,,,Y,,,,,,,,,,,,,,,,,,,,,,,,,,,,,,,,,,,,,,,,,,,,,,,,,,,,,,,,,,,,,,,,
271,53,202101,POLYMER BULLETIN,10.1007/s00289-021-03595-z,"Natural rubber/grindable polyurethane elastomer (grades: 1-3 Polymer Bulletin Polymethane E-34) supplied by TSE Industries, Mumbai (West Coast Polychemical, India)",,,,,,3.2（5Hz),,,,,,,,,,,,,,,,,,,,,,Ceramic Materials,Dielectric Material,盐质粘土,,Irregular ,,Anisotropism,0.04,,,,,,,,,,,,,,,,,,,,,,,,,,2,,3.5（5Hz),,,,,,,,,,,,,,,,,,,,,,,,,,,,,,,,,,,,,,,,,,,,,,,Y,,,,,,,,,,,,,,,,,,,,,,,,,,,,,,,,,,,,,,,,,,,,,,,,,,,,,,,,,,,,,,,,
272,53,202101,POLYMER BULLETIN,10.1007/s00289-021-03595-z,"Natural rubber/grindable polyurethane elastomer (grades: 1-3 Polymer Bulletin Polymethane E-34) supplied by TSE Industries, Mumbai (West Coast Polychemical, India)",,,,,,3.2（5Hz),,,,,,,,,,,,,,,,,,,,,,Ceramic Materials,Dielectric Material,盐质粘土,,Irregular ,,Anisotropism,0.06,,,,,,,,,,,,,,,,,,,,,,,,,,2,,3.7（5Hz),,,,,,,,,,,,,,,,,,,,,,,,,,,,,,,,,,,,,,,,,,,,,,,Y,,,,,,,,,,,,,,,,,,,,,,,,,,,,,,,,,,,,,,,,,,,,,,,,,,,,,,,,,,,,,,,,
273,53,202101,POLYMER BULLETIN,10.1007/s00289-021-03595-z,"Natural rubber/grindable polyurethane elastomer (grades: 1-3 Polymer Bulletin Polymethane E-34) supplied by TSE Industries, Mumbai (West Coast Polychemical, India)",,,,,,3.2（5Hz),,,,,,,,,,,,,,,,,,,,,,Ceramic Materials,Dielectric Material,TiO2 ,Ti/O,Irregular ,,Anisotropism,0.02,,,,,,,,,,127.5,,,,,,,,,,,,,,,,2,,3.9（5Hz),,,,,,,,,,,,,,,,,,,,,,,,,,,,,,,,,,,,,,,,,,,,,,,Y,,,,,,,,,,,,,,,,,,,,,,,,,,,,,,,,,,,,,,,,,,,,,,,,,,,,,,,,,,,,,,,,
274,53,202101,POLYMER BULLETIN,10.1007/s00289-021-03595-z,"Natural rubber/grindable polyurethane elastomer (grades: 1-3 Polymer Bulletin Polymethane E-34) supplied by TSE Industries, Mumbai (West Coast Polychemical, India)",,,,,,3.2（5Hz),,,,,,,,,,,,,,,,,,,,,,Ceramic Materials,Dielectric Material,TiO2 ,Ti/O,Irregular ,,Anisotropism,0.04,,,,,,,,,,127.5,,,,,,,,,,,,,,,,2,,3.9（5Hz),,,,,,,,,,,,,,,,,,,,,,,,,,,,,,,,,,,,,,,,,,,,,,,Y,,,,,,,,,,,,,,,,,,,,,,,,,,,,,,,,,,,,,,,,,,,,,,,,,,,,,,,,,,,,,,,,
275,53,202101,POLYMER BULLETIN,10.1007/s00289-021-03595-z,"Natural rubber/grindable polyurethane elastomer (grades: 1-3 Polymer Bulletin Polymethane E-34) supplied by TSE Industries, Mumbai (West Coast Polychemical, India)",,,,,,3.2（5Hz),,,,,,,,,,,,,,,,,,,,,,Ceramic Materials,Dielectric Material,TiO2 ,Ti/O,Irregular ,,Anisotropism,0.06,,,,,,,,,,127.5,,,,,,,,,,,,,,,,2,,3.9（5Hz),,,,,,,,,,,,,,,,,,,,,,,,,,,,,,,,,,,,,,,,,,,,,,,Y,,,,,,,,,,,,,,,,,,,,,,,,,,,,,,,,,,,,,,,,,,,,,,,,,,,,,,,,,,,,,,,,
276,54,202103,AMERICAN CHEMICAL SOCIETY OMEGA,10.1021/acsomega.0c06219,Hydrogenated carboxylated acrylonitrile butadiene rubber (HXNBR),,,,Nitrile group (CN) modification,,,13.9,,,,,,,,,,,,,,,,,,,,,Ceramic Materials,Dielectric Material, TiO2,Ti/O,Sphere ,120,Anisotropism,0.066,,,CN group grafting,,,,,,,127.5,,,,,,,,,,,,,,,,2,,,20.7,,,,,12.3,,,,,,,,,,,,,,,,,,,,,,,,,,,,,,,,,,,,,,,,,Y,,,,,,,,,,,,,,,,,,,,,,,,,,,,,,,,,,,,,,,,,,,,,,,,,,,,,,,,,,,,,,,,
277,54,202103,AMERICAN CHEMICAL SOCIETY OMEGA,10.1021/acsomega.0c06219,Hydrogenated carboxylated acrylonitrile butadiene rubber (HXNBR),,,,Nitrile group (CN) modification,,,13.9,,,,,,,,,,,,,,,,,,,,,Ceramic Materials,Dielectric Material, TiO2,Ti/O,Sphere ,120,Anisotropism,0.066,,,CN group grafting,,,,,,,127.5,,,,,,,,,,,,,,,,2,,,16.4,,,,,8.5,,,,,,,,,,,,,,,,95,95,,,,,,,,,,,,,,,,,,,,,,,,Y,,,,,,,,,,,,,,,,,,,,,,,,,,,,,,,,,,,,,,,,,,,,,,,,,,,,,,,,,,,,,,,,
278,54,202103,AMERICAN CHEMICAL SOCIETY OMEGA,10.1021/acsomega.0c06219,Hydrogenated carboxylated acrylonitrile butadiene rubber (HXNBR),,,,Nitrile group (CN) modification,,,13.9,,,,,,,,,,,,,,,,,,,,,Ceramic Materials,Dielectric Material, TiO2,Ti/O,Sphere ,120,Anisotropism,0.066,,,CN group grafting,,,,,,,127.5,,,,,,,,,,,,,,,,2,,,15.4,,,,,8.1,,,,,,,,,,,,,,,,95,95,,,,,,,,,,,,,,,,,,,,,,,,Y,,,,,,,,,,,,,,,,,,,,,,,,,,,,,,,,,,,,,,,,,,,,,,,,,,,,,,,,,,,,,,,,
279,54,202103,AMERICAN CHEMICAL SOCIETY OMEGA,10.1021/acsomega.0c06219,Hydrogenated carboxylated acrylonitrile butadiene rubber (HXNBR),,,,Nitrile group (CN) modification,,,13.9,,,,,,,,,,,,,,,,,,,,,Ceramic Materials,Dielectric Material, TiO2,Ti/O,Sphere ,120,Anisotropism,,,,CN group grafting,,,,,,,127.5,,,,,,,,,,,,,,,,2,,,12.3,,,,,4.3,,,,,,,,,,,,,,,,105,105,,,,,,,,,,,,,,,,,,,,,,,,Y,,,,,,,,,,,,,,,,,,,,,,,,,,,,,,,,,,,,,,,,,,,,,,,,,,,,,,,,,,,,,,,,
280,54,202103,AMERICAN CHEMICAL SOCIETY OMEGA,10.1021/acsomega.0c06219,Hydrogenated carboxylated acrylonitrile butadiene rubber (HXNBR),,,,Nitrile group (CN) modification,,,13.9,,,,,,,,,,,,,,,,,,,,,Ceramic Materials,Dielectric Material, TiO2,Ti/O,Sphere ,120,Anisotropism,,,,CN group grafting,,,,,,,127.5,,,,,,,,,,,,,,,,2,,,13.5,,,,,4.3,,,,,,,,,,,,,,,,,,,,,,,,,,,,,,,,,,,,,,,,,Y,,,,,,,,,,,,,,,,,,,,,,,,,,,,,,,,,,,,,,,,,,,,,,,,,,,,,,,,,,,,,,,,
281,54,202103,AMERICAN CHEMICAL SOCIETY OMEGA,10.1021/acsomega.0c06219,Hydrogenated carboxylated acrylonitrile butadiene rubber (HXNBR),,,,Nitrile group (CN) modification,,,13.9,,,,,,,,,,,,,,,,,,,,,Ceramic Materials,Dielectric Material, TiO2,Ti/O,Sphere ,120,Anisotropism,,,,CN group grafting,,,,,,,127.5,,,,,,,,,,,,,,,,2,,,12.6,,,,,4.3,,,,,,,,,,,,,,,,,,,,,,,,,,,,,,,,,,,,,,,,,Y,,,,,,,,,,,,,,,,,,,,,,,,,,,,,,,,,,,,,,,,,,,,,,,,,,,,,,,,,,,,,,,,
282,54,202103,AMERICAN CHEMICAL SOCIETY OMEGA,10.1021/acsomega.0c06219,Hydrogenated carboxylated acrylonitrile butadiene rubber (HXNBR),,,,Nitrile group (CN) modification,,,13.9,,,,,,,,,,,,,,,,,,,,,Ceramic Materials,Dielectric Material, TiO2,Ti/O,Sphere ,120,Anisotropism,0.066,,,CN group grafting,,,,,,,127.5,,,,,,,,,,,,,,,,2,,,12.6,,,,,6.7,,,,,,,,,,,,,,,,,,,,,,,,,,,,,,,,,,,,,,,,,Y,,,,,,,,,,,,,,,,,,,,,,,,,,,,,,,,,,,,,,,,,,,,,,,,,,,,,,,,,,,,,,,,
283,54,202104,AMERICAN CHEMICAL SOCIETY OMEGA,10.1021/acsomega.0c06219,Hydrogenated carboxylated acrylonitrile butadiene rubber (HXNBR),,,,Nitrile group (CN) modification,,,13.9,,,,,,,,,,,,,,,,,,,,,Ceramic Materials,Dielectric Material, TiO2,Ti/O,Sphere ,120,Anisotropism,,,,CN group grafting,,,,,,,127.5,,,,,,,,,,,,,,,,2,,,13.9,,,,,,,,,,,,,,,,,,,,,,,,,,,,,,,,,,,,,,,,,,,,,,Y,,,,,,,,,,,,,,,,,,,,,,,,,,,,,,,,,,,,,,,,,,,,,,,,,,,,,,,,,,,,,,,,
284,55,202103,MACROMOLECULAR MATERIALS AND ENGINEERING,10.1002/mame.202100046,PDMS Sylgard184,,,,,3.06455,3.06455,3.06455,3.06455,3.06455,3.06455,,0.023,0.00632,0.00214,0.00166,0.00153,0.00121,,18.4,7.56E-09,2.18E-08,5.12E-08,1.43E-07,2.79E-07,0.000000562,,1.176,,,,,,,,,,,,,,,,,,,,,,,,,,,,,,,,,,2,3.06455,3.06455,3.06455,3.06455,3.06455,3.06455,,1.176,0.00166,0.00166,0.00166,0.00166,0.00166,0.00166,,,,,,,,,,18.4,18.4,,,,,,,,,0.015,,,,,,,,,,,,,,,N,Ceramic Materials,Dielectric, BaTiO3,Ba/Ti/O,Sphere ,100,Anisotropism,0.1,,,,,,,,,,,,,,,,,,,,,,,,,,,,,,,,,,,,,,,,,,,,,,,,,,,,,,,,
285,55,202103,MACROMOLECULAR MATERIALS AND ENGINEERING,10.1002/mame.202100046,PDMS Sylgard184,,,,,3.06455,3.06455,3.06455,3.06455,3.06455,3.06455,,0.023,0.00632,0.00214,0.00166,0.00153,0.00121,,18.4,7.56E-09,2.18E-08,5.12E-08,1.43E-07,2.79E-07,0.000000562,,1.176,Ceramic Materials,Conductor,C,C,Sphere ,50,Anisotropism,0.01,,,,,,,,,,,,,,,,,,,,,,,,,,2,3.153145,3.132468,3.11954,3.10718,3.04568,3.03547,,1.096,0.0251,0.006312,0.00423,0.00312,0.00214,0.00209,,1.24E-09,8.94E-09,3.21E-08,0.000000143,0.000000924,0.00001122,,,17.3,17.3,,,,,,,,,0.018,,,,,,,,,,,,,,,N,Ceramic Materials,Dielectric, BaTiO3,Ba/Ti/O,Sphere ,100,Anisotropism,0.1,,,,,,,,,,,,,,,,,,,,,,,,,,,,,,,,,,,,,,,,,,,,,,,,,,,,,,,,
286,55,202103,MACROMOLECULAR MATERIALS AND ENGINEERING,10.1002/mame.202100046,PDMS Sylgard184,,,,,3.06455,3.06455,3.06455,3.06455,3.06455,3.06455,,0.023,0.00632,0.00214,0.00166,0.00153,0.00121,,18.4,7.56E-09,2.18E-08,5.12E-08,1.43E-07,2.79E-07,0.000000562,,1.176,Ceramic Materials,Conductor,C,C,Sphere ,50,Anisotropism,0.01,,,,,,,,,,,,,,,,,,,,,,,,,,2,12.5,11.7,9.8,9.63733,9.63733,9.63733,,1.249,0.2213,0.08512,0.07921,0.07604,0.07021,0.06214,,2.46E-10,5.42E-09,1.74E-08,2.38E-07,0.000000945,0.00001243,,,15,15,,,,,,,,,0.039,,,,,,,,,,,,,,,N,Ceramic Materials,Dielectric, BaTiO3,Ba/Ti/O,Sphere ,100,Anisotropism,0.1,,,,,,,,,,,,,,,,,,,,,,,,,,,,,,,,,,,,,,,,,,,,,,,,,,,,,,,,
287,55,202103,MACROMOLECULAR MATERIALS AND ENGINEERING,10.1002/mame.202100046,PDMS Sylgard184,,,,,3.06455,3.06455,3.06455,3.06455,3.06455,3.06455,,0.023,0.00632,0.00214,0.00166,0.00153,0.00121,,18.4,7.56E-09,2.18E-08,5.12E-08,1.43E-07,2.79E-07,0.000000562,,1.176,Ceramic Materials,Conductor,C,C,Sphere ,50,Anisotropism,0.01,,,,,,,,,,,,,,,,,,,,,,,,,,2,/,/,124.332,124.332,125.332,126.332,,1.408,/,/,/,72.4097,71.3452,68.3214,,9.64E-07,0.000001154,0.000001212,1.51E-06,0.000010531,0.000357121,,,18.6,18.6,,,,,,,,,/,,,,,,,,,,,,,,,N,Ceramic Materials,Dielectric, BaTiO3,Ba/Ti/O,Sphere ,100,Anisotropism,0.1,,,,,,,,,,,,,,,,,,,,,,,,,,,,,,,,,,,,,,,,,,,,,,,,,,,,,,,,
288,55,202103,MACROMOLECULAR MATERIALS AND ENGINEERING,10.1002/mame.202100046,PDMS Sylgard184,,,,,3.06455,3.06455,3.06455,3.06455,3.06455,3.06455,,0.023,0.00632,0.00214,0.00166,0.00153,0.00121,,18.4,7.56E-09,2.18E-08,5.12E-08,1.43E-07,2.79E-07,0.000000562,,1.176,Ceramic Materials,Conductor,C,C,Sphere ,50,Anisotropism,0.01,,,,,,,,,,,,,,,,,,,,,,,,,,2,/,/,612.312,446.438,432.546,421.147,,1.653,/,574.159,512.325,464.908,451.124,441.512,,0.000008452,0.000009021,0.000009315,4.35E-06,5.10E-06,1.03E-05,,,/,/,,,,,,,,,/,,,,,,,,,,,,,,,N,Ceramic Materials,Dielectric, BaTiO3,Ba/Ti/O,Sphere ,100,Anisotropism,0.1,,,,,,,,,,,,,,,,,,,,,,,,,,,,,,,,,,,,,,,,,,,,,,,,,,,,,,,,
289,55,202103,MACROMOLECULAR MATERIALS AND ENGINEERING,10.1002/mame.202100046,PDMS Sylgard184,,,,,3.06455,3.06455,3.06455,3.06455,3.06455,3.06455,,0.023,0.00632,0.00214,0.00166,0.00153,0.00121,,18.4,7.56E-09,2.18E-08,5.12E-08,1.43E-07,2.79E-07,0.000000562,,1.176,Ceramic Materials,Conductor,C,C,Sphere ,50,Anisotropism,0.01,,,,,,,,,,,,,,,,,,,,,,,,,,2,/,/,123.649,121.649,122.649,123.649,,1.755,/,/,3646.21,3277.01,2764.05,2178.91,,0.00065412,0.000736144,0.00075125,0.00076572,0.000769121,0.000771121,,,/,/,,,,,,,,,/,,,,,,,,,,,,,,,N,Ceramic Materials,Dielectric, BaTiO3,Ba/Ti/O,Sphere ,100,Anisotropism,0.1,,,,,,,,,,,,,,,,,,,,,,,,,,,,,,,,,,,,,,,,,,,,,,,,,,,,,,,,
290,55,202103,MACROMOLECULAR MATERIALS AND ENGINEERING,10.1002/mame.202100046,PDMS Sylgard184,,,,,3.06455,3.06455,3.06455,3.06455,3.06455,3.06455,,0.023,0.00632,0.00214,0.00166,0.00153,0.00121,,18.4,7.56E-09,2.18E-08,5.12E-08,1.43E-07,2.79E-07,0.000000562,,1.176,Ceramic Materials,Conductor,C,C,Sphere ,50,Anisotropism,0.01,,,,,,,,,,,,,,,,,,,,,,,,,,2,3.2719,3.2719,3.2719,3.2719,3.2719,3.2719,,0.796,0.0125,0.00981,0.00654,0.00357,0.00294,0.00195,,8.45E-08,9.54E-08,1.02E-07,1.22E-07,1.45E-07,1.58E-07,,,/,/,,,,,,,,,0.024,,,,,,,,,,,,,,,N,Ceramic Materials,Dielectric, BaTiO3,Ba/Ti/O,Sphere ,100,Anisotropism,0.1,,,,,,,,,,,,,,,,,,,,,,,,,,,,,,,,,,,,,,,,,,,,,,,,,,,,,,,,
291,55,202103,MACROMOLECULAR MATERIALS AND ENGINEERING,10.1002/mame.202100046,PDMS Sylgard184,,,,,3.06455,3.06455,3.06455,3.06455,3.06455,3.06455,,0.023,0.00632,0.00214,0.00166,0.00153,0.00121,,18.4,7.56E-09,2.18E-08,5.12E-08,1.43E-07,2.79E-07,0.000000562,,1.176,Ceramic Materials,Conductor,C,C,Sphere ,50,Anisotropism,0.01,,,,,,,,,,,,,,,,,,,,,,,,,,2,3.65537,3.65537,3.65537,3.65537,3.65537,3.65537,,0.722,0.0135,0.0112,0.00752,0.0047,0.00375,0.0274,,1.85E-10,4.51E-09,1.65E-08,2.02E-07,0.000000995,0.00001145,,,17.4,17.4,,,,,,,,,0.044,,,,,,,,,,,,,,,N,Ceramic Materials,Dielectric, BaTiO3,Ba/Ti/O,Sphere ,100,Anisotropism,0.1,,,,,,,,,,,,,,,,,,,,,,,,,,,,,,,,,,,,,,,,,,,,,,,,,,,,,,,,
292,55,202103,MACROMOLECULAR MATERIALS AND ENGINEERING,10.1002/mame.202100046,PDMS Sylgard184,,,,,3.06455,3.06455,3.06455,3.06455,3.06455,3.06455,,0.023,0.00632,0.00214,0.00166,0.00153,0.00121,,18.4,7.56E-09,2.18E-08,5.12E-08,1.43E-07,2.79E-07,0.000000562,,1.176,Ceramic Materials,Conductor,C,C,Sphere ,50,Anisotropism,0.01,,,,,,,,,,,,,,,,,,,,,,,,,,2,3.94158,3.94158,3.94158,3.94158,3.94158,3.94158,,0.58,0.0142,0.0132,0.00754,0.00562,0.00395,0.00246,,1.54E-09,9.56E-09,3.54E-08,1.38E-07,0.000000965,1.25E-07,,,14.3,14.3,,,,,,,,,0.058,,,,,,,,,,,,,,,N,Ceramic Materials,Dielectric, BaTiO3,Ba/Ti/O,Sphere ,100,Anisotropism,0.1,,,,,,,,,,,,,,,,,,,,,,,,,,,,,,,,,,,,,,,,,,,,,,,,,,,,,,,,
293,55,202103,MACROMOLECULAR MATERIALS AND ENGINEERING,10.1002/mame.202100046,PDMS Sylgard184,,,,,3.06455,3.06455,3.06455,3.06455,3.06455,3.06455,,0.023,0.00632,0.00214,0.00166,0.00153,0.00121,,18.4,7.56E-09,2.18E-08,5.12E-08,1.43E-07,2.79E-07,0.000000562,,1.176,Ceramic Materials,Conductor,C,C,Sphere ,50,Anisotropism,0.01,,,,,,,,,,,,,,,,,,,,,,,,,,2,4.16451,4.16451,4.16451,4.16451,4.16451,4.16451,,0.23,0.0139,0.0124,0.00695,0.00519,0.00354,0.00231,,1.78E-10,4.65E-09,1.24E-08,1.26E-07,0.000000957,0.00001254,,,14.1,14.1,,,,,,,,,0.064,,,,,,,,,,,,,,,N,Ceramic Materials,Dielectric, BaTiO3,Ba/Ti/O,Sphere ,100,Anisotropism,0.1,,,,,,,,,,,,,,,,,,,,,,,,,,,,,,,,,,,,,,,,,,,,,,,,,,,,,,,,
294,55,202103,MACROMOLECULAR MATERIALS AND ENGINEERING,10.1002/mame.202100046,PDMS Sylgard184,,,,,3.06455,3.06455,3.06455,3.06455,3.06455,3.06455,,0.023,0.00632,0.00214,0.00166,0.00153,0.00121,,18.4,7.56E-09,2.18E-08,5.12E-08,1.43E-07,2.79E-07,0.000000562,,1.176,Ceramic Materials,Conductor,C,C,Sphere ,50,Anisotropism,0.01,,,,,,,,,,,,,,,,,,,,,,,,,,2,4.34658,4.34658,4.34658,4.34658,4.34658,4.34658,,0.325,0.0167,0.0154,0.00798,0.00626,0.00421,0.00372,,1.78E-10,4.41E-09,1.54E-08,1.95E-07,0.000000854,0.00001174,,,13.9,13.9,,,,,,,,,0.07,,,,,,,,,,,,,,,N,Ceramic Materials,Dielectric, BaTiO3,Ba/Ti/O,Sphere ,100,Anisotropism,0.1,,,,,,,,,,,,,,,,,,,,,,,,,,,,,,,,,,,,,,,,,,,,,,,,,,,,,,,,
295,55,202103,MACROMOLECULAR MATERIALS AND ENGINEERING,10.1002/mame.202100046,PDMS Sylgard184,,,,,3.06455,3.06455,3.06455,3.06455,3.06455,3.06455,,0.023,0.00632,0.00214,0.00166,0.00153,0.00121,,18.4,7.56E-09,2.18E-08,5.12E-08,1.43E-07,2.79E-07,0.000000562,,1.176,Ceramic Materials,Conductor,C,C,Sphere ,50,Anisotropism,0.01,,,,,,,,,,,,,,,,,,,,,,,,,,2,4.8,4.8,4.8,4.8,4.8,4.8,,0.82,/,/,/,/,/,/,,/,/,/,/,/,/,,,58,58,,,,,,,,,0.08,,,,,,,,,,,,,,,N,Ceramic Materials,Dielectric, BaTiO3,Ba/Ti/O,Sphere ,100,Anisotropism,0.1,,,,,,,,,,,,,,,,,,,,,,,,,,,,,,,,,,,,,,,,,,,,,,,,,,,,,,,,
296,56,202103,JOURNAL OF MATERIALS SCIENCE,10.1007/s10854-021-05575-5,"Ethylene propylene diene monomer (EPDMJ-4045), density 0.9 g/cm3. Supplied by Jilin Petrochemical Company",,,,——EPDM——,2.1,2.1,2.1,2.1,2.1,2.1,,0.025,0.015,0.005,0.01,0.02,0.03,,,,,,,,,,0.98,Ceramic Materials,Conductor,C,C,Irregular ,,Isotropic,0,,,PECVD,,,,,,,,,,,,,,,,,,,,,,,2,2.9,2.7,2.7,2.7,2.7,2.7,,1.04,,,,,,,,,,,,,,,1.36,,,,,,,,,,,,,,,,,,,,,,,,,,Y,,,,,,,,,,,,,,,,,,,,,,,,,,,,,,,,,,,,,,,,,,,,,,,,,,,,,,,,,,,,,,,,
297,56,202103,JOURNAL OF MATERIALS SCIENCE,10.1007/s10854-021-05575-5,"Ethylene propylene diene monomer (EPDMJ-4045), density 0.9 g/cm3. Supplied by Jilin Petrochemical Company",,,,——EPDM/GE-0.05%——,2.1,2.1,2.1,2.1,2.1,2.1,,0.025,0.015,0.005,0.01,0.02,0.03,,,,,,,,,,0.98,Ceramic Materials,Conductor,C,C,Irregular ,,Isotropic,0.0005,,,PECVD,,,,,,,,,,,,,,,,,,,,,,,2,3.5,3.1,3.1,3.1,3.1,3.1,,1.08,,,,,,,,,,,,,,,1.24,,,,,,,,,,,,,,,,,,,,,,,,,,Y,,,,,,,,,,,,,,,,,,,,,,,,,,,,,,,,,,,,,,,,,,,,,,,,,,,,,,,,,,,,,,,,
298,56,202103,JOURNAL OF MATERIALS SCIENCE,10.1007/s10854-021-05575-5,"Ethylene propylene diene monomer (EPDMJ-4045), density 0.9 g/cm3. Supplied by Jilin Petrochemical Company",,,,——EPDM/GE-0.10%——,2.1,2.1,2.1,2.1,2.1,2.1,,0.025,0.015,0.005,0.01,0.02,0.03,,,,,,,,,,0.98,Ceramic Materials,Conductor,C,C,Irregular ,,Isotropic,0.001,,,PECVD,,,,,,,,,,,,,,,,,,,,,,,2,4.4,4.1,4.1,4.1,4.1,4.1,,1.11,,,,,,,,,,,,,,,1.19,,,,,,,,,,,,,,,,,,,,,,,,,,Y,,,,,,,,,,,,,,,,,,,,,,,,,,,,,,,,,,,,,,,,,,,,,,,,,,,,,,,,,,,,,,,,
299,56,202103,JOURNAL OF MATERIALS SCIENCE,10.1007/s10854-021-05575-5,"Ethylene propylene diene monomer (EPDMJ-4045), density 0.9 g/cm3. Supplied by Jilin Petrochemical Company",,,,——EPDM/GE-0.30%——,2.1,2.1,2.1,2.1,2.1,2.1,,0.025,0.015,0.005,0.01,0.02,0.03,,,,,,,,,,0.98,Ceramic Materials,Conductor,C,C,Irregular ,,Isotropic,0.003,,,PECVD,,,,,,,,,,,,,,,,,,,,,,,2,5.5,5.2,5.2,5.2,5.2,5.2,,1.13,,,,,,,,,,,,,,,1.13,,,,,,,,,,,,,,,,,,,,,,,,,,Y,,,,,,,,,,,,,,,,,,,,,,,,,,,,,,,,,,,,,,,,,,,,,,,,,,,,,,,,,,,,,,,,
300,56,202103,JOURNAL OF MATERIALS SCIENCE,10.1007/s10854-021-05575-5,"Ethylene propylene diene monomer (EPDMJ-4045), density 0.9 g/cm3. Supplied by Jilin Petrochemical Company",,,,——EPDM/GE-0.50%——,2.1,2.1,2.1,2.1,2.1,2.1,,0.025,0.015,0.005,0.01,0.02,0.03,,,,,,,,,,0.98,Ceramic Materials,Conductor,C,C,Irregular ,,Isotropic,0.005,,,PECVD,,,,,,,,,,,,,,,,,,,,,,,2,6.9,6.6,6.6,6.6,6.6,6.6,,1.16,,,,,,,,,,,,,,,10.8,,,,,,,,,,,,,,,,,,,,,,,,,,Y,,,,,,,,,,,,,,,,,,,,,,,,,,,,,,,,,,,,,,,,,,,,,,,,,,,,,,,,,,,,,,,,
301,57,202103,MULTIDISCIPLINARY DIGITAL PUBLISHING INSTITUDE,10.339/polym13071075,PDMS Sylgard184,,,, ——纯PDMS——,3.3,3.3,3.3,3.3,3.3,3.3,,0.023,0.00632,0.00214,0.00166,0.00153,0.00121,,18.4,7.56E-09,2.18E-08,5.12E-08,1.43E-07,2.79E-07,0.000000562,,1.176,Ceramic Materials,Dielectric Material,CaCu3Ti4O12,Ti/Ca/Cu/O,Sphere ,50,Anisotropism,0,,,,,,,,,,,,,,,,,,,,,,,,,,1,3.3,3.3,3.3,3.3,3.3,3.3,,1.176,,,,,,,,,,,,,,,,,,,,,,,,,,,,,,,,,,,,,,,,,Y,,,,,,,,,,,,,,,,,,,,,,,,,,,,,,,,,,,,,,,,,,,,,,,,,,,,,,,,,,,,,,,,
302,57,202103,MULTIDISCIPLINARY DIGITAL PUBLISHING INSTITUDE,10.339/polym13071075,PDMS Sylgard184,,,, ——5wt%CCTO/PDMS——,3.3,3.3,3.3,3.3,3.3,3.3,,0.023,0.00632,0.00214,0.00166,0.00153,0.00121,,18.4,7.56E-09,2.18E-08,5.12E-08,1.43E-07,2.79E-07,0.000000562,,1.176,Ceramic Materials,Dielectric Material,CaCu3Ti4O12,Ti/Ca/Cu/O,Sphere ,50,Anisotropism,0.05,,,,,,,,,,,,,,,,,,,,,,,,,,1,3.4,3.4,3.4,3.4,3.4,3.4,,0.82,0.032,0.013,0.01,0.008,0.005,0.005,,,,,,,,,,,,,,,,,,,,,,,,,,,,,,,,,,,Y,,,,,,,,,,,,,,,,,,,,,,,,,,,,,,,,,,,,,,,,,,,,,,,,,,,,,,,,,,,,,,,,
303,57,202103,MULTIDISCIPLINARY DIGITAL PUBLISHING INSTITUDE,10.339/polym13071075,PDMS Sylgard184,,,, ——10wt%CCTO/PDMS——,3.3,3.3,3.3,3.3,3.3,3.3,,0.023,0.00632,0.00214,0.00166,0.00153,0.00121,,18.4,7.56E-09,2.18E-08,5.12E-08,1.43E-07,2.79E-07,0.000000562,,1.176,Ceramic Materials,Dielectric Material,CaCu3Ti4O12,Ti/Ca/Cu/O,Sphere ,50,Anisotropism,0.1,,,,,,,,,,,,,,,,,,,,,,,,,,1,3.76,3.76,3.76,3.76,3.76,3.76,,1.19,0.047,0.025,0.018,0.01,0.007,0.007,,,,,,,,,,,,,,,,,,,,,,,,,,,,,,,,,,,Y,,,,,,,,,,,,,,,,,,,,,,,,,,,,,,,,,,,,,,,,,,,,,,,,,,,,,,,,,,,,,,,,
304,57,202103,MULTIDISCIPLINARY DIGITAL PUBLISHING INSTITUDE,10.339/polym13071075,PDMS Sylgard184,,,,——15wt%CCTO/PDMS——,3.3,3.3,3.3,3.3,3.3,3.3,,0.023,0.00632,0.00214,0.00166,0.00153,0.00121,,18.4,7.56E-09,2.18E-08,5.12E-08,1.43E-07,2.79E-07,0.000000562,,1.176,Ceramic Materials,Dielectric Material,CaCu3Ti4O12,Ti/Ca/Cu/O,Sphere ,50,Anisotropism,0.15,,,,,,,,,,,,,,,,,,,,,,,,,,1,4.32,4.09,3.71,3.35,3.35,3.35,,0.19,0.023,0.008,0.007,0.005,0.003,0.003,,,,,,,,,,,,,,,,,,,,,,,,,,,,,,,,,,,Y,,,,,,,,,,,,,,,,,,,,,,,,,,,,,,,,,,,,,,,,,,,,,,,,,,,,,,,,,,,,,,,,
305,57,202103,MULTIDISCIPLINARY DIGITAL PUBLISHING INSTITUDE,10.339/polym13071075,PDMS Sylgard184,,,,——20wt%CCTO/PDMS——,3.3,3.3,3.3,3.3,3.3,3.3,,0.023,0.00632,0.00214,0.00166,0.00153,0.00121,,18.4,7.56E-09,2.18E-08,5.12E-08,1.43E-07,2.79E-07,0.000000562,,1.176,Ceramic Materials,Dielectric Material,CaCu3Ti4O12,Ti/Ca/Cu/O,Sphere ,50,Anisotropism,0.2,,,,,,,,,,,,,,,,,,,,,,,,,,1,5.41,5.21,4.32,3.5,3.5,3.5,,0.39,0.038,0.014,0.011,0.008,0.006,0.005,,,,,,,,,,,,,,,,,,,,,,,,,,,,,,,,,,,Y,,,,,,,,,,,,,,,,,,,,,,,,,,,,,,,,,,,,,,,,,,,,,,,,,,,,,,,,,,,,,,,,
306,58,202106,MULTIDISCIPLINARY DIGITAL PUBLISHING INSTITUDE,10.3390/act10070137,PDMS Sylgard184,,,,——2% BaTiO3（0.42 µm）——PDA预聚物和PDMS预聚物进行混合。然后，在剧烈搅拌下，以预Polymer与混合物的重量比为1：15，加入PDMS预Polymer固化剂。然后将溶剂在80°C下彻底真空真空24小时,2.82,2.82,2.82,2.82,2.82,2.82,,0.025,0.00754,0.00245,0.00188,0.00145,0.00124,,18.4,7.56E-09,2.18E-08,5.12E-08,1.43E-07,2.79E-07,0.000000562,,0.984,Ceramic Materials,Dielectric Material,BaTiO3,Ba/Ti/O,Sphere ,75,Anisotropism,0.02,,,,,,,,,,12000,,,,,,,,,,,,,,,,2,3.14,2.91,2.78,2.65,2.54,2.34,,1.18,,,,,,,,,,,,,,,1.72,90,90,,,,,,,,,,,,,,,,,,,,,,,,Y,,,,,,,,,,,,,,,,,,,,,,,,,,,,,,,,,,,,,,,,,,,,,,,,,,,,,,,,,,,,,,,,
307,58,202106,MULTIDISCIPLINARY DIGITAL PUBLISHING INSTITUDE,10.3390/act10070137,PDMS Sylgard184,,,,——2% BaTiO3（0.42 µm）——PDA预聚物和PDMS预聚物进行混合。然后，在剧烈搅拌下，以预Polymer与混合物的重量比为1：15，加入PDMS预Polymer固化剂。然后将溶剂在80°C下彻底真空真空24小时,2.82,2.82,2.82,2.82,2.82,2.82,,0.025,0.00754,0.00245,0.00188,0.00145,0.00124,,18.4,7.56E-09,2.18E-08,5.12E-08,1.43E-07,2.79E-07,0.000000562,,0.984,Ceramic Materials,Dielectric Material,BaTiO3,Ba/Ti/O,Sphere ,75,Anisotropism,0.05,,,,,,,,,,12000,,,,,,,,,,,,,,,,2,3.21,3.03,2.85,2.78,2.67,2.57,,1.04,,,,,,,,,,,,,,,156,89.4,89.4,,,,,,,,,,,,,,,,,,,,,,,,Y,,,,,,,,,,,,,,,,,,,,,,,,,,,,,,,,,,,,,,,,,,,,,,,,,,,,,,,,,,,,,,,,
308,58,202106,MULTIDISCIPLINARY DIGITAL PUBLISHING INSTITUDE,10.3390/act10070137,PDMS Sylgard184,,,,——2% BaTiO3（0.42 µm）——PDA预聚物和PDMS预聚物进行混合。然后，在剧烈搅拌下，以预Polymer与混合物的重量比为1：15，加入PDMS预Polymer固化剂。然后将溶剂在80°C下彻底真空真空24小时,2.82,2.82,2.82,2.82,2.82,2.82,,0.025,0.00754,0.00245,0.00188,0.00145,0.00124,,18.4,7.56E-09,2.18E-08,5.12E-08,1.43E-07,2.79E-07,0.000000562,,0.984,Ceramic Materials,Dielectric Material,BaTiO3,Ba/Ti/O,Sphere ,75,Anisotropism,0.1,,,,,,,,,,12000,,,,,,,,,,,,,,,,2,3.45,3.29,3.12,3.02,2.97,2.87,,0.999,,,,,,,,,,,,,,,1.47,87.8,87.8,,,,,,,,,,,,,,,,,,,,,,,,Y,,,,,,,,,,,,,,,,,,,,,,,,,,,,,,,,,,,,,,,,,,,,,,,,,,,,,,,,,,,,,,,,
309,58,202106,MULTIDISCIPLINARY DIGITAL PUBLISHING INSTITUDE,10.3390/act10070137,PDMS Sylgard184,,,,——2% BaTiO3（0.42 µm）——PDA预聚物和PDMS预聚物进行混合。然后，在剧烈搅拌下，以预Polymer与混合物的重量比为1：15，加入PDMS预Polymer固化剂。然后将溶剂在80°C下彻底真空真空24小时,2.82,2.82,2.82,2.82,2.82,2.82,,0.025,0.00754,0.00245,0.00188,0.00145,0.00124,,18.4,7.56E-09,2.18E-08,5.12E-08,1.43E-07,2.79E-07,0.000000562,,0.984,Ceramic Materials,Dielectric Material,BaTiO3,Ba/Ti/O,Sphere ,75,Anisotropism,0.15,,,,,,,,,,12000,,,,,,,,,,,,,,,,2,3.47,3.36,3.24,3.14,3.01,2.87,,1.06,,,,,,,,,,,,,,,1.39,85.7,85.7,,,,,,,,,,,,,,,,,,,,,,,,Y,,,,,,,,,,,,,,,,,,,,,,,,,,,,,,,,,,,,,,,,,,,,,,,,,,,,,,,,,,,,,,,,
310,58,202106,MULTIDISCIPLINARY DIGITAL PUBLISHING INSTITUDE,10.3390/act10070137,PDMS Sylgard184,,,,——2% BaTiO3（0.42 µm）——PDA预聚物和PDMS预聚物进行混合。然后，在剧烈搅拌下，以预Polymer与混合物的重量比为1：15，加入PDMS预Polymer固化剂。然后将溶剂在80°C下彻底真空真空24小时,2.82,2.82,2.82,2.82,2.82,2.82,,0.025,0.00754,0.00245,0.00188,0.00145,0.00124,,18.4,7.56E-09,2.18E-08,5.12E-08,1.43E-07,2.79E-07,0.000000562,,0.984,Ceramic Materials,Dielectric Material,BaTiO3,Ba/Ti/O,Sphere ,75,Anisotropism,0.2,,,,,,,,,,12000,,,,,,,,,,,,,,,,2,3.87,3.61,3.45,3.31,3.19,3.02,,1.06,,,,,,,,,,,,,,,1.33,84.9,84.9,,,,,,,,,,,,,,,,,,,,,,,,Y,,,,,,,,,,,,,,,,,,,,,,,,,,,,,,,,,,,,,,,,,,,,,,,,,,,,,,,,,,,,,,,,
311,58,202106,MULTIDISCIPLINARY DIGITAL PUBLISHING INSTITUDE,10.3390/act10070137,PDMS Sylgard184,,,,——2% BaTiO3（0.42 µm）——PDA预聚物和PDMS预聚物进行混合。然后，在剧烈搅拌下，以预Polymer与混合物的重量比为1：15，加入PDMS预Polymer固化剂。然后将溶剂在80°C下彻底真空真空24小时,2.82,2.82,2.82,2.82,2.82,2.82,,0.025,0.00754,0.00245,0.00188,0.00145,0.00124,,18.4,7.56E-09,2.18E-08,5.12E-08,1.43E-07,2.79E-07,0.000000562,,0.984,Ceramic Materials,Dielectric Material,BaTiO3,Ba/Ti/O,Sphere ,75,Anisotropism,0.3,,,,,,,,,,12000,,,,,,,,,,,,,,,,2,4.78,4.49,4.34,4.25,4.14,3.98,,1.32,,,,,,,,,,,,,,,1.34,80.7,80.7,,,,,,,,,,,,,,,,,,,,,,,,Y,,,,,,,,,,,,,,,,,,,,,,,,,,,,,,,,,,,,,,,,,,,,,,,,,,,,,,,,,,,,,,,,
312,58,202106,MULTIDISCIPLINARY DIGITAL PUBLISHING INSTITUDE,10.3390/act10070137,PDMS Sylgard184,,,,——2% BaTiO3（0.42 µm）——PDA预聚物和PDMS预聚物进行混合。然后，在剧烈搅拌下，以预Polymer与混合物的重量比为1：15，加入PDMS预Polymer固化剂。然后将溶剂在80°C下彻底真空真空24小时,2.82,2.82,2.82,2.82,2.82,2.82,,0.025,0.00754,0.00245,0.00188,0.00145,0.00124,,18.4,7.56E-09,2.18E-08,5.12E-08,1.43E-07,2.79E-07,0.000000562,,0.984,Ceramic Materials,Dielectric Material,BaTiO3,Ba/Ti/O,Sphere ,75,Anisotropism,0.4,,,,,,,,,,12000,,,,,,,,,,,,,,,,2,5.41,5.07,4.88,4.78,4.65,4.42,,1.43,,,,,,,,,,,,,,,1.25,72.4,72.4,,,,,,,,,,,,,,,,,,,,,,,,Y,,,,,,,,,,,,,,,,,,,,,,,,,,,,,,,,,,,,,,,,,,,,,,,,,,,,,,,,,,,,,,,,
313,58,202106,MULTIDISCIPLINARY DIGITAL PUBLISHING INSTITUDE,10.3390/act10070137,PDMS Sylgard184,,,,——2% BaTiO3（0.42 µm）——PDA预聚物和PDMS预聚物进行混合。然后，在剧烈搅拌下，以预Polymer与混合物的重量比为1：15，加入PDMS预Polymer固化剂。然后将溶剂在80°C下彻底真空真空24小时,2.82,2.82,2.82,2.82,2.82,2.82,,0.025,0.00754,0.00245,0.00188,0.00145,0.00124,,18.4,7.56E-09,2.18E-08,5.12E-08,1.43E-07,2.79E-07,0.000000562,,0.984,Ceramic Materials,Dielectric Material,CaCu3Ti4O12,Ti/Ca/Cu/O,Sphere ,75,Anisotropism,0.02,,,,,,,,,,,,,,,,,,,,,,,,,,2,3.21,2.95,2.85,2.73,2.65,2.54,,1.06,,,,,,,,,,,,,,,,,,,,,,,,,,,,,,,,,,,,,,,,,Y,,,,,,,,,,,,,,,,,,,,,,,,,,,,,,,,,,,,,,,,,,,,,,,,,,,,,,,,,,,,,,,,
314,58,202106,MULTIDISCIPLINARY DIGITAL PUBLISHING INSTITUDE,10.3390/act10070137,PDMS Sylgard184,,,,——2% BaTiO3（0.42 µm）——PDA预聚物和PDMS预聚物进行混合。然后，在剧烈搅拌下，以预Polymer与混合物的重量比为1：15，加入PDMS预Polymer固化剂。然后将溶剂在80°C下彻底真空真空24小时,2.82,2.82,2.82,2.82,2.82,2.82,,0.025,0.00754,0.00245,0.00188,0.00145,0.00124,,18.4,7.56E-09,2.18E-08,5.12E-08,1.43E-07,2.79E-07,0.000000562,,0.984,Ceramic Materials,Dielectric Material,CaCu3Ti4O12,Ti/Ca/Cu/O,Sphere ,75,Anisotropism,0.05,,,,,,,,,,,,,,,,,,,,,,,,,,2,2.99,2.89,2.78,2.67,2.59,2.47,,1.06,,,,,,,,,,,,,,,,,,,,,,,,,,,,,,,,,,,,,,,,,Y,,,,,,,,,,,,,,,,,,,,,,,,,,,,,,,,,,,,,,,,,,,,,,,,,,,,,,,,,,,,,,,,
