Repository: dongyanghuang/amdata

File: data-2501.csv (part 5 of 8)
rticle dielectric loss (1kHz),2nd particle dielectric loss (10kHz),2nd particle dielectric loss (10^5Hz),2nd particle dielectric loss (1MHz),2nd particle conductivity (1Hz),2nd particle conductivity (10Hz),2nd particle conductivity (100Hz),2nd particle conductivity (1kHz),2nd particle conductivity (10kHz),2nd particle conductivity (10^5Hz),2nd particle conductivity (1MHz),3rd particle material category,3rd particle conductivity category,3rd particle component,3rd particle main elements,3rd particle morphology,3rd particle size,3rd particle arrangement,3rd doping ratio (wt),3rd doping ratio (vol),3rd particle synthesis method,3rd particle modification method,3rd particle relative dielectric constant (1Hz),3rd particle relative dielectric constant (10Hz),3rd particle relative dielectric constant (100Hz),3rd particle relative dielectric constant (1kHz),3rd particle relative dielectric constant (10kHz),3rd particle relative dielectric constant (10^5Hz),3rd particle relative dielectric constant (1MHz),3rd particle dielectric loss (1Hz),3rd particle dielectric loss (10Hz),3rd particle dielectric loss (100Hz),3rd particle dielectric loss (1kHz),3rd particle dielectric loss (10kHz),3rd particle dielectric loss (10^5Hz),3rd particle dielectric loss (1MHz),3rd particle conductivity (1Hz),3rd particle conductivity (10Hz),3rd particle conductivity (100Hz),3rd particle conductivity (1kHz),3rd particle conductivity (10kHz),3rd particle conductivity (10^5Hz),3rd particle conductivity (1MHz)
315,58,202106,MULTIDISCIPLINARY DIGITAL PUBLISHING INSTITUDE,10.3390/act10070137,PDMS Sylgard184,,,,——2% BaTiO3（0.42 µm）——PDA预聚物和PDMS预聚物进行混合。然后，在剧烈搅拌下，以预Polymer与混合物的重量比为1：15，加入PDMS预Polymer固化剂。然后将溶剂在80°C下彻底真空真空24小时,2.82,2.82,2.82,2.82,2.82,2.82,,0.025,0.00754,0.00245,0.00188,0.00145,0.00124,,18.4,7.56E-09,2.18E-08,5.12E-08,1.43E-07,2.79E-07,0.000000562,,0.984,Ceramic Materials,Dielectric Material,CaCu3Ti4O12,Ti/Ca/Cu/O,Sphere ,75,Anisotropism,0.1,,,,,,,,,,,,,,,,,,,,,,,,,,2,3.34,3.2,3.3,3.4,3.5,3.6,,1.09,,,,,,,,,,,,,,,,,,,,,,,,,,,,,,,,,,,,,,,,,Y,,,,,,,,,,,,,,,,,,,,,,,,,,,,,,,,,,,,,,,,,,,,,,,,,,,,,,,,,,,,,,,,
316,58,202106,MULTIDISCIPLINARY DIGITAL PUBLISHING INSTITUDE,10.3390/act10070137,PDMS Sylgard184,,,,——2% BaTiO3（0.42 µm）——PDA预聚物和PDMS预聚物进行混合。然后，在剧烈搅拌下，以预Polymer与混合物的重量比为1：15，加入PDMS预Polymer固化剂。然后将溶剂在80°C下彻底真空真空24小时,2.82,2.82,2.82,2.82,2.82,2.82,,0.025,0.00754,0.00245,0.00188,0.00145,0.00124,,18.4,7.56E-09,2.18E-08,5.12E-08,1.43E-07,2.79E-07,0.000000562,,0.984,Ceramic Materials,Dielectric Material,CaCu3Ti4O12,Ti/Ca/Cu/O,Sphere ,75,Anisotropism,0.15,,,,,,,,,,,,,,,,,,,,,,,,,,2,3.34,3.29,3.3,3.31,3.32,3.33,,1.16,,,,,,,,,,,,,,,,,,,,,,,,,,,,,,,,,,,,,,,,,Y,,,,,,,,,,,,,,,,,,,,,,,,,,,,,,,,,,,,,,,,,,,,,,,,,,,,,,,,,,,,,,,,
317,58,202106,MULTIDISCIPLINARY DIGITAL PUBLISHING INSTITUDE,10.3390/act10070137,PDMS Sylgard184,,,,——2% BaTiO3（0.42 µm）——PDA预聚物和PDMS预聚物进行混合。然后，在剧烈搅拌下，以预Polymer与混合物的重量比为1：15，加入PDMS预Polymer固化剂。然后将溶剂在80°C下彻底真空真空24小时,2.82,2.82,2.82,2.82,2.82,2.82,,0.025,0.00754,0.00245,0.00188,0.00145,0.00124,,18.4,7.56E-09,2.18E-08,5.12E-08,1.43E-07,2.79E-07,0.000000562,,0.984,Ceramic Materials,Dielectric Material,CaCu3Ti4O12,Ti/Ca/Cu/O,Sphere ,75,Anisotropism,0.2,,,,,,,,,,,,,,,,,,,,,,,,,,2,3.54,3.49,3.5,3.51,3.52,3.53,,1.18,,,,,,,,,,,,,,,,,,,,,,,,,,,,,,,,,,,,,,,,,Y,,,,,,,,,,,,,,,,,,,,,,,,,,,,,,,,,,,,,,,,,,,,,,,,,,,,,,,,,,,,,,,,
318,58,202106,MULTIDISCIPLINARY DIGITAL PUBLISHING INSTITUDE,10.3390/act10070137,PDMS Sylgard184,,,,——2% BaTiO3（0.42 µm）——PDA预聚物和PDMS预聚物进行混合。然后，在剧烈搅拌下，以预Polymer与混合物的重量比为1：15，加入PDMS预Polymer固化剂。然后将溶剂在80°C下彻底真空真空24小时,2.82,2.82,2.82,2.82,2.82,2.82,,0.025,0.00754,0.00245,0.00188,0.00145,0.00124,,18.4,7.56E-09,2.18E-08,5.12E-08,1.43E-07,2.79E-07,0.000000562,,0.984,Ceramic Materials,Dielectric Material,CaCu3Ti4O12,Ti/Ca/Cu/O,Sphere ,75,Anisotropism,0.3,,,,,,,,,,,,,,,,,,,,,,,,,,2,4.23,3.94,3.85,3.75,3.65,3.52,,1.58,,,,,,,,,,,,,,,,,,,,,,,,,,,,,,,,,,,,,,,,,Y,,,,,,,,,,,,,,,,,,,,,,,,,,,,,,,,,,,,,,,,,,,,,,,,,,,,,,,,,,,,,,,,
319,58,202106,MULTIDISCIPLINARY DIGITAL PUBLISHING INSTITUDE,10.3390/act10070137,PDMS Sylgard184,,,,——2% BaTiO3（0.42 µm）——PDA预聚物和PDMS预聚物进行混合。然后，在剧烈搅拌下，以预Polymer与混合物的重量比为1：15，加入PDMS预Polymer固化剂。然后将溶剂在80°C下彻底真空真空24小时,2.82,2.82,2.82,2.82,2.82,2.82,,0.025,0.00754,0.00245,0.00188,0.00145,0.00124,,18.4,7.56E-09,2.18E-08,5.12E-08,1.43E-07,2.79E-07,0.000000562,,0.984,Ceramic Materials,Dielectric Material,CaCu3Ti4O12,Ti/Ca/Cu/O,Sphere ,75,Anisotropism,0.4,,,,,,,,,,,,,,,,,,,,,,,,,,2,4.75,4.52,4.45,4.35,4.25,4.14,,1.49,,,,,,,,,,,,,,,,,,,,,,,,,,,,,,,,,,,,,,,,,Y,,,,,,,,,,,,,,,,,,,,,,,,,,,,,,,,,,,,,,,,,,,,,,,,,,,,,,,,,,,,,,,,
320,58,202106,MULTIDISCIPLINARY DIGITAL PUBLISHING INSTITUDE,10.3390/act10070137,PDMS Sylgard184,,,,——2% BaTiO3（0.42 µm）——PDA预聚物和PDMS预聚物进行混合。然后，在剧烈搅拌下，以预Polymer与混合物的重量比为1：15，加入PDMS预Polymer固化剂。然后将溶剂在80°C下彻底真空真空24小时,2.82,2.82,2.82,2.82,2.82,2.82,,0.025,0.00754,0.00245,0.00188,0.00145,0.00124,,18.4,7.56E-09,2.18E-08,5.12E-08,1.43E-07,2.79E-07,0.000000562,,0.984,Ceramic Materials,Dielectric Material,BaTiO3,Ba/Ti/O,Sphere ,75,Anisotropism,0.02,,,,,,,,,,12000,,,,,,,,,,,,,,,,2,3.14,2.94,2.84,2.75,2.65,2.58,,0.628,,,,,,,,,,,,,,,,,,,,,,,,,,,,,,,,,,,,,,,,,Y,,,,,,,,,,,,,,,,,,,,,,,,,,,,,,,,,,,,,,,,,,,,,,,,,,,,,,,,,,,,,,,,
321,58,202106,MULTIDISCIPLINARY DIGITAL PUBLISHING INSTITUDE,10.3390/act10070137,PDMS Sylgard184,,,,——2% BaTiO3（0.42 µm）——PDA预聚物和PDMS预聚物进行混合。然后，在剧烈搅拌下，以预Polymer与混合物的重量比为1：15，加入PDMS预Polymer固化剂。然后将溶剂在80°C下彻底真空真空24小时,2.82,2.82,2.82,2.82,2.82,2.82,,0.025,0.00754,0.00245,0.00188,0.00145,0.00124,,18.4,7.56E-09,2.18E-08,5.12E-08,1.43E-07,2.79E-07,0.000000562,,0.984,Ceramic Materials,Dielectric Material,BaTiO3,Ba/Ti/O,Sphere ,75,Anisotropism,0.05,,,,,,,,,,12000,,,,,,,,,,,,,,,,2,3.15,2.98,2.84,2.74,2.65,2.55,,0.676,,,,,,,,,,,,,,,,,,,,,,,,,,,,,,,,,,,,,,,,,Y,,,,,,,,,,,,,,,,,,,,,,,,,,,,,,,,,,,,,,,,,,,,,,,,,,,,,,,,,,,,,,,,
322,58,202106,MULTIDISCIPLINARY DIGITAL PUBLISHING INSTITUDE,10.3390/act10070137,PDMS Sylgard184,,,,——2% BaTiO3（0.42 µm）——PDA预聚物和PDMS预聚物进行混合。然后，在剧烈搅拌下，以预Polymer与混合物的重量比为1：15，加入PDMS预Polymer固化剂。然后将溶剂在80°C下彻底真空真空24小时,2.82,2.82,2.82,2.82,2.82,2.82,,0.025,0.00754,0.00245,0.00188,0.00145,0.00124,,18.4,7.56E-09,2.18E-08,5.12E-08,1.43E-07,2.79E-07,0.000000562,,0.984,Ceramic Materials,Dielectric Material,BaTiO3,Ba/Ti/O,Sphere ,75,Anisotropism,0.1,,,,,,,,,,12000,,,,,,,,,,,,,,,,2,3.15,3.03,3.14,3.24,3.33,3.42,,1.06,,,,,,,,,,,,,,,,,,,,,,,,,,,,,,,,,,,,,,,,,Y,,,,,,,,,,,,,,,,,,,,,,,,,,,,,,,,,,,,,,,,,,,,,,,,,,,,,,,,,,,,,,,,
323,58,202106,MULTIDISCIPLINARY DIGITAL PUBLISHING INSTITUDE,10.3390/act10070137,PDMS Sylgard184,,,,——2% BaTiO3（0.42 µm）——PDA预聚物和PDMS预聚物进行混合。然后，在剧烈搅拌下，以预Polymer与混合物的重量比为1：15，加入PDMS预Polymer固化剂。然后将溶剂在80°C下彻底真空真空24小时,2.82,2.82,2.82,2.82,2.82,2.82,,0.025,0.00754,0.00245,0.00188,0.00145,0.00124,,18.4,7.56E-09,2.18E-08,5.12E-08,1.43E-07,2.79E-07,0.000000562,,0.984,Ceramic Materials,Dielectric Material,BaTiO3,Ba/Ti/O,Sphere ,75,Anisotropism,0.15,,,,,,,,,,12000,,,,,,,,,,,,,,,,2,3.24,3.18,3.19,3.02,2.98,2.85,,1.04,,,,,,,,,,,,,,,,,,,,,,,,,,,,,,,,,,,,,,,,,Y,,,,,,,,,,,,,,,,,,,,,,,,,,,,,,,,,,,,,,,,,,,,,,,,,,,,,,,,,,,,,,,,
324,58,202106,MULTIDISCIPLINARY DIGITAL PUBLISHING INSTITUDE,10.3390/act10070137,PDMS Sylgard184,,,,——2% BaTiO3（0.42 µm）——PDA预聚物和PDMS预聚物进行混合。然后，在剧烈搅拌下，以预Polymer与混合物的重量比为1：15，加入PDMS预Polymer固化剂。然后将溶剂在80°C下彻底真空真空24小时,2.82,2.82,2.82,2.82,2.82,2.82,,0.025,0.00754,0.00245,0.00188,0.00145,0.00124,,18.4,7.56E-09,2.18E-08,5.12E-08,1.43E-07,2.79E-07,0.000000562,,0.984,Ceramic Materials,Dielectric Material,BaTiO3,Ba/Ti/O,Sphere ,75,Anisotropism,0.2,,,,,,,,,,12000,,,,,,,,,,,,,,,,2,3.57,3.38,3.39,3.25,3.14,3.02,,1.16,,,,,,,,,,,,,,,,,,,,,,,,,,,,,,,,,,,,,,,,,Y,,,,,,,,,,,,,,,,,,,,,,,,,,,,,,,,,,,,,,,,,,,,,,,,,,,,,,,,,,,,,,,,
325,58,202106,MULTIDISCIPLINARY DIGITAL PUBLISHING INSTITUDE,10.3390/act10070137,PDMS Sylgard184,,,,——2% BaTiO3（0.42 µm）——PDA预聚物和PDMS预聚物进行混合。然后，在剧烈搅拌下，以预Polymer与混合物的重量比为1：15，加入PDMS预Polymer固化剂。然后将溶剂在80°C下彻底真空真空24小时,2.82,2.82,2.82,2.82,2.82,2.82,,0.025,0.00754,0.00245,0.00188,0.00145,0.00124,,18.4,7.56E-09,2.18E-08,5.12E-08,1.43E-07,2.79E-07,0.000000562,,0.984,Ceramic Materials,Dielectric Material,BaTiO3,Ba/Ti/O,Sphere ,75,Anisotropism,0.3,,,,,,,,,,12000,,,,,,,,,,,,,,,,2,3.98,3.78,3.79,3.65,3.55,3.48,,1.31,,,,,,,,,,,,,,,,,,,,,,,,,,,,,,,,,,,,,,,,,Y,,,,,,,,,,,,,,,,,,,,,,,,,,,,,,,,,,,,,,,,,,,,,,,,,,,,,,,,,,,,,,,,
326,58,202106,MULTIDISCIPLINARY DIGITAL PUBLISHING INSTITUDE,10.3390/act10070137,PDMS Sylgard184,,,,——2% BaTiO3（0.42 µm）——PDA预聚物和PDMS预聚物进行混合。然后，在剧烈搅拌下，以预Polymer与混合物的重量比为1：15，加入PDMS预Polymer固化剂。然后将溶剂在80°C下彻底真空真空24小时,2.82,2.82,2.82,2.82,2.82,2.82,,0.025,0.00754,0.00245,0.00188,0.00145,0.00124,,18.4,7.56E-09,2.18E-08,5.12E-08,1.43E-07,2.79E-07,0.000000562,,0.984,Ceramic Materials,Dielectric Material,BaTiO3,Ba/Ti/O,Sphere ,75,Anisotropism,0.4,,,,,,,,,,12000,,,,,,,,,,,,,,,,2,4.05,3.98,3.85,3.74,3.65,3.57,,1.42,,,,,,,,,,,,,,,,,,,,,,,,,,,,,,,,,,,,,,,,,Y,,,,,,,,,,,,,,,,,,,,,,,,,,,,,,,,,,,,,,,,,,,,,,,,,,,,,,,,,,,,,,,,
327,59,202106,POLYMER TESTING,10.1016/j.polymertesting.2021.107344,Acrylic resin elastomer (experimental synthesis),,,,——1.98% Ti3C2Tx/AE——,4.1,4.1,4.1,4.1,4.1,4.1,,0.05,0.05,0.05,0.05,0.05,0.05,,20.4,,,,,,,,0.69,Ceramic Materials,Dielectric Material, Ti3AlC2, Ti/Al/C,Irregular ,,Anisotropism,0.0198,,,,,,,,,,,,,,,,,,,,,,,,,,0.18,,,5.31,5.31,5.31,5.31,,1.06,,,0.09,0.05,0.05,0.05,,,,,,,,,,,,,,,,,,,,,,,,,,,,,,,,,,,Y,,,,,,,,,,,,,,,,,,,,,,,,,,,,,,,,,,,,,,,,,,,,,,,,,,,,,,,,,,,,,,,,
328,59,202106,POLYMER TESTING,10.1016/j.polymertesting.2021.107344,Acrylic resin elastomer (experimental synthesis),,,,——2.99% Ti3C2Tx/AE——,4.1,4.1,4.1,4.1,4.1,4.1,,0.05,0.05,0.05,0.05,0.05,0.05,,20.4,,,,,,,,0.69,Ceramic Materials,Dielectric Material, Ti3AlC2, Ti/Al/C,Irregular ,,Anisotropism,0.0299,,,,,,,,,,,,,,,,,,,,,,,,,,0.18,,,13.1,13.1,13.1,13.1,,1.32,,,0.15,0.07,0.07,0.07,,,,,,,,,,,,,,,,,,,,,,,,,,,,,,,,,,,Y,,,,,,,,,,,,,,,,,,,,,,,,,,,,,,,,,,,,,,,,,,,,,,,,,,,,,,,,,,,,,,,,
329,59,202106,POLYMER TESTING,10.1016/j.polymertesting.2021.107344,Acrylic resin elastomer (experimental synthesis),,,,——3.98% Ti3C2Tx/AE——  ,4.1,4.1,4.1,4.1,4.1,4.1,,0.05,0.05,0.05,0.05,0.05,0.05,,20.4,,,,,,,,0.69,Ceramic Materials,Dielectric Material, Ti3AlC2, Ti/Al/C,Irregular ,,Anisotropism,0.0398,,,,,,,,,,,,,,,,,,,,,,,,,,0.18,,,31.2,28.8,21.2,12.3,,1.43,,,0.19,0.19,0.19,0.19,,,,,,,,,,,,,,,,,,,,,,,,,,,,,,,,,,,Y,,,,,,,,,,,,,,,,,,,,,,,,,,,,,,,,,,,,,,,,,,,,,,,,,,,,,,,,,,,,,,,,
330,59,202106,POLYMER TESTING,10.1016/j.polymertesting.2021.107344,Acrylic resin elastomer (experimental synthesis),,,,——4.98% Ti3C2Tx/AE——  ,4.1,4.1,4.1,4.1,4.1,4.1,,0.05,0.05,0.05,0.05,0.05,0.05,,20.4,,,,,,,,0.69,Ceramic Materials,Dielectric Material, Ti3AlC2, Ti/Al/C,Irregular ,,Anisotropism,0.0498,,,,,,,,,,,,,,,,,,,,,,,,,,0.18,,,43.6,41.3,40.2,25.3,,1.06,,,0.22,0.2,0.2,0.2,,,,,,,,,,,,,,,,,,,,,,,,,,,,,,,,,,,Y,,,,,,,,,,,,,,,,,,,,,,,,,,,,,,,,,,,,,,,,,,,,,,,,,,,,,,,,,,,,,,,,
331,59,202106,POLYMER TESTING,10.1016/j.polymertesting.2021.107344,Acrylic resin elastomer (experimental synthesis),,,,——5.48% Ti3C2Tx/AE——,4.1,4.1,4.1,4.1,4.1,4.1,,0.05,0.05,0.05,0.05,0.05,0.05,,20.4,,,,,,,,0.69,Ceramic Materials,Dielectric Material, Ti3AlC2, Ti/Al/C,Irregular ,,Anisotropism,0.0548,,,,,,,,,,,,,,,,,,,,,,,,,,0.18,,,118.2,109.8,99.8,71.2,,1.06,,,0.39,0.29,0.29,0.29,,,,,,,,,,,,,,,,,,,,,,,,,,,,,,,,,,,Y,,,,,,,,,,,,,,,,,,,,,,,,,,,,,,,,,,,,,,,,,,,,,,,,,,,,,,,,,,,,,,,,
332,59,202106,POLYMER TESTING,10.1016/j.polymertesting.2021.107344,Acrylic resin elastomer (experimental synthesis),,,,——5.98% Ti3C2Tx/AE——     ,4.1,4.1,4.1,4.1,4.1,4.1,,0.05,0.05,0.05,0.05,0.05,0.05,,20.4,,,,,,,,0.69,Ceramic Materials,Dielectric Material, Ti3AlC2, Ti/Al/C,Irregular ,,Anisotropism,0.0598,,,,,,,,,,,,,,,,,,,,,,,,,,0.18,,,181.2,132.2,105.3,87.5,,1.09,,,0.53,0.43,0.35,0.42,,,,,,,,,,,,,,,,,,,,,,,,,,,,,,,,,,,Y,,,,,,,,,,,,,,,,,,,,,,,,,,,,,,,,,,,,,,,,,,,,,,,,,,,,,,,,,,,,,,,,
333,59,202106,POLYMER TESTING,10.1016/j.polymertesting.2021.107344,Acrylic resin elastomer (experimental synthesis),,,,——6.48% Ti3C2Tx/AE——,4.1,4.1,4.1,4.1,4.1,4.1,,0.05,0.05,0.05,0.05,0.05,0.05,,20.4,,,,,,,,0.69,Ceramic Materials,Dielectric Material, Ti3AlC2, Ti/Al/C,Irregular ,,Anisotropism,0.0648,,,,,,,,,,,,,,,,,,,,,,,,,,0.18,,,99.8,78.2,69.8,59.3,,1.16,,,0.89,0.61,0.63,0.62,,,,,,,,,,,,,,,,,,,,,,,,,,,,,,,,,,,Y,,,,,,,,,,,,,,,,,,,,,,,,,,,,,,,,,,,,,,,,,,,,,,,,,,,,,,,,,,,,,,,,
334,59,202106,POLYMER TESTING,10.1016/j.polymertesting.2021.107344,Acrylic resin elastomer (experimental synthesis),,,,——6.98% Ti3C2Tx/AE——,4.1,4.1,4.1,4.1,4.1,4.1,,0.05,0.05,0.05,0.05,0.05,0.05,,20.4,,,,,,,,0.69,Ceramic Materials,Dielectric Material, Ti3AlC2, Ti/Al/C,Irregular ,,Anisotropism,0.0698,,,,,,,,,,,,,,,,,,,,,,,,,,0.18,,,61.2,65.2,57.2,42.5,,1.18,,,1.3,0.91,0.76,0.76,,,,,,,,,,,,,,,,,,,,,,,,,,,,,,,,,,,Y,,,,,,,,,,,,,,,,,,,,,,,,,,,,,,,,,,,,,,,,,,,,,,,,,,,,,,,,,,,,,,,,
335,59,202106,POLYMER TESTING,10.1016/j.polymertesting.2021.107344,Acrylic resin elastomer (experimental synthesis),,,,—— 1.42% PANI-Ti3C2Tx/AE——,4.1,4.1,4.1,4.1,4.1,4.1,,0.05,0.05,0.05,0.05,0.05,0.05,,20.4,,,,,,,,0.69,Ceramic Materials,Dielectric Material, Ti3AlC2, Ti/Al/C,Irregular ,,Anisotropism,0.0142,,,,,,,,,,,,,,,,,,,,,,,,,,0.18,,,5.33,5.33,5.33,5.33,,1.08,,,0.05,0.05,0.05,0.05,,,,,,,,,,,,,,,,,,,,,,,,,,,,,,,,,,,,,,,,,,,,,,,,,,,,,,,,,,,,,,,,,,,,,,,,,,,,,,,,,,,,,,,,,,,,,,,,,,,
336,59,202106,POLYMER TESTING,10.1016/j.polymertesting.2021.107344,Acrylic resin elastomer (experimental synthesis),,,,—— 2.84% PANI-Ti3C2Tx/AE——,4.1,4.1,4.1,4.1,4.1,4.1,,0.05,0.05,0.05,0.05,0.05,0.05,,20.4,,,,,,,,0.69,Ceramic Materials,Dielectric Material, Ti3AlC2, Ti/Al/C,Irregular ,,Anisotropism,0.0284,,,,,,,,,,,,,,,,,,,,,,,,,,0.18,,,25.1,25.2,25,25.3,,1.35,,,0.1,0.1,0.1,0.1,,,,,,,,,,,,,,,,,,,,,,,,,,,,,,,,,,,,,,,,,,,,,,,,,,,,,,,,,,,,,,,,,,,,,,,,,,,,,,,,,,,,,,,,,,,,,,,,,,,
337,59,202106,POLYMER TESTING,10.1016/j.polymertesting.2021.107344,Acrylic resin elastomer (experimental synthesis),,,,—— 4.26% PANI-Ti3C2Tx/AE——,4.1,4.1,4.1,4.1,4.1,4.1,,0.05,0.05,0.05,0.05,0.05,0.05,,20.4,,,,,,,,0.69,Ceramic Materials,Dielectric Material, Ti3AlC2, Ti/Al/C,Irregular ,,Anisotropism,0.0426,,,,,,,,,,,,,,,,,,,,,,,,,,0.18,,,88.3,57.3,50.3,32.1,,1.46,,,0.2,0.17,0.15,0.14,,,,,,,,,,,,,,,,,,,,,,,,,,,,,,,,,,,,,,,,,,,,,,,,,,,,,,,,,,,,,,,,,,,,,,,,,,,,,,,,,,,,,,,,,,,,,,,,,,,
338,59,202106,POLYMER TESTING,10.1016/j.polymertesting.2021.107344,Acrylic resin elastomer (experimental synthesis),,,,—— 5.68% PANI-Ti3C2Tx/AE——,4.1,4.1,4.1,4.1,4.1,4.1,,0.05,0.05,0.05,0.05,0.05,0.05,,20.4,,,,,,,,0.69,Ceramic Materials,Dielectric Material, Ti3AlC2, Ti/Al/C,Irregular ,,Anisotropism,0.0568,,,,,,,,,,,,,,,,,,,,,,,,,,0.18,,,225.3,160.1,121.3,89.6,,1.08,,,0.3,0.27,0.25,0.24,,,,,,,,,,,,,,,,,,,,,,,,,,,,,,,,,,,,,,,,,,,,,,,,,,,,,,,,,,,,,,,,,,,,,,,,,,,,,,,,,,,,,,,,,,,,,,,,,,,
339,59,202106,POLYMER TESTING,10.1016/j.polymertesting.2021.107344,Acrylic resin elastomer (experimental synthesis),,,,—— 6.39% PANI-Ti3C2Tx/AE——,4.1,4.1,4.1,4.1,4.1,4.1,,0.05,0.05,0.05,0.05,0.05,0.05,,20.4,,,,,,,,0.69,Ceramic Materials,Dielectric Material, Ti3AlC2, Ti/Al/C,Irregular ,,Anisotropism,0.0639,,,,,,,,,,,,,,,,,,,,,,,,,,0.18,,,298.3,251.3,221.6,147.6,,1.09,,,0.28,0.25,0.26,0.23,,,,,,,,,,,,,,,,,,,,,,,,,,,,,,,,,,,,,,,,,,,,,,,,,,,,,,,,,,,,,,,,,,,,,,,,,,,,,,,,,,,,,,,,,,,,,,,,,,,
340,59,202106,POLYMER TESTING,10.1016/j.polymertesting.2021.107344,Acrylic resin elastomer (experimental synthesis),,,,—— 7.10% PANI-Ti3C2Tx/AE——,4.1,4.1,4.1,4.1,4.1,4.1,,0.05,0.05,0.05,0.05,0.05,0.05,,20.4,,,,,,,,0.69,Ceramic Materials,Dielectric Material, Ti3AlC2, Ti/Al/C,Irregular ,,Anisotropism,0.071,,,,,,,,,,,,,,,,,,,,,,,,,,0.18,,,134.5,94.3,77.5,43.2,,1.12,,,0.5,0.38,0.38,0.41,,,,,,,,,,,,,,,,,,,,,,,,,,,,,,,,,,,,,,,,,,,,,,,,,,,,,,,,,,,,,,,,,,,,,,,,,,,,,,,,,,,,,,,,,,,,,,,,,,,
341,59,202106,POLYMER TESTING,10.1016/j.polymertesting.2021.107344,Acrylic resin elastomer (experimental synthesis),,,,—— 7.81% PANI-Ti3C2Tx/AE——,4.1,4.1,4.1,4.1,4.1,4.1,,0.05,0.05,0.05,0.05,0.05,0.05,,20.4,,,,,,,,0.69,Ceramic Materials,Dielectric Material, Ti3AlC2, Ti/Al/C,Irregular ,,Anisotropism,0.0781,,,,,,,,,,,,,,,,,,,,,,,,,,0.18,,,47.6,47.3,47.5,45.1,,1.19,,,0.72,0.71,0.73,0.75,,,,,,,,,,,,,,,,,,,,,,,,,,,,,,,,,,,,,,,,,,,,,,,,,,,,,,,,,,,,,,,,,,,,,,,,,,,,,,,,,,,,,,,,,,,,,,,,,,,
342,59,202106,POLYMER TESTING,10.1016/j.polymertesting.2021.107344,Acrylic resin elastomer (experimental synthesis),,,,—— 8.52% PANI-Ti3C2Tx/AE——,4.1,4.1,4.1,4.1,4.1,4.1,,0.05,0.05,0.05,0.05,0.05,0.05,,20.4,,,,,,,,0.69,Ceramic Materials,Dielectric Material, Ti3AlC2, Ti/Al/C,Irregular ,,Anisotropism,0.0852,,,,,,,,,,,,,,,,,,,,,,,,,,0.18,,,48.2,48.3,47.9,47.7,,1.21,,,0.98,0.97,1,1.06,,,,,,,,,,,,,,,,,,,,,,,,,,,,,,,,,,,,,,,,,,,,,,,,,,,,,,,,,,,,,,,,,,,,,,,,,,,,,,,,,,,,,,,,,,,,,,,,,,,
343,60,202109,APPLIED POLYMER SCIENCE,10.1002/app.51594,VHB 4910DE,,,,,4,4,4,4,4,4,,0.025,0.015,0.005,0.01,0.02,0.03,,,,,,,,,,0.23,Ceramic Materials,Dielectric Material,C,C/O,Sphere ,70,Isotropic,0.015,,,,,,,,,,,,,,,,,,,,,,,,,,2,4.24,4.24,4.24,4.24,4.24,4.24,,0.22,,,,,,,,,,,,,,,,,,,,,,,,,,,,,,,,,,,,,,,,,Y,,,,,,,,,,,,,,,,,,,,,,,,,,,,,,,,,,,,,,,,,,,,,,,,,,,,,,,,,,,,,,,,
344,61,201910,MATERIAS CHEMISTRY AND PHYSICS,10.1016/j.matchemphys.2019.122301,PVDF,,,,,,,,,,,,,,,,,,,,,,,,,,,,Ceramic Materials,Dielectric Material,CaCu3Ti4O12,Ti/Ca/Cu/O,Sphere ,55,Anisotropism,,0.04,Sol-Gel Method,,,,,,,,,,,,,,,,,,,,,,,Solution Casting,,,,12.1,11.5,10.1,9.7,,,,,0.047,0.033,0.035,0.055,,1.40E-09,2.10E-09,3.60E-09,5.20E-09,6.80E-09,0.000000015,,,,,,,,,,,,,,,,,,,,,0.25(350 kV/cm),0.65(50 kV/cm),,,,,,,,,,,,,,,,,,,,,,,,,,,,,,,,,,,,,,,,,,,,,,,,,,,,,,,,,,,,,,,,,,,,,,
345,61,201910,MATERIAS CHEMISTRY AND PHYSICS,10.1016/j.matchemphys.2019.122301,PVDF,,,,,,,,,,,,,,,,,,,,,,,,,,,,Ceramic Materials,Dielectric Material,CaCu3Ti4O12,Ti/Ca/Cu/O,Sphere ,55,Anisotropism,,0.08,Sol-Gel Method,,,,,,,,,,,,,,,,,,,,,,,Solution Casting,,,,14.7,13.9,13.5,12.9,,,,,0.045,0.032,0.034,0.053,,1.70E-09,3.20E-09,4.20E-09,5.60E-09,7.50E-09,0.000000021,,,,,,,,,,,,,,,,,,,,,0.85(500 kV/cm),0.65(50 kV/cm),,,,,,,,,,,,,,,,,,,,,,,,,,,,,,,,,,,,,,,,,,,,,,,,,,,,,,,,,,,,,,,,,,,,,,
346,61,201910,MATERIAS CHEMISTRY AND PHYSICS,10.1016/j.matchemphys.2019.122301,PVDF,,,,,,,,,,,,,,,,,,,,,,,,,,,,Ceramic Materials,Dielectric Material,CaCu3Ti4O12,Ti/Ca/Cu/O,Sphere ,55,Anisotropism,,0.12,Sol-Gel Method,,,,,,,,,,,,,,,,,,,,,,,Solution Casting,,,,18.1,17.2,16.6,15.8,,,,,0.044,0.03,0.032,0.051,,2.40E-09,4.50E-09,5.70E-09,6.30E-09,8.70E-09,0.000000036,,,,,,,,,,,,,,,,,,,,,0.53(500 kV/cm),0.57(50 kV/cm),,,,,,,,,,,,,,,,,,,,,,,,,,,,,,,,,,,,,,,,,,,,,,,,,,,,,,,,,,,,,,,,,,,,,,
347,61,201910,MATERIAS CHEMISTRY AND PHYSICS,10.1016/j.matchemphys.2019.122301,PVDF,,,,,,,,,,,,,,,,,,,,,,,,,,,,Ceramic Materials,Dielectric Material,CaCu3Ti4O12,Ti/Ca/Cu/O,Sphere ,55,Anisotropism,,0.15,Sol-Gel Method,,,,,,,,,,,,,,,,,,,,,,,Solution Casting,,,,20.6,19.7,19.1,16.7,,,,,0.042,0.029,0.03,0.049,,3.10E-09,6.50E-09,7.70E-09,8.50E-09,9.30E-09,0.000000041,,,,,,,,,,,,,,,,,,,,,0.18(600 kV/cm),0.51(50 kV/cm),,,,,,,,,,,,,,,,,,,,,,,,,,,,,,,,,,,,,,,,,,,,,,,,,,,,,,,,,,,,,,,,,,,,,,
348,62,201910,POLYMERS AND POLYMER COMPOSITES,10.1177/0967391119887574,"Polyurethane (PU) (Source: Experimental synthesis: 4,4-methylenebenzene (cyclohexyl isocyanate) and 1,2-ethylene glycol and different amounts of copper-based polyoxymetalate (Cu-POM) to synthesize polyurethane (PU) composite materials)",,,, Cu-POM-PU-1%,10.18,10.18,10.18,10.18,10.18,10.18,,,,,,,,,,,,,,,,,,Ceramic Materials,Dielectric Material,Cu(Ac)2,Cu/H/O/C,Irregular ,/,Anisotropism,0.01,,"Solvent dissolution, purification and drying",,,,,,,,,,,,,,,,,,,,,,,In situ synthesis,10,9.58,9.58,9.57,9.57,9.55,9.55,,,,,,,,,,,,,,,,,,,,,,,,,,,,,,,,,,,,,,,,,,,N,Metal,Conductor,Au,Au,Sphere ,80,Anisotropism,,,,,,,,,,,,,,,,,,,,,,,Metal,Conductor,Pd,Pd,Sphere ,80,Anisotropism,,,,,,,,,,,,,,,,,,,,,,,,,,,,
349,62,201910,POLYMERS AND POLYMER COMPOSITES,10.1177/0967391119887574,"Polyurethane (PU) (Source: Experimental synthesis: 4,4-methylenebenzene (cyclohexyl isocyanate) and 1,2-ethylene glycol and different amounts of copper-based polyoxymetalate (Cu-POM) to synthesize polyurethane (PU) composite materials)",,,, Cu-POM-PU-3%,10.18,10.18,10.18,10.18,10.18,10.18,,,,,,,,,,,,,,,,,,Ceramic Materials,Dielectric Material,Cu(Ac)2,Cu/H/O/C,Irregular ,/,Anisotropism,0.03,,"Solvent dissolution, purification and drying",,,,,,,,,,,,,,,,,,,,,,,In situ synthesis,10,9.16,9.15,9.15,9.15,9.14,9.14,,,,,,,,,,,,,,,,,,,,,,,,,,,,,,,,,,,,,,,,,,,N,Metal,Conductor,Au,Au,Sphere ,80,Anisotropism,,,,,,,,,,,,,,,,,,,,,,,Metal,Conductor,Pd,Pd,Sphere ,80,Anisotropism,,,,,,,,,,,,,,,,,,,,,,,,,,,,
350,62,201910,POLYMERS AND POLYMER COMPOSITES,10.1177/0967391119887574,"Polyurethane (PU) (Source: Experimental synthesis: 4,4-methylenebenzene (cyclohexyl isocyanate) and 1,2-ethylene glycol and different amounts of copper-based polyoxymetalate (Cu-POM) to synthesize polyurethane (PU) composite materials)",,,,Cu-POM-PU-5%,10.18,10.18,10.18,10.18,10.18,10.18,,,,,,,,,,,,,,,,,,Ceramic Materials,Dielectric Material,Cu(Ac)2,Cu/H/O/C,Irregular ,/,Anisotropism,0.05,,"Solvent dissolution, purification and drying",,,,,,,,,,,,,,,,,,,,,,,In situ synthesis,10,9.51,9.51,9.51,9.5,9.46,9.43,,,,,,,,,,,,,,,,,,,,,,,,,,,,,,,,,,,,,,,,,,,N,Metal,Conductor,Au,Au,Sphere ,80,Anisotropism,,,,,,,,,,,,,,,,,,,,,,,Metal,Conductor,Pd,Pd,Sphere ,80,Anisotropism,,,,,,,,,,,,,,,,,,,,,,,,,,,,
351,62,201910,POLYMERS AND POLYMER COMPOSITES,10.1177/0967391119887574,"Polyurethane (PU) (Source: Experimental synthesis: 4,4-methylenebenzene (cyclohexyl isocyanate) and 1,2-ethylene glycol and different amounts of copper-based polyoxymetalate (Cu-POM) to synthesize polyurethane (PU) composite materials)",,,,Cu-POM-PU-10%,10.18,10.18,10.18,10.18,10.18,10.18,,,,,,,,,,,,,,,,,,Ceramic Materials,Dielectric Material,Cu(Ac)2,Cu/H/O/C,Irregular ,/,Anisotropism,0.1,,"Solvent dissolution, purification and drying",,,,,,,,,,,,,,,,,,,,,,,In situ synthesis,10,9.33,9.33,9.33,9.33,9.33,9.33,,,,,,,,,,,,,,,,,,,,,,,,,,,,,,,,,,,,,,,,,,,N,Metal,Conductor,Au,Au,Sphere ,80,Anisotropism,,,,,,,,,,,,,,,,,,,,,,,Metal,Conductor,Pd,Pd,Sphere ,80,Anisotropism,,,,,,,,,,,,,,,,,,,,,,,,,,,,
352,63,202001,MULTIDISCIPLINARY DIGITAL PUBLISHING INSTITUDE,10.3390/ma13010250,HDPE - HHM 5202 BN-Qchem,,,,HDPE-1%P3,2.83,2.83,2.83,2.83,2.83,2.83,,,,,,,,,,,,,,,,,975,Ceramic Materials,Dielectric Material,Al2O3,Al/O,Sphere ,100,Anisotropism,0.01,,,,,,,,,,10.1,,,,,,,0.0004,,,,,,,,Mixed hot pressing,0.5,2.84,2.84,2.84,2.84,2.84,2.84,,830,,,,,,,,,,,,,,,,,,,,,,,,,,,,,,,,,,,,,,,,,Y,,,,,,,,,,,,,,,,,,,,,,,,,,,,,,,,,,,,,,,,,,,,,,,,,,,,,,,,,,,,,,,,
353,63,202001,MULTIDISCIPLINARY DIGITAL PUBLISHING INSTITUDE,10.3390/ma13010250,HDPE - HHM 5202 BN-Qchem,,,,HDPE-3%P3,2.83,2.83,2.83,2.83,2.83,2.83,,,,,,,,,,,,,,,,,975,Ceramic Materials,Dielectric Material,Al2O3,Al/O,Sphere ,100,Anisotropism,0.03,,,,,,,,,,10.1,,,,,,,0.0004,,,,,,,,Mixed hot pressing,0.5,3.19,3.19,3.19,3.19,3.19,3.19,,825,,,,,,,,,,,,,,,,,,,,,,,,,,,,,,,,,,,,,,,,,Y,,,,,,,,,,,,,,,,,,,,,,,,,,,,,,,,,,,,,,,,,,,,,,,,,,,,,,,,,,,,,,,,
354,63,202001,MULTIDISCIPLINARY DIGITAL PUBLISHING INSTITUDE,10.3390/ma13010250,HDPE - HHM 5202 BN-Qchem,,,,HDPE-5%P3,2.83,2.83,2.83,2.83,2.83,2.83,,,,,,,,,,,,,,,,,975,Ceramic Materials,Dielectric Material,Al2O3,Al/O,Sphere ,100,Anisotropism,0.05,,,,,,,,,,10.1,,,,,,,0.0004,,,,,,,,Mixed hot pressing,0.5,3.32,3.32,3.32,3.32,3.32,3.32,,965,,,,,,,,,,,,,,,,,,,,,,,,,,,,,,,,,,,,,,,,,Y,,,,,,,,,,,,,,,,,,,,,,,,,,,,,,,,,,,,,,,,,,,,,,,,,,,,,,,,,,,,,,,,
355,63,202001,MULTIDISCIPLINARY DIGITAL PUBLISHING INSTITUDE,10.3390/ma13010250,HDPE - HHM 5202 BN-Qchem,,,,HDPE-7%P3,2.83,2.83,2.83,2.83,2.83,2.83,,,,,,,,,,,,,,,,,975,Ceramic Materials,Dielectric Material,Al2O3,Al/O,Sphere ,100,Anisotropism,0.07,,,,,,,,,,10.1,,,,,,,0.0004,,,,,,,,Mixed hot pressing,0.5,3.24,3.24,3.24,3.24,3.24,3.24,,900,,,,,,,,,,,,,,,,,,,,,,,,,,,,,,,,,,,,,,,,,Y,,,,,,,,,,,,,,,,,,,,,,,,,,,,,,,,,,,,,,,,,,,,,,,,,,,,,,,,,,,,,,,,
356,63,202001,MULTIDISCIPLINARY DIGITAL PUBLISHING INSTITUDE,10.3390/ma13010250,HDPE - HHM 5202 BN-Qchem,,,,HDPE-10%P3,2.83,2.83,2.83,2.83,2.83,2.83,,,,,,,,,,,,,,,,,975,Ceramic Materials,Dielectric Material,Al2O3,Al/O,Sphere ,100,Anisotropism,0.1,,,,,,,,,,10.1,,,,,,,0.0004,,,,,,,,Mixed hot pressing,0.5,3.92,3.92,3.92,3.92,3.92,3.92,,875,,,,,,,,,,,,,,,,,,,,,,,,,,,,,,,,,,,,,,,,,Y,,,,,,,,,,,,,,,,,,,,,,,,,,,,,,,,,,,,,,,,,,,,,,,,,,,,,,,,,,,,,,,,
357,63,202001,MULTIDISCIPLINARY DIGITAL PUBLISHING INSTITUDE,10.3390/ma13010250,HDPE - HHM 5202 BN-Qchem,,,,HDPE-1%MG5,2.83,2.83,2.83,2.83,2.83,2.83,,,,,,,,,,,,,,,,,975,Ceramic Materials,Dielectric Material,Al2O3,Al/O,Sphere ,100,Anisotropism,0.01,,,,,,,,,,10.1,,,,,,,0.0004,,,,,,,,Mixed hot pressing,0.5,2.91,2.91,2.91,2.91,2.91,2.91,,960,,,,,,,,,,,,,,,,,,,,,,,,,,,,,,,,,,,,,,,,,Y,,,,,,,,,,,,,,,,,,,,,,,,,,,,,,,,,,,,,,,,,,,,,,,,,,,,,,,,,,,,,,,,
358,63,202001,MULTIDISCIPLINARY DIGITAL PUBLISHING INSTITUDE,10.3390/ma13010250,HDPE - HHM 5202 BN-Qchem,,,,HDPE-3%MG5,2.83,2.83,2.83,2.83,2.83,2.83,,,,,,,,,,,,,,,,,975,Ceramic Materials,Dielectric Material,Al2O3,Al/O,Sphere ,100,Anisotropism,0.03,,,,,,,,,,10.1,,,,,,,0.0004,,,,,,,,Mixed hot pressing,0.5,2.27,2.27,2.27,2.27,2.27,2.27,,870,,,,,,,,,,,,,,,,,,,,,,,,,,,,,,,,,,,,,,,,,Y,,,,,,,,,,,,,,,,,,,,,,,,,,,,,,,,,,,,,,,,,,,,,,,,,,,,,,,,,,,,,,,,
359,63,202001,MULTIDISCIPLINARY DIGITAL PUBLISHING INSTITUDE,10.3390/ma13010250,HDPE - HHM 5202 BN-Qchem,,,,HDPE-5%MG5,2.83,2.83,2.83,2.83,2.83,2.83,,,,,,,,,,,,,,,,,975,Ceramic Materials,Dielectric Material,Al2O3,Al/O,Sphere ,100,Anisotropism,0.05,,,,,,,,,,10.1,,,,,,,0.0004,,,,,,,,Mixed hot pressing,0.5,3.19,3.19,3.19,3.19,3.19,3.19,,910,,,,,,,,,,,,,,,,,,,,,,,,,,,,,,,,,,,,,,,,,Y,,,,,,,,,,,,,,,,,,,,,,,,,,,,,,,,,,,,,,,,,,,,,,,,,,,,,,,,,,,,,,,,
360,63,202001,MULTIDISCIPLINARY DIGITAL PUBLISHING INSTITUDE,10.3390/ma13010250,HDPE - HHM 5202 BN-Qchem,,,,HDPE-7%MG5,2.83,2.83,2.83,2.83,2.83,2.83,,,,,,,,,,,,,,,,,975,Ceramic Materials,Dielectric Material,Al2O3,Al/O,Sphere ,100,Anisotropism,0.07,,,,,,,,,,10.1,,,,,,,0.0004,,,,,,,,Mixed hot pressing,0.5,3.02,3.02,3.02,3.02,3.02,3.02,,980,,,,,,,,,,,,,,,,,,,,,,,,,,,,,,,,,,,,,,,,,Y,,,,,,,,,,,,,,,,,,,,,,,,,,,,,,,,,,,,,,,,,,,,,,,,,,,,,,,,,,,,,,,,
361,63,202001,MULTIDISCIPLINARY DIGITAL PUBLISHING INSTITUDE,10.3390/ma13010250,HDPE - HHM 5202 BN-Qchem,,,,HDPE-10%MG5,2.83,2.83,2.83,2.83,2.83,2.83,,,,,,,,,,,,,,,,,975,Ceramic Materials,Dielectric Material,Al2O3,Al/O,Sphere ,100,Anisotropism,0.1,,,,,,,,,,10.1,,,,,,,0.0004,,,,,,,,Mixed hot pressing,0.5,2.9,2.9,2.9,2.9,2.9,2.9,,1300,,,,,,,,,,,,,,,,,,,,,,,,,,,,,,,,,,,,,,,,,Y,,,,,,,,,,,,,,,,,,,,,,,,,,,,,,,,,,,,,,,,,,,,,,,,,,,,,,,,,,,,,,,,
362,64,202002,TRANSACTIONS ON ELECTRICAL AND ELECTRONIC MATERIALS,10.1007/s42341-020-00189-w,Polyvinyl alcohol (PVA) - Polyvinyl alcohol,,,,90% polyvinyl alcohol (PVA) + 10% polyethylene oxide (PEO) + 2% SnO2,,,2.61,2.52,2.45,2.33,,,,0.6,0.4,0.39,0.38,,,,,2.00E-11,1.20E-10,0.000000015,0.000000092,,,Ceramic Materials,Dielectric Material,SnO2,Sn/O,Irregular ,/,Anisotropism,0.02,,,,,,,,,,,,,,,,,,,,,,,,,casting,2,,,2.8,2.72,2.7,2.38,,,,,1.81,1.59,1.33,1.14,,,,1.20E-09,8.40E-09,9.70E-09,1.04E-08,,,,,,,,,,,,,,,,,,,,,,,,,,,,Y,,,,,,,,,,,,,,,,,,,,,,,,,,,,,,,,,,,,,,,,,,,,,,,,,,,,,,,,,,,,,,,,
363,64,202002,TRANSACTIONS ON ELECTRICAL AND ELECTRONIC MATERIALS,10.1007/s42341-020-00189-w,Polyvinyl alcohol (PVA) - Polyvinyl alcohol,,,,90% polyvinyl alcohol (PVA) + 10% polyethylene oxide (PEO) + 4% SnO2,,,2.61,2.52,2.45,2.33,,,,0.6,0.4,0.39,0.38,,,,,2.00E-11,1.20E-10,0.000000015,0.000000092,,,Ceramic Materials,Dielectric Material,SnO2,Sn/O,Irregular ,/,Anisotropism,0.04,,,,,,,,,,,,,,,,,,,,,,,,,casting,2,,,3.61,3.42,3.38,3.22,,,,,2.62,2.39,2.18,1.81,,,,2.50E-09,1.02E-08,1.13E-08,1.24E-08,,,,,,,,,,,,,,,,,,,,,,,,,,,,Y,,,,,,,,,,,,,,,,,,,,,,,,,,,,,,,,,,,,,,,,,,,,,,,,,,,,,,,,,,,,,,,,
364,64,202002,TRANSACTIONS ON ELECTRICAL AND ELECTRONIC MATERIALS,10.1007/s42341-020-00189-w,Polyvinyl alcohol (PVA) - Polyvinyl alcohol,,,,90% polyvinyl alcohol (PVA) + 10% polyethylene oxide (PEO) + 6% SnO2,,,2.61,2.52,2.45,2.33,,,,0.6,0.4,0.39,0.38,,,,,2.00E-11,1.20E-10,0.000000015,0.000000092,,,Ceramic Materials,Dielectric Material,SnO2,Sn/O,Irregular ,/,Anisotropism,0.06,,,,,,,,,,,,,,,,,,,,,,,,,casting,2,,,3.63,3.52,3.38,3.321,,,,,3.61,3.21,2.98,2.46,,,,0.000000032,1.14E-08,1.31E-08,1.31E-08,,,,,,,,,,,,,,,,,,,,,,,,,,,,Y,,,,,,,,,,,,,,,,,,,,,,,,,,,,,,,,,,,,,,,,,,,,,,,,,,,,,,,,,,,,,,,,
365,65,202002,MULTIDISCIPLINARY DIGITAL PUBLISHING INSTITUDE,10.3390/polym12030574,PDMS,,,,,,,7.51,7.49,7.32,4.82,,,,0.08,0.12,0.25,0.39,,,,,8.00E-10,1.30E-09,5.20E-09,0.000000062,,,Polymer,Dielectric Material,PS微Sphere,C/H,Sphere ,40,Isotropic,0.01,,Solvothermal method,Control the reaction temperature and adjust the particle size of PS microspheres,,,,,,,,,,,,,,,,,,,,,,Solvothermal Control,2,,,18.97,16.32,15.21,12.72,,,,,0.08,0.12,0.06,0.39,,,,8.00E-10,1.30E-09,5.20E-09,0.000000062,,,,,,,,,,,,,,,,,,,,,,,,,,,,Y,,,,,,,,,,,,,,,,,,,,,,,,,,,,,,,,,,,,,,,,,,,,,,,,,,,,,,,,,,,,,,,,
366,65,202002,MULTIDISCIPLINARY DIGITAL PUBLISHING INSTITUDE,10.3390/polym12030574,PDMS,,,,,,,7.51,7.49,7.32,4.82,,,,0.08,0.12,0.25,0.39,,,,,8.00E-10,1.30E-09,5.20E-09,0.000000062,,,Polymer,Dielectric Material,PS微Sphere,C/H,Sphere ,40,Isotropic,0.03,,Solvothermal method,Control the reaction temperature and adjust the particle size of PS microspheres,,,,,,,,,,,,,,,,,,,,,,Solvothermal Control,2,,,25.03,23.09,21.12,17.81,,,,,0.08,0.12,0.08,0.39,,,,8.00E-10,1.30E-09,5.90E-09,0.00000018,,,,,,,,,,,,,,,,,,,,,,,,,,,,Y,,,,,,,,,,,,,,,,,,,,,,,,,,,,,,,,,,,,,,,,,,,,,,,,,,,,,,,,,,,,,,,,
367,65,202002,MULTIDISCIPLINARY DIGITAL PUBLISHING INSTITUDE,10.3390/polym12030574,PDMS,,,,,,,7.51,7.49,7.32,4.82,,,,0.08,0.12,0.25,0.39,,,,,8.00E-10,1.30E-09,5.20E-09,0.000000062,,,Polymer,Dielectric Material,PS微Sphere,C/H,Sphere ,40,Isotropic,0.05,,Solvothermal method,Control the reaction temperature and adjust the particle size of PS microspheres,,,,,,,,,,,,,,,,,,,,,,Solvothermal Control,2,,,24.81,22.87,19.98,16.93,,,,,0.08,0.12,0.09,0.39,,,,8.00E-10,1.30E-09,0.000000012,0.00000071,,,,,,,,,,,,,,,,,,,,,,,,,,,,Y,,,,,,,,,,,,,,,,,,,,,,,,,,,,,,,,,,,,,,,,,,,,,,,,,,,,,,,,,,,,,,,,
368,65,202002,MULTIDISCIPLINARY DIGITAL PUBLISHING INSTITUDE,10.3390/polym12030574,PDMS,,,,,,,7.51,7.49,7.32,4.82,,,,0.08,0.12,0.25,0.39,,,,,8.00E-10,1.30E-09,5.20E-09,0.000000062,,,Polymer,Dielectric Material,PS微Sphere,C/H,Sphere ,80,Isotropic,0.05,,Solvothermal method,Control the reaction temperature and adjust the particle size of PS microspheres,,,,,,,,,,,,,,,,,,,,,,Solvothermal Control,2,,,27.57,24.98,24.83,14.84,,,,,0.08,0.12,0.16,0.39,,,,8.00E-10,1.30E-09,6.10E-09,0.00000042,,,,,,,,,,,,,,,,,,,,,,,,,,,,Y,,,,,,,,,,,,,,,,,,,,,,,,,,,,,,,,,,,,,,,,,,,,,,,,,,,,,,,,,,,,,,,,
369,65,202002,MULTIDISCIPLINARY DIGITAL PUBLISHING INSTITUDE,10.3390/polym12030574,PDMS,,,,,,,7.51,7.49,7.32,4.82,,,,0.08,0.12,0.25,0.39,,,,,8.00E-10,1.30E-09,5.20E-09,0.000000062,,,Polymer,Dielectric Material,PS微Sphere,C/H,Sphere ,120,Isotropic,0.05,,Solvothermal method,Control the reaction temperature and adjust the particle size of PS microspheres,,,,,,,,,,,,,,,,,,,,,,Solvothermal Control,2,,,29.89,25.12,24.82,20.13,,,,,0.08,0.12,0.15,0.39,,,,8.00E-10,1.30E-09,6.30E-09,0.00000027,,,,,,,,,,,,,,,,,,,,,,,,,,,,Y,,,,,,,,,,,,,,,,,,,,,,,,,,,,,,,,,,,,,,,,,,,,,,,,,,,,,,,,,,,,,,,,
370,66,202003,MULTIDISCIPLINARY DIGITAL PUBLISHING INSTITUDE,10.3390/polym12020322,Polyimide,,,,1 wt.% PI/Si3N4-In-situ polymerization,,,3.1,3.09,3.08,3.05,,,,0.0023,0.0023,0.0023,0.0023,,21.8,,,,,,,,,Ceramic Materials,Semiconductor,Si3N4,Si/N,Sphere ,20,Anisotropism,0.01,,,,,,,,,,8,,,,,,,0.00115,,,,,,,,In-situ polymerization,0.05,,,3.22,3.21,3.2,3.15,,,,,0.023,0.019,0.035,0.052,,,,,,,,,,,22.4,,,,,,,,,,,,,,,,,,,,,,,,Y,,,,,,,,,,,,,,,,,,,,,,,,,,,,,,,,,,,,,,,,,,,,,,,,,,,,,,,,,,,,,,,,
371,66,202003,MULTIDISCIPLINARY DIGITAL PUBLISHING INSTITUDE,10.3390/polym12020322,Polyimide,,,,3 wt.% PI/Si3N4-In-situ polymerization,,,3.1,3.09,3.08,3.05,,,,0.0023,0.0023,0.0023,0.0023,,21.8,,,,,,,,,Ceramic Materials,Semiconductor,Si3N4,Si/N,Sphere ,20,Anisotropism,0.03,,,,,,,,,,8,,,,,,,0.00115,,,,,,,,In-situ polymerization,0.05,,,3.33,3.31,3.29,3.27,,,,,0.026,0.022,0.037,0.054,,,,,,,,,,,24.4,,,,,,,,,,,,,,,,,,,,,,,,Y,,,,,,,,,,,,,,,,,,,,,,,,,,,,,,,,,,,,,,,,,,,,,,,,,,,,,,,,,,,,,,,,
372,66,202003,MULTIDISCIPLINARY DIGITAL PUBLISHING INSTITUDE,10.3390/polym12020322,Polyimide,,,,5 wt.% PI/Si3N4-In-situ polymerization,,,3.1,3.09,3.08,3.05,,,,0.0023,0.0023,0.0023,0.0023,,21.8,,,,,,,,,Ceramic Materials,Semiconductor,Si3N4,Si/N,Sphere ,20,Anisotropism,0.05,,,,,,,,,,8,,,,,,,0.00115,,,,,,,,In-situ polymerization,0.05,,,3.48,3.47,3.43,3.29,,,,,0.03,0.025,0.042,0.057,,,,,,,,,,,22.9,,,,,,,,,,,,,,,,,,,,,,,,Y,,,,,,,,,,,,,,,,,,,,,,,,,,,,,,,,,,,,,,,,,,,,,,,,,,,,,,,,,,,,,,,,
373,66,202003,MULTIDISCIPLINARY DIGITAL PUBLISHING INSTITUDE,10.3390/polym12020322,Polyimide,,,,7 wt.% PI/Si3N4-In-situ polymerization,,,3.1,3.09,3.08,3.05,,,,0.0023,0.0023,0.0023,0.0023,,21.8,,,,,,,,,Ceramic Materials,Semiconductor,Si3N4,Si/N,Sphere ,20,Anisotropism,0.07,,,,,,,,,,8,,,,,,,0.00115,,,,,,,,In-situ polymerization,0.05,,,3.62,3.61,3.59,3.48,,,,,0.032,0.026,0.043,0.062,,,,,,,,,,,18.4,,,,,,,,,,,,,,,,,,,,,,,,Y,,,,,,,,,,,,,,,,,,,,,,,,,,,,,,,,,,,,,,,,,,,,,,,,,,,,,,,,,,,,,,,,
374,67,202005,AMERICAN INSTITUTE OF PHYSICS  PUBLISHING,10.1063/5.0002383,Chitosan,,,,,,,,,,,,,,,,,,,,,,,,,,,,Ceramic Materials,Dielectric Material,MnFe2O4,Mn/Fe/O,Sphere ,10,Anisotropism,0.2,,Sol-gel method,,,,467,342,327,316,,,,,0.005,0.00072,0.00015,,,,,,,,,Ultrasonic precipitation,2,,,327,289,274,253,,,,,0.0045,0.0011,0.0008,0.0003,,,,,,,,,,,,,,,,,,,,,,,,,,,,,,,,,,,,,,,,,,,,,,,,,,,,,,,,,,,,,,,,,,,,,,,,,,,,,,,,,,,,,,,,,,,,,,,,,,,
375,67,202005,AMERICAN INSTITUTE OF PHYSICS  PUBLISHING,10.1063/5.0002383,Chitosan,,,,,,,,,,,,,,,,,,,,,,,,,,,,Ceramic Materials,Dielectric Material,MnFe2O4,Mn/Fe/O,Sphere ,10,Anisotropism,0.4,,Sol-gel method,,,,467,342,327,316,,,,,0.005,0.00072,0.00015,,,,,,,,,Ultrasonic precipitation,2,,,325,269,251,243,,,,,0.0017,0.0006,0.0004,0.0003,,,,,,,,,,,,,,,,,,,,,,,,,,,,,,,,,,,,,,,,,,,,,,,,,,,,,,,,,,,,,,,,,,,,,,,,,,,,,,,,,,,,,,,,,,,,,,,,,,,
376,67,202005,AMERICAN INSTITUTE OF PHYSICS  PUBLISHING,10.1063/5.0002383,Chitosan,,,,,,,,,,,,,,,,,,,,,,,,,,,,Ceramic Materials,Dielectric Material,MnFe2O4,Mn/Fe/O,Sphere ,10,Anisotropism,0.6,,Sol-gel method,,,,467,342,327,316,,,,,0.005,0.00072,0.00015,,,,,,,,,Ultrasonic precipitation,2,,,226,217,209,203,,,,,0.0006,0.0004,0.0003,0.0003,,,,,,,,,,,,,,,,,,,,,,,,,,,,,,,,,,,,,,,,,,,,,,,,,,,,,,,,,,,,,,,,,,,,,,,,,,,,,,,,,,,,,,,,,,,,,,,,,,,
377,68,202005,POLYMER ENGINEERING AND SCIENCE,10.1002/pen.25450,TecnoflonFOR532,,,,,2.1,2.1,2.1,2.1,2.1,2.1,,,,,,,,,,,,,,,,,2.24,Ceramic Materials,Conductor,C,C,Irregular ,/,Isotropic,0.05,,,,,,75,75,75,75,,,,,,,,,,,,,,,,Double roll mixing method,,47,,,,,,,3.21,,,,,,,,,,,,,,,2.27,,                  ,,,,,,,,,,,,,,,,,,,,,,,,N,Ceramic Materials,Dielectric,Ca(OH)2,Ca/O/H,Irregular ,/,Anisotropism,0.06,,,,,,,,,,,,,,,,,,,,,,Ceramic Materials,介电,MgO,Mg/O,Irregular ,/,Anisotropism,0.03,,由Nice Chemicals 化学公司提供提供,/,,,,,,,,,,,,,,,,,,,,,,,,
378,68,202005,POLYMER ENGINEERING AND SCIENCE,10.1002/pen.25450,TecnoflonFOR532,,,,,2.1,2.1,2.1,2.1,2.1,2.1,,,,,,,,,,,,,,,,,2.24,Ceramic Materials,Conductor,C,C,Irregular ,/,Isotropic,0.1,,,,,,75,75,75,75,,,,,,,,,,,,,,,,Double roll mixing method,,47,,,,,,,4.13,,,,,,,,,,,,,,,2.13,,,,,,,,,,,,,,,,,,,,,,,,,,N,Ceramic Materials,Dielectric,Ca(OH)2,Ca/O/H,Irregular ,/,Anisotropism,0.06,,,,,,,,,,,,,,,,,,,,,,Ceramic Materials,介电,MgO,Mg/O,Irregular ,/,Anisotropism,0.03,,由Nice Chemicals 化学公司提供提供,/,,,,,,,,,,,,,,,,,,,,,,,,
379,68,202005,POLYMER ENGINEERING AND SCIENCE,10.1002/pen.25450,TecnoflonFOR532,,,,,2.1,2.1,2.1,2.1,2.1,2.1,,,,,,,,,,,,,,,,,2.24,Ceramic Materials,Conductor,C,C,Irregular ,/,Isotropic,0.2,,,,,,75,75,75,75,,,,,,,,,,,,,,,,Double roll mixing method,,52,,,,,,,5.91,,,,,,,,,,,,,,,2.01,,,,,,,,,,,,,,,,,,,,,,,,,,N,Ceramic Materials,Dielectric,Ca(OH)2,Ca/O/H,Irregular ,/,Anisotropism,0.06,,,,,,,,,,,,,,,,,,,,,,Ceramic Materials,介电,MgO,Mg/O,Irregular ,/,Anisotropism,0.03,,由Nice Chemicals 化学公司提供提供,/,,,,,,,,,,,,,,,,,,,,,,,,
380,68,202005,POLYMER ENGINEERING AND SCIENCE,10.1002/pen.25450,TecnoflonFOR532,,,,,2.1,2.1,2.1,2.1,2.1,2.1,,,,,,,,,,,,,,,,,2.24,Ceramic Materials,Conductor,C,C,Irregular ,/,Isotropic,0.3,,,,,,75,75,75,75,,,,,,,,,,,,,,,,Double roll mixing method,,240,,,,,,,8.04,,,,,,,,,,,,,,,1.29,,,,,,,,,,,,,,,,,,,,,,,,,,N,Ceramic Materials,Dielectric,Ca(OH)2,Ca/O/H,Irregular ,/,Anisotropism,0.06,,,,,,,,,,,,,,,,,,,,,,Ceramic Materials,介电,MgO,Mg/O,Irregular ,/,Anisotropism,0.03,,由Nice Chemicals 化学公司提供提供,/,,,,,,,,,,,,,,,,,,,,,,,,
381,69,202006,POLYMER-PLASTICS TECHNOLOGY AND MATERIALS,10.1080/25740881.2020.1759634,Polyvinyl chloride,,,,PVC:NiO:WO3=0.75:0.20:0.05,,,,,,,,,,,,,,,,,,,,,,,,Ceramic Materials,Dielectric Material,NiO,Ni/O,Sphere ,60,Anisotropism,0.2,,,,,,,,,,,,,,,,,,,,,,,,,Solution Casting,0.1,0.92,0.93,,,,,,,,,,,,,,,,,,,,,,,,,,,,,,,,,,,,,,,,,,,,,,,N,Ceramic Materials,Dielectric,WO3,W/O,Sphere ,100,Anisotropism,0.05,,,,,,,,,,,,,,,,,,,,,,,,,,,,,,,,,,,,,,,,,,,,,,,,,,,,,,,,
382,69,202006,POLYMER-PLASTICS TECHNOLOGY AND MATERIALS,10.1080/25740881.2020.1759634,Polyvinyl chloride,,,,PVC:NiO:WO3=0.75:0.15:0.10,,,,,,,,,,,,,,,,,,,,,,,,Ceramic Materials,Dielectric Material,NiO,Ni/O,Sphere ,60,Anisotropism,0.15,,,,,,,,,,,,,,,,,,,,,,,,,Solution Casting,0.1,1.72,1.38,,,,,,,,,,,,,,,,,,,,,,,,,,,,,,,,,,,,,,,,,,,,,,,N,Ceramic Materials,Dielectric,WO3,W/O,Sphere ,100,Anisotropism,0.1,,,,,,,,,,,,,,,,,,,,,,,,,,,,,,,,,,,,,,,,,,,,,,,,,,,,,,,,
383,69,202006,POLYMER-PLASTICS TECHNOLOGY AND MATERIALS,10.1080/25740881.2020.1759634,Polyvinyl chloride,,,,PVC:NiO:WO3=0.75:0.10:0.015,,,,,,,,,,,,,,,,,,,,,,,,Ceramic Materials,Dielectric Material,NiO,Ni/O,Sphere ,60,Anisotropism,0.1,,,,,,,,,,,,,,,,,,,,,,,,,Solution Casting,0.1,1.17,0.95,,,,,,,,,,,,,,,,,,,,,,,,,,,,,,,,,,,,,,,,,,,,,,,N,Ceramic Materials,Dielectric,WO3,W/O,Sphere ,100,Anisotropism,0.15,,,,,,,,,,,,,,,,,,,,,,,,,,,,,,,,,,,,,,,,,,,,,,,,,,,,,,,,
384,69,202006,POLYMER-PLASTICS TECHNOLOGY AND MATERIALS,10.1080/25740881.2020.1759634,Polyvinyl chloride,,,,PVC:NiO:WO3=0.75:0.05:0.20,,,,,,,,,,,,,,,,,,,,,,,,Ceramic Materials,Dielectric Material,NiO,Ni/O,Sphere ,60,Anisotropism,0.05,,,,,,,,,,,,,,,,,,,,,,,,,Solution Casting,0.1,0.51,0.47,,,,,,,,,,,,,,,,,,,,,,,,,,,,,,,,,,,,,,,,,,,,,,,N,Ceramic Materials,Dielectric,WO3,W/O,Sphere ,100,Anisotropism,0.2,,,,,,,,,,,,,,,,,,,,,,,,,,,,,,,,,,,,,,,,,,,,,,,,,,,,,,,,
385,70,202006,POLYMER-PLASTICS TECHNOLOGY AND MATERIALS,10.1080/25740881.2020.1784217,"1,6-phenylethylene",,,,"NF(NiFe2O4)/PHD(1,6-phenylethylene)",,,,,,,,,,,,,,,,,,,,,,,,Ceramic Materials,Dielectric Material,NiFe2O4,Ni/Fe/O,Irregular ,/,Anisotropism,,,Extrusion,,,223,127,114,82,73,,,2.25,1.03,0.034,0.019,0.026,,,,,,,0.000000247（10000000Hz）,,Extrusion,1.5,,190,102,72,62,58,,,,,,,,,,,,,,,0.000000117（10000000Hz）,,,,,,,,,,,,,,,,,,,,,,,,,,,,Y,,,,,,,,,,,,,,,,,,,,,,,,,,,,,,,,,,,,,,,,,,,,,,,,,,,,,,,,,,,,,,,,
386,70,202006,POLYMER-PLASTICS TECHNOLOGY AND MATERIALS,10.1080/25740881.2020.1784217,"1,6-phenylethylene",,,,"NF(NiFe2O4)/PHD(1,6-phenylethylene)",,,,,,,,,,,,,,,,,,,,,,,,Ceramic Materials,Dielectric Material,NiFe2O4,Ni/Fe/O,Irregular ,/,Anisotropism,,,Extrusion,,,223,127,114,82,73,,,2.25,1.03,0.034,0.019,0.026,,,,,,,0.000000247（10000000Hz）,,Extrusion,1.5,,172,72,58,52,49,,,,,,,,,,,,,,,0.000000203（10000000Hz）,,,,,,,,,,,,,,,,,,,,,,,,,,,,Y,,,,,,,,,,,,,,,,,,,,,,,,,,,,,,,,,,,,,,,,,,,,,,,,,,,,,,,,,,,,,,,,
387,70,202006,POLYMER-PLASTICS TECHNOLOGY AND MATERIALS,10.1080/25740881.2020.1784217,"1,6-phenylethylene",,,,"NF(NiFe2O4)/PHD(1,6-phenylethylene)",,,,,,,,,,,,,,,,,,,,,,,,Ceramic Materials,Dielectric Material,NiFe2O4,Ni/Fe/O,Irregular ,/,Anisotropism,,,Extrusion,,,223,127,114,82,73,,,2.25,1.03,0.034,0.019,0.026,,,,,,,0.000000247（10000000Hz）,,Extrusion,1.5,,148,61,55,48,45,,,,,,,,,,,,,,,0.000000147（10000000Hz）,,,,,,,,,,,,,,,,,,,,,,,,,,,,Y,,,,,,,,,,,,,,,,,,,,,,,,,,,,,,,,,,,,,,,,,,,,,,,,,,,,,,,,,,,,,,,,
388,70,202006,POLYMER-PLASTICS TECHNOLOGY AND MATERIALS,10.1080/25740881.2020.1784217,"1,6-phenylethylene",,,,"NF(NiFe2O4)/PHD(1,6-phenylethylene)",,,,,,,,,,,,,,,,,,,,,,,,Ceramic Materials,Dielectric Material,NiFe2O4,Ni/Fe/O,Irregular ,/,Anisotropism,,,Extrusion,,,223,127,114,82,73,,,2.25,1.03,0.034,0.019,0.026,,,,,,,0.000000247（10000000Hz）,,Extrusion,1.5,,112,55,50,42,41,,,,,,,,,,,,,,,0.000000183（10000000Hz）,,,,,,,,,,,,,,,,,,,,,,,,,,,,Y,,,,,,,,,,,,,,,,,,,,,,,,,,,,,,,,,,,,,,,,,,,,,,,,,,,,,,,,,,,,,,,,
389,70,202006,POLYMER-PLASTICS TECHNOLOGY AND MATERIALS,10.1080/25740881.2020.1784217,"1,6-phenylethylene",,,,"NF(NiFe2O4)/PHD(1,6-phenylethylene)",,,,,,,,,,,,,,,,,,,,,,,,Ceramic Materials,Dielectric Material,NiFe2O4,Ni/Fe/O,Irregular ,/,Anisotropism,,,Extrusion,,,223,127,114,82,73,,,2.25,1.03,0.034,0.019,0.026,,,,,,,0.000000247（10000000Hz）,,Extrusion,1.5,,55,47,42,38,34,,,,,,,,,,,,,,,0.000000167（10000000Hz）,,,,,,,,,,,,,,,,,,,,,,,,,,,,Y,,,,,,,,,,,,,,,,,,,,,,,,,,,,,,,,,,,,,,,,,,,,,,,,,,,,,,,,,,,,,,,,
390,71,202007,MATERIALS CHEMISTRY AND PHYSICS,10.1016/j.matchemphys.2020.123530,Poly(vinylidene fluoride),,,,,,,,,,,,,,,,,,,,,,,,,,,,Ceramic Materials,Dielectric Material,CaCu3Ti4O12,Ca/Cu/Ti/O,Irregular ,/,Anisotropism,,,Sol-Gel Method,,,,,,,,,,,,,,,,,,,,,,,"Ultrasonic mixing, hot plate casting",0.07,,13,13,13,13,13,,,,,,0.03,0.03,0.03,,,,,,,,,,,,,,,,,,,,,,,,,,,,,,,,,,,Y,,,,,,,,,,,,,,,,,,,,,,,,,,,,,,,,,,,,,,,,,,,,,,,,,,,,,,,,,,,,,,,,
