Repository: dongyanghuang/amdata

File: data-2501.csv (part 6 of 8)
rticle dielectric loss (1kHz),2nd particle dielectric loss (10kHz),2nd particle dielectric loss (10^5Hz),2nd particle dielectric loss (1MHz),2nd particle conductivity (1Hz),2nd particle conductivity (10Hz),2nd particle conductivity (100Hz),2nd particle conductivity (1kHz),2nd particle conductivity (10kHz),2nd particle conductivity (10^5Hz),2nd particle conductivity (1MHz),3rd particle material category,3rd particle conductivity category,3rd particle component,3rd particle main elements,3rd particle morphology,3rd particle size,3rd particle arrangement,3rd doping ratio (wt),3rd doping ratio (vol),3rd particle synthesis method,3rd particle modification method,3rd particle relative dielectric constant (1Hz),3rd particle relative dielectric constant (10Hz),3rd particle relative dielectric constant (100Hz),3rd particle relative dielectric constant (1kHz),3rd particle relative dielectric constant (10kHz),3rd particle relative dielectric constant (10^5Hz),3rd particle relative dielectric constant (1MHz),3rd particle dielectric loss (1Hz),3rd particle dielectric loss (10Hz),3rd particle dielectric loss (100Hz),3rd particle dielectric loss (1kHz),3rd particle dielectric loss (10kHz),3rd particle dielectric loss (10^5Hz),3rd particle dielectric loss (1MHz),3rd particle conductivity (1Hz),3rd particle conductivity (10Hz),3rd particle conductivity (100Hz),3rd particle conductivity (1kHz),3rd particle conductivity (10kHz),3rd particle conductivity (10^5Hz),3rd particle conductivity (1MHz)
391,71,202007,MATERIALS CHEMISTRY AND PHYSICS,10.1016/j.matchemphys.2020.123530,Poly(vinylidene fluoride),,,,,,,,,,,,,,,,,,,,,,,,,,,,Ceramic Materials,Dielectric Material,CaCu3Ti4O12,Ca/Cu/Ti/O,Irregular ,/,Anisotropism,,,Sol-Gel Method,,,,,,,,,,,,,,,,,,,,,,,"Ultrasonic mixing, hot plate casting",0.07,,20,20,20,20,20,,,,,,0.03,0.03,0.03,,,,,,,,,,,,,,,,,,,,,,,,,,,,,,,,,,,Y,,,,,,,,,,,,,,,,,,,,,,,,,,,,,,,,,,,,,,,,,,,,,,,,,,,,,,,,,,,,,,,,
392,72,202007,ADVANCED COMPOSITES AND HYBRID MATERIALS,10.1007/s42114-020-00168-y,Poly(vinyl pyrrolidone)/poly(ethylene oxide) (PVP/PEO) Sigma-Aldrich,,,,（PVP/PEO)/1wt%氧化铝薄膜,1.85,1.71,1.63,1.62,1.61,1.59,,0.097,0.094,0.038,0.017,0.016,0.014,,,1.40E-11,9.31E-11,1.03E-10,9.32E-09,2.04E-09,1.02E-09,,,Ceramic Materials,Dielectric Material,Al2O3,Al/O,Sphere ,50,Anisotropism,0.01,,Foundry aqueous solution,,,,,,,,10.1,,,,,,,0.0004,,,,,,,,,,2.83,2.71,2.63,2.46,2.31,2.09,,,0.165,0.143,0.083,0.045,0.029,0.018,,5.97E-12,,,,,,,,,,,,,,,,,,,,,,,,,,,,,,,,,Y,,,,,,,,,,,,,,,,,,,,,,,,,,,,,,,,,,,,,,,,,,,,,,,,,,,,,,,,,,,,,,,,
393,72,202007,ADVANCED COMPOSITES AND HYBRID MATERIALS,10.1007/s42114-020-00168-y,Poly(vinyl pyrrolidone)/poly(ethylene oxide) (PVP/PEO) Sigma-Aldrich,,,,（PVP/PEO)/3wt%氧化铝薄膜,1.85,1.71,1.63,1.62,1.61,1.59,,0.097,0.095,0.039,0.018,0.017,0.015,,,1.40E-11,9.31E-11,1.03E-10,9.32E-09,2.04E-09,1.02E-09,,,Ceramic Materials,Dielectric Material,Al2O3,Al/O,Sphere ,50,Anisotropism,0.03,,Foundry aqueous solution,,,,,,,,10.1,,,,,,,0.0004,,,,,,,,,,2.43,2.36,2.21,2.04,1.95,1.87,,,0.151,0.138,0.079,0.037,0.024,0.015,,4.94E-12,,,,,,,,,,,,,,,,,,,,,,,,,,,,,,,,,Y,,,,,,,,,,,,,,,,,,,,,,,,,,,,,,,,,,,,,,,,,,,,,,,,,,,,,,,,,,,,,,,,
394,72,202007,ADVANCED COMPOSITES AND HYBRID MATERIALS,10.1007/s42114-020-00168-y,Poly(vinyl pyrrolidone)/poly(ethylene oxide) (PVP/PEO) Sigma-Aldrich,,,,（PVP/PEO)/5wt%氧化铝薄膜,1.85,1.71,1.63,1.62,1.61,1.59,,0.097,0.096,0.04,0.019,0.018,0.016,,,1.40E-11,9.31E-11,1.03E-10,9.32E-09,2.04E-09,1.02E-09,,,Ceramic Materials,Dielectric Material,Al2O3,Al/O,Sphere ,50,Anisotropism,0.05,,Foundry aqueous solution,,,,,,,,10.1,,,,,,,0.0004,,,,,,,,,,3.12,3.04,2.91,2.71,2.64,2.51,,,0.202,0.181,0.135,0.082,0.064,0.059,,9.37E-12,,,,,,,,,,,,,,,,,,,,,,,,,,,,,,,,,Y,,,,,,,,,,,,,,,,,,,,,,,,,,,,,,,,,,,,,,,,,,,,,,,,,,,,,,,,,,,,,,,,
395,73,202007,COMPOSITES PART B,10.1016/j.compositesb.2020.108206,"PMMA, PVDF",,,, 0.25 vol% BST@SiO2 PVTC/PMMA,,,,,,,,,,,,,,,,,,,,,,,,Ceramic Materials,Dielectric Material,SiO2,Si/O,Irregular ,/,Anisotropism,,0.0025,,,,,,,,,4.145,,,,,,,0.00002,,,,,,,,Multilayer film composite process,0.2,7.89,7.42,6.61,6.29,6.03,5.71,,,0.053,0.067,0.047,0.035,0.021,0.052,,2.10E-13,9.10E-13,2.30E-11,1.90E-10,1.30E-09,0.000000037,,,351,351,,,,,,,,,,,,,,,,,7.2,84,,,,,,Y,,,,,,,,,,,,,,,,,,,,,,,,,,,,,,,,,,,,,,,,,,,,,,,,,,,,,,,,,,,,,,,,
396,73,202007,COMPOSITES PART B,10.1016/j.compositesb.2020.108206,"PMMA, PVDF",,,, 0.50 vol% BST@SiO2 PVTC/PMMA,,,,,,,,,,,,,,,,,,,,,,,,Ceramic Materials,Dielectric Material,SiO2,Si/O,Irregular ,/,Anisotropism,,0.005,,,,,,,,,4.145,,,,,,,0.00002,,,,,,,,Multilayer film composite process,0.2,8.01,7.5,6.64,6.33,6.05,5.73,,,0.053,0.067,0.046,0.034,0.02,0.052,,2.40E-13,9.90E-13,2.80E-11,2.40E-10,2.40E-09,0.000000047,,,412,412,,,,,,,,,,,,,,,,,10.7,86,,,,,,Y,,,,,,,,,,,,,,,,,,,,,,,,,,,,,,,,,,,,,,,,,,,,,,,,,,,,,,,,,,,,,,,,
397,73,202007,COMPOSITES PART B,10.1016/j.compositesb.2020.108206,"PMMA, PVDF",,,, 0.75 vol% BST@SiO2 PVTC/PMMA,,,,,,,,,,,,,,,,,,,,,,,,Ceramic Materials,Dielectric Material,SiO2,Si/O,Irregular ,/,Anisotropism,,0.0075,,,,,,,,,4.145,,,,,,,0.00002,,,,,,,,Multilayer film composite process,0.2,8.42,7.69,6.82,6.54,6.25,5.97,,,0.056,0.067,0.046,0.034,0.019,0.052,,2.50E-13,1.02E-12,3.40E-11,3.40E-10,2.90E-09,0.000000056,,,349,349,,,,,,,,,,,,,,,,,6.2,85,,,,,,Y,,,,,,,,,,,,,,,,,,,,,,,,,,,,,,,,,,,,,,,,,,,,,,,,,,,,,,,,,,,,,,,,
398,73,202007,COMPOSITES PART B,10.1016/j.compositesb.2020.108206,"PMMA, PVDF",,,,1 vol% BST@SiO2 PVTC/PMMA,,,,,,,,,,,,,,,,,,,,,,,,Ceramic Materials,Dielectric Material,SiO2,Si/O,Irregular ,/,Anisotropism,,0.01,,,,,,,,,4.145,,,,,,,0.00002,,,,,,,,Multilayer film composite process,0.2,8.57,7.83,6.97,6.68,6.36,6.12,,,0.057,0.067,0.045,0.033,0.019,0.052,,2.90E-13,1.08E-12,4.20E-11,5.40E-10,3.80E-09,0.000000087,,,312,312,,,,,,,,,,,,,,,,,6.1,86,,,,,,Y,,,,,,,,,,,,,,,,,,,,,,,,,,,,,,,,,,,,,,,,,,,,,,,,,,,,,,,,,,,,,,,,
399,73,202007,COMPOSITES PART B,10.1016/j.compositesb.2020.108206,"PMMA, PVDF",,,, 2 vol% BST@SiO2 PVTC/PMMA,,,,,,,,,,,,,,,,,,,,,,,,Ceramic Materials,Dielectric Material,SiO2,Si/O,Irregular ,/,Anisotropism,,0.02,,,,,,,,,4.145,,,,,,,0.00002,,,,,,,,Multilayer film composite process,0.2,8.64,7.84,7.02,6.77,6.42,6.18,,,0.057,0.066,0.045,0.033,0.019,0.052,,3.10E-13,1.12E-12,5.60E-11,6.50E-10,4.90E-09,0.000000099,,,308,308,,,,,,,,,,,,,,,,,6.9,87,,,,,,Y,,,,,,,,,,,,,,,,,,,,,,,,,,,,,,,,,,,,,,,,,,,,,,,,,,,,,,,,,,,,,,,,
400,73,202007,COMPOSITES PART B,10.1016/j.compositesb.2020.108206,"PMMA, PVDF",,,,3 vol% BST@SiO2 PVTC/PMMA,,,,,,,,,,,,,,,,,,,,,,,,Ceramic Materials,Dielectric Material,SiO2,Si/O,Irregular ,/,Anisotropism,,0.03,,,,,,,,,4.145,,,,,,,0.00002,,,,,,,,Multilayer film composite process,0.2,9.05,8.26,7.41,7.13,6.84,6.54,,,0.056,0.066,0.044,0.032,0.019,0.052,,3.20E-13,1.21E-12,8.40E-11,8.40E-10,5.90E-09,1.02E-08,,,284,284,,,,,,,,,,,,,,,,,6.3,82,,,,,,Y,,,,,,,,,,,,,,,,,,,,,,,,,,,,,,,,,,,,,,,,,,,,,,,,,,,,,,,,,,,,,,,,
401,74,202007,JOURNAL OF ASIAN CERAMIC SOCIETIES,10.1080/21870764.2021.1946270,PVDF,,,,PVDF-GO-0.5wt%Nb2O5纳米复合材料,,5.21,5.45,5.57,5.67,5.71,,,,,,,,,,,2.10E-09,0.000000015,9.80E-09,0.00000023,0.00000241,,,Ceramic Materials,Dielectric Material,GO,C/O,Irregular ,/,Isotropic,0.005,,Experimental improved Hummer method synthesis,,,,,,,,,,,,,,,,,,,,,,,Solution Casting,0.072,,28.15,10.21,9.82,8.45,7.21,,,,0.74,0.27,0.13,0.11,0.32,,,0.00000084,0.00000098,0.00000021,0.000013,0.000054,,,,,,,,,,,,,,,,,,,,,,,,,,,,N,Ceramic Materials,Dielectric,Nb2O5,N/b/O,Irregular ,,Anisotropism,0.005,,,,,,,,,,,,,,,,,,,,,,,,,,,,,,,,,,,,,,,,,,,,,,,,,,,,,,,,
402,74,202007,JOURNAL OF ASIAN CERAMIC SOCIETIES,10.1080/21870764.2021.1946270,PVDF,,,,PVDF-GO-1.0wt%Nb2O5纳米复合材料,,5.21,5.45,5.57,5.67,5.71,,,,,,,,,,,2.10E-09,0.000000015,9.80E-09,0.00000023,0.00000241,,,Ceramic Materials,Dielectric Material,GO,C/O,Irregular ,/,Isotropic,0.005,,Experimental improved Hummer method synthesis,,,,,,,,,,,,,,,,,,,,,,,Solution Casting,0.072,,52.47,31.22,19.81,11.23,6.51,,,,0.85,0.48,0.47,0.52,0.51,,,0.00000075,0.00000097,0.00000046,0.000047,0.000114,,,,,,,,,,,,,,,,,,,,,,,,,,,,N,Ceramic Materials,Dielectric,Nb2O5,N/b/O,Irregular ,,Anisotropism,0.01,,,,,,,,,,,,,,,,,,,,,,,,,,,,,,,,,,,,,,,,,,,,,,,,,,,,,,,,
403,74,202007,JOURNAL OF ASIAN CERAMIC SOCIETIES,10.1080/21870764.2021.1946270,PVDF,,,,PVDF-GO-1.5wt%Nb2O5纳米复合材料,,5.21,5.45,5.57,5.67,5.71,,,,,,,,,,,2.10E-09,0.000000015,9.80E-09,0.00000023,0.00000241,,,Ceramic Materials,Dielectric Material,GO,C/O,Irregular ,/,Isotropic,0.005,,Experimental improved Hummer method synthesis,,,,,,,,,,,,,,,,,,,,,,,Solution Casting,0.072,,74.23,42.38,31.02,12.08,8.21,,,,1.12,0.42,0.51,1.02,1.62,,,0.00000064,0.00000095,0.00000044,0.000052,0.000154,,,,,,,,,,,,,,,,,,,,,,,,,,,,N,Ceramic Materials,Dielectric,Nb2O5,N/b/O,Irregular ,,Anisotropism,0.015,,,,,,,,,,,,,,,,,,,,,,,,,,,,,,,,,,,,,,,,,,,,,,,,,,,,,,,,
404,74,202007,JOURNAL OF ASIAN CERAMIC SOCIETIES,10.1080/21870764.2021.1946270,PVDF,,,,PVDF-GO-2.0wt%Nb2O5纳米复合材料,,5.21,5.45,5.57,5.67,5.71,,,,,,,,,,,2.10E-09,0.000000015,9.80E-09,0.00000023,0.00000241,,,Ceramic Materials,Dielectric Material,GO,C/O,Irregular ,/,Isotropic,0.005,,Experimental improved Hummer method synthesis,,,,,,,,,,,,,,,,,,,,,,,Solution Casting,0.072,,138.37,81.54,30.08,18.84,9.56,,,,1.26,0.51,0.52,1.22,2.11,,,0.0000016,0.00000094,0.00000097,0.000098,0.000354,,,,,,,,,,,,,,,,,,,,,,,,,,,,N,Ceramic Materials,Dielectric,Nb2O5,N/b/O,Irregular ,,Anisotropism,0.02,,,,,,,,,,,,,,,,,,,,,,,,,,,,,,,,,,,,,,,,,,,,,,,,,,,,,,,,
405,74,202007,JOURNAL OF ASIAN CERAMIC SOCIETIES,10.1080/21870764.2021.1946270,PVDF,,,,PVDF-GO-2.5wt%Nb2O5纳米复合材料,,5.21,5.45,5.57,5.67,5.71,,,,,,,,,,,2.10E-09,0.000000015,9.80E-09,0.00000023,0.00000241,,,Ceramic Materials,Dielectric Material,GO,C/O,Irregular ,/,Isotropic,0.005,,Experimental improved Hummer method synthesis,,,,,,,,,,,,,,,,,,,,,,,Solution Casting,0.072,,139.95,78.21,55.21,19.51,10.21,,,,1.34,0.5,0.51,1.32,2.35,,,0.0000023,0.00000099,0.00000132,0.000113,0.000547,,,,,,,,,,,,,,,,,,,,,,,,,,,,N,Ceramic Materials,Dielectric,Nb2O5,N/b/O,Irregular ,,Anisotropism,0.025,,,,,,,,,,,,,,,,,,,,,,,,,,,,,,,,,,,,,,,,,,,,,,,,,,,,,,,,
406,75,202008,CERAMICS INTERNATIONAL,10.1016/j.ceramint.2020.08.228,PDMS Sylgard184,,,,,,,,,,,,,,,,,,,,,,,,,,,,Ceramic Materials,Dielectric Material,LiZnTiMn,Li/Zn/Ti/Mn/O,Irregular ,/,Anisotropism,2,,,,,,,,,,,,,,,,,,,,,,,,,Physical Mixing,1.2,,,,,,5.26,,8.29,,,,,,0.005,,,,,,,,,,,,,,,,3.67,,,,,,,,,,,,,,,,,,,Y,,,,,,,,,,,,,,,,,,,,,,,,,,,,,,,,,,,,,,,,,,,,,,,,,,,,,,,,,,,,,,,,
407,75,202008,CERAMICS INTERNATIONAL,10.1016/j.ceramint.2020.08.228,PDMS Sylgard184,,,,,,,,,,,,,,,,,,,,,,,,,,,,Ceramic Materials,Dielectric Material,LiZnTiMn,Li/Zn/Ti/Mn/O,Irregular ,/,Anisotropism,3,,,,,,,,,,,,,,,,,,,,,,,,,Physical Mixing,1.2,,,,,,6.51,,16.79,,,,,,0.015,,,,,,,,,,,,,,,,2.43,,,,,,,,,,,,,,,,,,,Y,,,,,,,,,,,,,,,,,,,,,,,,,,,,,,,,,,,,,,,,,,,,,,,,,,,,,,,,,,,,,,,,
408,75,202008,CERAMICS INTERNATIONAL,10.1016/j.ceramint.2020.08.228,PDMS Sylgard184,,,,,,,,,,,,,,,,,,,,,,,,,,,,Ceramic Materials,Dielectric Material,LiZnTiMn,Li/Zn/Ti/Mn/O,Irregular ,/,Anisotropism,4,,,,,,,,,,,,,,,,,,,,,,,,,Physical Mixing,1.73,,,,,,6.59,,17.58,,,,,,0.031,,,,,,,,,,,,,,,,2.28,,,,,,,,,,,,,,,,,,,Y,,,,,,,,,,,,,,,,,,,,,,,,,,,,,,,,,,,,,,,,,,,,,,,,,,,,,,,,,,,,,,,,
409,75,202008,CERAMICS INTERNATIONAL,10.1016/j.ceramint.2020.08.228,PDMS Sylgard184,,,,,,,,,,,,,,,,,,,,,,,,,,,,Ceramic Materials,Dielectric Material,LiZnTiMn,Li/Zn/Ti/Mn/O,Irregular ,/,Anisotropism,5,,,,,,,,,,,,,,,,,,,,,,,,,Physical Mixing,2.8,,,,,,5.94,,17.55,,,,,,0.028,,,,,,,,,,,,,,,,2.29,,,,,,,,,,,,,,,,,,,Y,,,,,,,,,,,,,,,,,,,,,,,,,,,,,,,,,,,,,,,,,,,,,,,,,,,,,,,,,,,,,,,,
410,76,202008,COMPOSITE INTERFACES,10.1080/09276440.2020.1813474,"Poly(ethylene oxide)-poly(methyl methacrylate) was from Sigma-Aldrich, Germany",,,,50%wtPEO/50%wtPMMA/1wt%ZnO薄膜,9.12,8.85,4.23,2.33,2.31,2.29,,0.19,0.26,0.34,0.25,0.05,0.02,,,,,,,,,,,Ceramic Materials,Dielectric Material,ZnO,Zn/O,Irregular ,100,Anisotropism,0.01,,,,,,,,,,8.15,,,,,,,,,,,,,,,Solution Casting,0.15,6.12,4.24,2.45,2.24,2.22,2.14,,,0.13,0.14,0.15,0.51,0.15,0.07,,,0.00000075,0.00000097,0.00000046,0.000047,0.000114,,,,,,,,,,,,,,,,,,,,,,,,,,,,Y,,,,,,,,,,,,,,,,,,,,,,,,,,,,,,,,,,,,,,,,,,,,,,,,,,,,,,,,,,,,,,,,
411,76,202008,COMPOSITE INTERFACES,10.1080/09276440.2020.1813474,"Poly(ethylene oxide)-poly(methyl methacrylate) was from Sigma-Aldrich, Germany",,,,50%wtPEO/50%wtPMMA/3wt%ZnO薄膜,9.12,8.85,4.23,2.33,2.31,2.29,,0.19,0.26,0.34,0.25,0.05,0.02,,,,,,,,,,,Ceramic Materials,Dielectric Material,ZnO,Zn/O,Irregular ,100,Anisotropism,0.03,,,,,,,,,,8.15,,,,,,,,,,,,,,,Solution Casting,0.15,4.45,4.09,2.24,2.06,2.01,1.95,,,0.14,0.15,0.16,0.48,0.16,0.08,,,0.00000064,0.00000095,0.00000044,0.000052,0.000154,,,,,,,,,,,,,,,,,,,,,,,,,,,,Y,,,,,,,,,,,,,,,,,,,,,,,,,,,,,,,,,,,,,,,,,,,,,,,,,,,,,,,,,,,,,,,,
412,76,202008,COMPOSITE INTERFACES,10.1080/09276440.2020.1813474,"Poly(ethylene oxide)-poly(methyl methacrylate) was from Sigma-Aldrich, Germany",,,,50%wtPEO/50%wtPMMA/5wt%ZnO薄膜,9.12,8.85,4.23,2.33,2.31,2.29,,0.19,0.26,0.34,0.25,0.05,0.02,,,,,,,,,,,Ceramic Materials,Dielectric Material,ZnO,Zn/O,Irregular ,100,Anisotropism,0.05,,,,,,,,,,8.15,,,,,,,,,,,,,,,Solution Casting,0.15,4.31,3.84,2.09,1.89,1.84,1.71,,,0.15,0.16,0.17,0.65,0.17,0.09,,,0.0000016,0.00000094,0.00000097,0.000098,0.000354,,,,,,,,,,,,,,,,,,,,,,,,,,,,Y,,,,,,,,,,,,,,,,,,,,,,,,,,,,,,,,,,,,,,,,,,,,,,,,,,,,,,,,,,,,,,,,
413,77,202008,IONICS,10.1007/s11581-020-03770-8,PVDF,,,,,,,,,,,,,,,,,,,,,,,,,,,,,,,,,,,,,,,,,,,,,,,,,,,,,,,,,,,,"Thermal drawing, mechanical drawing, solution casting",2,10.7,10.7,10.7,10.7,10.7,10.7,,,0.015,0.02,0.021,0.042,0.056,0.062,,,,,,,,,,,,,,,,,,,,,,,,,,,,,,,,,,,Y,,,,,,,,,,,,,,,,,,,,,,,,,,,,,,,,,,,,,,,,,,,,,,,,,,,,,,,,,,,,,,,,
414,77,202008,IONICS,10.1007/s11581-020-03770-8,PVDF,,,,,,,,,,,,,,,,,,,,,,,,,,,,,,,,,,,,,,,,,,,,,,,,,,,,,,,,,,,,"Thermal drawing, mechanical drawing, solution casting",2,17,17,17,17,17,17,,,0.024,0.031,0.042,0.048,0.054,0.068,,,,,,,,,,,,,,,,,,,,,,,,,,,,,,,,,,,Y,,,,,,,,,,,,,,,,,,,,,,,,,,,,,,,,,,,,,,,,,,,,,,,,,,,,,,,,,,,,,,,,
415,77,202008,IONICS,10.1007/s11581-020-03770-8,PVDF,,,,,,,,,,,,,,,,,,,,,,,,,,,,,,,,,,,,,,,,,,,,,,,,,,,,,,,,,,,,"Thermal drawing, mechanical drawing, solution casting",2,19.6,19.6,19.6,19.6,19.6,19.6,,,0.019,0.025,0.034,0.048,0.056,0.067,,,,,,,,,,,,,,,,,,,,,,,,,,,,,,,,,,,Y,,,,,,,,,,,,,,,,,,,,,,,,,,,,,,,,,,,,,,,,,,,,,,,,,,,,,,,,,,,,,,,,
416,77,202008,IONICS,10.1007/s11581-020-03770-8,PVDF,,,,,,,,,,,,,,,,,,,,,,,,,,,,,,,,,,,,,,,,,,,,,,,,,,,,,,,,,,,,"Thermal drawing, mechanical drawing, solution casting",2,20.5,20.5,20.5,20.5,20.5,20.5,,,0.011,0.016,0.019,0.024,0.029,0.034,,,,,,,,,,,,,,,,,,,,,,,,,,,,,,,,,,,Y,,,,,,,,,,,,,,,,,,,,,,,,,,,,,,,,,,,,,,,,,,,,,,,,,,,,,,,,,,,,,,,,
417,77,202008,IONICS,10.1007/s11581-020-03770-8,PVDF,,,,,,,,,,,,,,,,,,,,,,,,,,,,,,,,,,,,,,,,,,,,,,,,,,,,,,,,,,,,"Thermal drawing, mechanical drawing, solution casting",2,22.3,22.3,22.3,22.3,22.3,22.3,,,0.015,0.018,0.024,0.034,0.04,0.054,,,,,,,,,,,,,,,,,,,,,,,,,,,,,,,,,,,Y,,,,,,,,,,,,,,,,,,,,,,,,,,,,,,,,,,,,,,,,,,,,,,,,,,,,,,,,,,,,,,,,
418,77,202008,IONICS,10.1007/s11581-020-03770-8,PVDF,,,,,,,,,,,,,,,,,,,,,,,,,,,,,,,,,,,,,,,,,,,,,,,,,,,,,,,,,,,,"Thermal drawing, mechanical drawing, solution casting",2,22.5,22.5,22.5,22.5,22.5,22.5,,,0.006,0.009,0.015,0.018,0.034,0.046,,,,,,,,,,,,,,,,,,,,,,,,,,,,,,,,,,,Y,,,,,,,,,,,,,,,,,,,,,,,,,,,,,,,,,,,,,,,,,,,,,,,,,,,,,,,,,,,,,,,,
419,77,202008,IONICS,10.1007/s11581-020-03770-8,PVDF,,,,,,,,,,,,,,,,,,,,,,,,,,,,,,,,,,,,,,,,,,,,,,,,,,,,,,,,,,,,"Thermal drawing, mechanical drawing, solution casting",2,24,24,24,24,24,24,,,0.001,0.006,0.015,0.024,0.035,0.048,,,,,,,,,,,,,,,,,,,,,,,,,,,,,,,,,,,Y,,,,,,,,,,,,,,,,,,,,,,,,,,,,,,,,,,,,,,,,,,,,,,,,,,,,,,,,,,,,,,,,
420,78,202009,JOURNAL MATERIALS SCIENCE,10.1007/s10854-020-04423-2,PDMS,,,,rGO/PDMS，1wt%氧化石墨烯,2.91,2.91,2.91,2.91,2.91,2.91,,0.03,0.03,0.03,0.03,0.03,0.03,,29.61,,,,,,,,,Ceramic Materials,Dielectric Material,GO,C/O,Irregular ,/,Isotropic,0.01,/,,,,,,,,,,,,,,,,,,,,,,,,Grafting,2,5.94,5.94,5.94,5.94,5.94,5.94,,,0.13,0.13,0.13,0.13,0.13,0.13,,,,,,,,,,6.35,6.35,,,,,,,,,,,,,,,,,,,,,,,,Y,,,,,,,,,,,,,,,,,,,,,,,,,,,,,,,,,,,,,,,,,,,,,,,,,,,,,,,,,,,,,,,,
421,78,202009,JOURNAL MATERIALS SCIENCE,10.1007/s10854-020-04423-2,PDMS,,,,rGO/PDMS，2wt%氧化石墨烯,2.91,2.91,2.91,2.91,2.91,2.91,,0.03,0.03,0.03,0.03,0.03,0.03,,29.61,,,,,,,,,Ceramic Materials,Dielectric Material,GO,C/O,Irregular ,/,Isotropic,0.02,/,,,,,,,,,,,,,,,,,,,,,,,,Grafting,2,8.93,8.93,8.93,8.93,8.93,8.93,,,0.35,0.35,0.35,0.35,0.35,0.35,,,,,,,,,,3.38,3.38,,,,,,,,,,,,,,,,,,,,,,,,Y,,,,,,,,,,,,,,,,,,,,,,,,,,,,,,,,,,,,,,,,,,,,,,,,,,,,,,,,,,,,,,,,
422,78,202009,JOURNAL MATERIALS SCIENCE,10.1007/s10854-020-04423-2,PDMS,,,,rGO/PDMS，3wt%氧化石墨烯,2.91,2.91,2.91,2.91,2.91,2.91,,0.03,0.03,0.03,0.03,0.03,0.03,,29.61,,,,,,,,,Ceramic Materials,Dielectric Material,GO,C/O,Irregular ,/,Isotropic,0.03,/,,,,,,,,,,,,,,,,,,,,,,,,Grafting,2,,,27.32,19.54,15.21,12.34,,,3.61,3.61,3.61,3.61,3.61,3.61,,,,,,,,,,2.33,2.33,,,,,,,,,,,,,,,,,,,,,,,,Y,,,,,,,,,,,,,,,,,,,,,,,,,,,,,,,,,,,,,,,,,,,,,,,,,,,,,,,,,,,,,,,,
423,78,202009,JOURNAL MATERIALS SCIENCE,10.1007/s10854-020-04423-2,PDMS,,,,"1OS-rGO/PDMS, 1 wt%氧化石墨烯",2.91,2.91,2.91,2.91,2.91,2.91,,0.03,0.03,0.03,0.03,0.03,0.03,,29.61,,,,,,,,,Ceramic Materials,Dielectric Material,GO,C/O,Irregular ,/,Isotropic,0.01,/,,,,,,,,,,,,,,,,,,,,,,,,Grafting,2,,,,3.85,,,,,,,,0.04,0.04,0.04,,,,,,,,,,18.14,18.14,,,,,,,,,,,,,,,,,,,,,,,,Y,,,,,,,,,,,,,,,,,,,,,,,,,,,,,,,,,,,,,,,,,,,,,,,,,,,,,,,,,,,,,,,,
424,78,202009,JOURNAL MATERIALS SCIENCE,10.1007/s10854-020-04423-2,PDMS,,,,"1OS-rGO/PDMS, 2 wt%氧化石墨烯",2.91,2.91,2.91,2.91,2.91,2.91,,0.03,0.03,0.03,0.03,0.03,0.03,,29.61,,,,,,,,,Ceramic Materials,Dielectric Material,GO,C/O,Irregular ,/,Isotropic,0.02,/,,,,,,,,,,,,,,,,,,,,,,,,Grafting,2,,,,7.74,,,,,,,,0.1,0.1,0.1,,,,,,,,,,15.46,15.46,,,,,,,,,,,,,,,,,,,,,,,,Y,,,,,,,,,,,,,,,,,,,,,,,,,,,,,,,,,,,,,,,,,,,,,,,,,,,,,,,,,,,,,,,,
425,78,202009,JOURNAL MATERIALS SCIENCE,10.1007/s10854-020-04423-2,PDMS,,,,"1OS-rGO/PDMS, 3 wt%氧化石墨烯",2.91,2.91,2.91,2.91,2.91,2.91,,0.03,0.03,0.03,0.03,0.03,0.03,,29.61,,,,,,,,,Ceramic Materials,Dielectric Material,GO,C/O,Irregular ,/,Isotropic,0.03,/,,,,,,,,,,,,,,,,,,,,,,,,Grafting,2,,,,14.72,,,,,,,,0.31,0.31,0.31,,,,,,,,,,14.28,14.28,,,,,,,,,,,,,,,,,,,,,,,,Y,,,,,,,,,,,,,,,,,,,,,,,,,,,,,,,,,,,,,,,,,,,,,,,,,,,,,,,,,,,,,,,,
426,78,202009,JOURNAL MATERIALS SCIENCE,10.1007/s10854-020-04423-2,PDMS,,,,"2OS-rGO/PDMS, 1 wt%氧化石墨烯",2.91,2.91,2.91,2.91,2.91,2.91,,0.03,0.03,0.03,0.03,0.03,0.03,,29.61,,,,,,,,,Ceramic Materials,Dielectric Material,GO,C/O,Irregular ,/,Isotropic,0.01,/,,,,,,,,,,,,,,,,,,,,,,,,Grafting,2,,,,3.61,,,,,,,,0.03,0.03,0.03,,,,,,,,,,26.61,26.61,,,,,,,,,,,,,,,,,,,,,,,,Y,,,,,,,,,,,,,,,,,,,,,,,,,,,,,,,,,,,,,,,,,,,,,,,,,,,,,,,,,,,,,,,,
427,78,202009,JOURNAL MATERIALS SCIENCE,10.1007/s10854-020-04423-2,PDMS,,,,"2OS-rGO/PDMS, 2 wt%氧化石墨烯",2.91,2.91,2.91,2.91,2.91,2.91,,0.03,0.03,0.03,0.03,0.03,0.03,,29.61,,,,,,,,,Ceramic Materials,Dielectric Material,GO,C/O,Irregular ,/,Isotropic,0.02,/,,,,,,,,,,,,,,,,,,,,,,,,Grafting,2,,,,6.14,,,,,,,,0.07,0.07,0.07,,,,,,,,,,22.02,22.02,,,,,,,,,,,,,,,,,,,,,,,,Y,,,,,,,,,,,,,,,,,,,,,,,,,,,,,,,,,,,,,,,,,,,,,,,,,,,,,,,,,,,,,,,,
428,78,202009,JOURNAL MATERIALS SCIENCE,10.1007/s10854-020-04423-2,PDMS,,,,"2OS-rGO/PDMS, 3 wt%氧化石墨烯",2.91,2.91,2.91,2.91,2.91,2.91,,0.03,0.03,0.03,0.03,0.03,0.03,,29.61,,,,,,,,,Ceramic Materials,Dielectric Material,GO,C/O,Irregular ,/,Isotropic,0.03,/,,,,,,,,,,,,,,,,,,,,,,,,Grafting,2,,,,11.89,,,,,,,,0.2,0.2,0.2,,,,,,,,,,19.87,19.87,,,,,,,,,,,,,,,,,,,,,,,,Y,,,,,,,,,,,,,,,,,,,,,,,,,,,,,,,,,,,,,,,,,,,,,,,,,,,,,,,,,,,,,,,,
429,79,202010,JOURNAL OF MATERIALS CHEMISTRY A,10.1039/d0ta07937e,PVDF,,,,3vol%NBT/PVDF,,,,7.82,7.23,6.59,,,,0.051,0.074,0.135,0.298,,447.1,,,,,,,,,Ceramic Materials,Dielectric Material,Na0.5Bi0.5TiO3,Na/Bi/Ti/O,Irregular ,/,Anisotropism,,/,Two-step molten salt method,/,,,,,,,,,,,,,,,,,,,,,,Layered solution casting process,2,,,9.87,9.12,8.74,6.32,,,,,0.043,0.041,0.095,0.248,,,,,,,,,,641.9,641.9,,,,,,,,,,,,,,,,,28.31,79.23,,,,20000,,Y,,,,,,,,,,,,,,,,,,,,,,,,,,,,,,,,,,,,,,,,,,,,,,,,,,,,,,,,,,,,,,,,
430,79,202010,JOURNAL OF MATERIALS CHEMISTRY A,10.1039/d0ta07937e,PVDF,,,,6vol%NBT/PVDF,,,,7.82,7.23,6.59,,,,0.051,0.074,0.135,0.298,,447.1,,,,,,,,,Ceramic Materials,Dielectric Material,Na0.5Bi0.5TiO3,Na/Bi/Ti/O,Irregular ,/,Anisotropism,,/,Two-step molten salt method,/,,,,,,,,,,,,,,,,,,,,,,Layered solution casting process,2,,,10.59,10.05,9.64,8.68,,,,,0.044,0.042,0.095,0.248,,,,,,,,,,614.9,614.9,,,,,,,,,,,,,,,,,32.04,80.01,,,,20000,,Y,,,,,,,,,,,,,,,,,,,,,,,,,,,,,,,,,,,,,,,,,,,,,,,,,,,,,,,,,,,,,,,,
431,79,202010,JOURNAL OF MATERIALS CHEMISTRY A,10.1039/d0ta07937e,PVDF,,,,9vol%NBT/PVDF,,,,7.82,7.23,6.59,,,,0.051,0.074,0.135,0.298,,447.1,,,,,,,,,Ceramic Materials,Dielectric Material,Na0.5Bi0.5TiO3,Na/Bi/Ti/O,Irregular ,/,Anisotropism,,/,Two-step molten salt method,/,,,,,,,,,,,,,,,,,,,,,,Layered solution casting process,2,,,12.84,12.13,11.35,10.52,,,,,0.045,0.043,0.095,0.248,,,,,,,,,,507.5,507.5,,,,,,,,,,,,,,,,,23.98,75.64,,,,20000,,Y,,,,,,,,,,,,,,,,,,,,,,,,,,,,,,,,,,,,,,,,,,,,,,,,,,,,,,,,,,,,,,,,
432,79,202010,JOURNAL OF MATERIALS CHEMISTRY A,10.1039/d0ta07937e,PVDF,,,,12vol%NBT/PVDF,,,,7.82,7.23,6.59,,,,0.051,0.074,0.135,0.298,,447.1,,,,,,,,,Ceramic Materials,Dielectric Material,Na0.5Bi0.5TiO3,Na/Bi/Ti/O,Irregular ,/,Anisotropism,,/,Two-step molten salt method,/,,,,,,,,,,,,,,,,,,,,,,Layered solution casting process,2,,,16.82,15.38,14.25,11.91,,,,,0.045,0.043,0.113,0.263,,,,,,,,,,381.9,381.9,,,,,,,,,,,,,,,,,18.03,71.25,,,,20000,,Y,,,,,,,,,,,,,,,,,,,,,,,,,,,,,,,,,,,,,,,,,,,,,,,,,,,,,,,,,,,,,,,,
433,80,202010,Macromolecular Research,10.1007/s13233-020-8164-3,P(VDF-HFP),,,,,,34.21,10.25,9.32,8.95,8.67,,,0.025,0.023,0.013,0.015,0.021,,,,3.61E-08,0.00000013,0.00000146,0.0000384,0.000369,,,Ceramic Materials,Semiconductor,BN,B/N,Sphere ,150,Anisotropism,0.03,/,,,,,,,,,4.2,,,,,,,0.0002,,,,,,,,Multilayer film composite process,3,,,29.51,17.12,14.29,12.54,,,,0.73,0.39,0.35,0.21,0.2,,,3.61E-08,0.000000136,0.00000146,0.0000384,0.000369,,,,,,,,,,,,,,,,,,,,,,,,,,,,N,Ceramic Materials,Dielectric,Cr2AlC三元层状化合物购自北京鼎胜兄弟科技有限公司（中国北京）。,Cr/Al/C,Irregular ,/,Anisotropism,0.02,,,,,,,,,,,,,,,,,,,,,,,,,,,,,,,,,,,,,,,,,,,,,,,,,,,,,,,,
434,80,202010,Macromolecular Research,10.1007/s13233-020-8164-3,P(VDF-HFP),,,,,,34.21,10.25,9.32,8.95,8.67,,,0.025,0.023,0.013,0.015,0.021,,,,3.61E-08,0.00000013,0.00000146,0.0000384,0.000369,,,Ceramic Materials,Semiconductor,BN,B/N,Sphere ,150,Anisotropism,0.03,/,,,,,,,,,4.2,,,,,,,0.0002,,,,,,,,Multilayer film composite process,3,,,36.21,21.34,18.34,12.98,,,,1.24,0.48,0.56,0.28,0.22,,,5.39E-08,0.000000353,0.00000351,0.0000521,0.000541,,,,,,,,,,,,,,,,,,,,,,,,,,,,N,Ceramic Materials,Dielectric,Cr2AlC三元层状化合物购自北京鼎胜兄弟科技有限公司（中国北京）。,Cr/Al/C,Irregular ,/,Anisotropism,0.05,,,,,,,,,,,,,,,,,,,,,,,,,,,,,,,,,,,,,,,,,,,,,,,,,,,,,,,,
435,80,202010,Macromolecular Research,10.1007/s13233-020-8164-3,P(VDF-HFP),,,,,,34.21,10.25,9.32,8.95,8.67,,,0.025,0.023,0.013,0.015,0.021,,,,3.61E-08,0.00000013,0.00000146,0.0000384,0.000369,,,Ceramic Materials,Semiconductor,BN,B/N,Sphere ,150,Anisotropism,0.03,/,,,,,,,,,4.2,,,,,,,0.0002,,,,,,,,Multilayer film composite process,3,,,48.32,32.52,26.54,21.56,,,,1.85,0.76,0.44,0.25,0.23,,,7.81E-08,0.000000542,0.00000478,0.0000745,0.000784,,,,,,,,,,,,,,,,,,,,,,,,,,,,N,Ceramic Materials,Dielectric,Cr2AlC三元层状化合物购自北京鼎胜兄弟科技有限公司（中国北京）。,Cr/Al/C,Irregular ,/,Anisotropism,0.1,,,,,,,,,,,,,,,,,,,,,,,,,,,,,,,,,,,,,,,,,,,,,,,,,,,,,,,,
436,80,202010,Macromolecular Research,10.1007/s13233-020-8164-3,P(VDF-HFP),,,,,,34.21,10.25,9.32,8.95,8.67,,,0.025,0.023,0.013,0.015,0.021,,,,3.61E-08,0.00000013,0.00000146,0.0000384,0.000369,,,Ceramic Materials,Semiconductor,BN,B/N,Sphere ,150,Anisotropism,0.03,/,,,,,,,,,4.2,,,,,,,0.0002,,,,,,,,Multilayer film composite process,3,,,82.25,43.58,32.57,23.98,,,,2.74,1.19,0.46,0.26,0.25,,,9.54E-08,0.000000745,0.00000654,0.0000954,0.000954,,,,,,,,,,,,,,,,,,,,,,,,,,,,N,Ceramic Materials,Dielectric,Cr2AlC三元层状化合物,Cr/Al/C,Irregular ,/,Anisotropism,0.15,,,,,,,,,,,,,,,,,,,,,,,,,,,,,,,,,,,,,,,,,,,,,,,,,,,,,,,,
437,81,202011,COLLOIDS AND SURFACES A,10.1016/j.colsurfa.2020.125929,"Polyvinyl alcohol (PVA) matrix 1788PVA (Mn = 1700, degree of hydrolysis = 88%) was purchased from Shanghai Titan Science Co., Ltd.",,,,5T@1788PVA,3.1,,,1.85,,1.54,,2.41,,,0.051,,0.052,,92.76,,,,,,,,41.2,Ceramic Materials,Dielectric Material,Ti3C2Tx,Ti/C,Irregular ,/,Anisotropism,0.000001,/,Etching method,/,,,,,,,,,,,,,,,,,,,,,,"Ultrasonic centrifugation, dissolution and mixing",12.5,65.1,,,13.7,,7.4,,46.3,2.1,1.12,0.654,0.181,0.154,0.129,,,,,,,,,,95.58,95.58,,,,,,,,,,,,,,,,,,,,,,,,N,Ceramic Materials,Dielectric, [Hdabco]ClO4,C/H/Cl/O,Irregular ,/,Anisotropism,0,,,,,,,,,,,,,,,,,,,,,,,,,,,,,,,,,,,,,,,,,,,,,,,,,,,,,,,,
438,81,202011,COLLOIDS AND SURFACES A,10.1016/j.colsurfa.2020.125929,"Polyvinyl alcohol (PVA) matrix 1788PVA (Mn = 1700, degree of hydrolysis = 88%) was purchased from Shanghai Titan Science Co., Ltd.",,,,10T@1788PVA,3.1,,,1.85,,1.54,,2.41,,,0.051,,0.052,,92.76,,,,,,,,41.2,Ceramic Materials,Dielectric Material,Ti3C2Tx,Ti/C,Irregular ,/,Anisotropism,0.000005,/,Etching method,/,,,,,,,,,,,,,,,,,,,,,,"Ultrasonic centrifugation, dissolution and mixing",12.5,358.1,,,23.1,,9.6,,43.1,1.78,0.98,621,0.313,0.294,0.21,,,,,,,,,,92.76,92.76,,,,,,,,,,,,,,,,,,,,,,,,N,Ceramic Materials,Dielectric, [Hdabco]ClO4,C/H/Cl/O,Irregular ,/,Anisotropism,0,,,,,,,,,,,,,,,,,,,,,,,,,,,,,,,,,,,,,,,,,,,,,,,,,,,,,,,,
439,81,202011,COLLOIDS AND SURFACES A,10.1016/j.colsurfa.2020.125929,"Polyvinyl alcohol (PVA) matrix 1788PVA (Mn = 1700, degree of hydrolysis = 88%) was purchased from Shanghai Titan Science Co., Ltd.",,,,1M@1788PVA,3.1,,,1.85,,1.54,,2.41,,,0.051,,0.052,,92.76,,,,,,,,41.2,Ceramic Materials,Dielectric Material,Ti3C2Tx,Ti/C,Irregular ,/,Anisotropism,0.00001,/,Etching method,/,,,,,,,,,,,,,,,,,,,,,,"Ultrasonic centrifugation, dissolution and mixing",12.5,29.1,,,15.2,,9.8,,41.2,0.24,0.19,0.17,0.13,0.11,0.1,,,,,,,,,,91.84,91.84,,,,,,,,,,,,,,,,,,,,,,,,N,Ceramic Materials,Dielectric, [Hdabco]ClO4,C/H/Cl/O,Irregular ,/,Anisotropism,0,,,,,,,,,,,,,,,,,,,,,,,,,,,,,,,,,,,,,,,,,,,,,,,,,,,,,,,,
440,81,202011,COLLOIDS AND SURFACES A,10.1016/j.colsurfa.2020.125929,"Polyvinyl alcohol (PVA) matrix 1788PVA (Mn = 1700, degree of hydrolysis = 88%) was purchased from Shanghai Titan Science Co., Ltd.",,,,5M@1788PVA,3.1,,,1.85,,1.54,,2.41,,,0.051,,0.052,,92.76,,,,,,,,41.2,Ceramic Materials,Dielectric Material,Ti3C2Tx,Ti/C,Irregular ,/,Anisotropism,0.00002,/,Etching method,/,,,,,,,,,,,,,,,,,,,,,,"Ultrasonic centrifugation, dissolution and mixing",12.5,35.5,,,17.2,,10.1,,38.9,0.26,0.21,0.19,0.16,0.14,0.11,,,,,,,,,,88.23,88.23,,,,,,,,,,,,,,,,,,,,,,,,N,Ceramic Materials,Dielectric, [Hdabco]ClO4,C/H/Cl/O,Irregular ,/,Anisotropism,0.091,,,,,,,,,,,,,,,,,,,,,,,,,,,,,,,,,,,,,,,,,,,,,,,,,,,,,,,,
441,81,202011,COLLOIDS AND SURFACES A,10.1016/j.colsurfa.2020.125929,"Polyvinyl alcohol (PVA) matrix 1788PVA (Mn = 1700, degree of hydrolysis = 88%) was purchased from Shanghai Titan Science Co., Ltd.",,,,1M5T@1788PVA,3.1,,,1.85,,1.54,,2.41,,,0.051,,0.052,,92.76,,,,,,,,41.2,Ceramic Materials,Dielectric Material,Ti3C2Tx,Ti/C,Irregular ,/,Anisotropism,0,/,Etching method,/,,,,,,,,,,,,,,,,,,,,,,"Ultrasonic centrifugation, dissolution and mixing",12.5,3285.8,,,38.5,,12.6,,38.1,0.79,0.51,0.41,0.35,0.25,0.08,,,,,,,,,,84.77,84.77,,,,,,,,,,,,,,,,,,,,,,,,N,Ceramic Materials,Dielectric, [Hdabco]ClO4,C/H/Cl/O,Irregular ,/,Anisotropism,0.047,,,,,,,,,,,,,,,,,,,,,,,,,,,,,,,,,,,,,,,,,,,,,,,,,,,,,,,,
442,81,202011,COLLOIDS AND SURFACES A,10.1016/j.colsurfa.2020.125929,"Polyvinyl alcohol (PVA) matrix 1788PVA (Mn = 1700, degree of hydrolysis = 88%) was purchased from Shanghai Titan Science Co., Ltd.",,,,5M5T@1788PVA,3.1,,,1.85,,1.54,,2.41,,,0.051,,0.052,,92.76,,,,,,,,41.2,Ceramic Materials,Dielectric Material,Ti3C2Tx,Ti/C,Irregular ,/,Anisotropism,0,/,Etching method,/,,,,,,,,,,,,,,,,,,,,,,"Ultrasonic centrifugation, dissolution and mixing",12.5,8303.2,,,48.9,,13.8,,41.9,1.05,0.64,0.57,0.35,0.24,0.06,,,,,,,,,,74.44,74.44,,,,,,,,,,,,,,,,,,,,,,,,N,Ceramic Materials,Dielectric, [Hdabco]ClO4,C/H/Cl/O,Irregular ,/,Anisotropism,0.047,,,,,,,,,,,,,,,,,,,,,,,,,,,,,,,,,,,,,,,,,,,,,,,,,,,,,,,,
443,81,202011,COLLOIDS AND SURFACES A,10.1016/j.colsurfa.2020.125929,"Polyvinyl alcohol (PVA) matrix 1788PVA (Mn = 1700, degree of hydrolysis = 88%) was purchased from Shanghai Titan Science Co., Ltd.",,,,1M10T@1788PVA,3.1,,,1.85,,1.54,,2.41,,,0.051,,0.052,,92.76,,,,,,,,41.2,Ceramic Materials,Dielectric Material,Ti3C2Tx,Ti/C,Irregular ,/,Anisotropism,0.000001,/,Etching method,/,,,,,,,,,,,,,,,,,,,,,,"Ultrasonic centrifugation, dissolution and mixing",12.5,4013.6,,,39.3,,12.1,,43.5,1.11,0.74,0.52,0.29,0.13,0.053,,,,,,,,,,95.58,95.58,,,,,,,,,,,,,,,,,,,,,,,,N,Ceramic Materials,Dielectric, [Hdabco]ClO4,C/H/Cl/O,Irregular ,/,Anisotropism,0.091,,,,,,,,,,,,,,,,,,,,,,,,,,,,,,,,,,,,,,,,,,,,,,,,,,,,,,,,
444,81,202011,COLLOIDS AND SURFACES A,10.1016/j.colsurfa.2020.125929,"Polyvinyl alcohol (PVA) matrix 1788PVA (Mn = 1700, degree of hydrolysis = 88%) was purchased from Shanghai Titan Science Co., Ltd.",,,,5M10T@1788PVA,3.1,,,1.85,,1.54,,2.41,,,0.051,,0.052,,92.76,,,,,,,,41.2,Ceramic Materials,Dielectric Material,Ti3C2Tx,Ti/C,Irregular ,/,Anisotropism,0.000005,/,Etching method,/,,,,,,,,,,,,,,,,,,,,,,"Ultrasonic centrifugation, dissolution and mixing",12.5,2466.1,,,29.1,,9.4,,42.3,1.07,0.65,0.42,0.23,0.18,0.14,,,,,,,,,,91.84,91.84,,,,,,,,,,,,,,,,,,,,,,,,N,Ceramic Materials,Dielectric, [Hdabco]ClO4,C/H/Cl/O,Irregular ,/,Anisotropism,0.091,,,,,,,,,,,,,,,,,,,,,,,,,,,,,,,,,,,,,,,,,,,,,,,,,,,,,,,,
445,82,202211,ACS Applied Materials & Interfaces,10.1021/acsami.2c16086,PDMS (Gelest),,,,"Cross-linking reaction between multifunctional imidazole-grafted PDMS and bifunctional bis(1-vinyl-imidazole-3-ium) bromide ionic liquid, adding 0.08 g of 1,12-dibromododecane",,,,,,,,,,,,,,,,,,,,,,,,,,,,,,,,,,,,,,,,,,,,,,,,,,,,,,,,,,,,,,,,,,,,,,,,,,,,,,,,,,,,,,,,,,,,,,,,,,,,,,,,,,,,,,,,,,,,,,,,,,,,,,,,,,,,,,,,,,,,,,,,,,,,,,,,,,,,,,,,,,,,,,,,,,
446,82,202211,ACS Applied Materials & Interfaces,10.1021/acsami.2c16087,PDMS (Gelest),,,,"Cross-linking reaction between multifunctional imidazole-grafted PDMS and bifunctional bis(1-vinyl-imidazole-3-ium) bromide ionic liquid, adding 0.10 g of 1,12-dibromododecane",,,,,,,,,,,,,,,,,,,,,,,,,,,,,,,,,,,,,,,,,,,,,,,,,,,,,,,,,,,,,,,,,,,,,,,,,,,,,,,,,,,,,,,,,,,,,,,,,,,,,,,,,,,,,,,,,,,,,,,,,,,,,,,,,,,,,,,,,,,,,,,,,,,,,,,,,,,,,,,,,,,,,,,,,,
447,82,202211,ACS Applied Materials & Interfaces,10.1021/acsami.2c16088,PDMS (Gelest),,,,"Cross-linking reaction between multifunctional imidazole-grafted PDMS and bifunctional bis(1-vinyl-imidazole-3-ium) bromide ionic liquid, adding 0.12 g of 1,12-dibromododecane",,,,,,,,,,,,,,,,,,,,,,,,,,,,,,,,,,,,,,,,,,,,,,,,,,,,,,,,,,,,,,,,,,,,,,,,,,,,,,,,,,,,,,,,,,,,,,,,,,,,,,,,,,,,,,,,,,,,,,,,,,,,,,,,,,,,,,,,,,,,,,,,,,,,,,,,,,,,,,,,,,,,,,,,,,
448,82,202211,ACS Applied Materials & Interfaces,10.1021/acsami.2c16089,PDMS (Gelest),,,,"Cross-linking reaction between multifunctional imidazole-grafted PDMS and bifunctional bis(1-vinyl-imidazole-3-ium) bromide ionic liquid, adding 0.14 g of 1,12-dibromododecane",,,,,,,,,,,,,,,,,,,,,,,,,,,,,,,,,,,,,,,,,,,,,,,,,,,,,,,,,,,,,,,,,,,,,,,,,,,,,,,,,,,,,,,,,,,,,,,,,,,,,,,,,,,,,,,,,,,,,,,,,,,,,,,,,,,,,,,,,,,,,,,,,,,,,,,,,,,,,,,,,,,,,,,,,,
449,82,202211,ACS Applied Materials & Interfaces,10.1021/acsami.2c16090,PDMS (Gelest),,,,"Cross-linking reaction between multifunctional imidazole-grafted PDMS and bifunctional bis(1-vinyl-imidazole-3-ium) bromide ionic liquid, adding 0.14 g of 1,12-dibromododecane",,,,,,,,,,,,,,,,,,,,,,,,,,,,,,,,,,,,,,,,,,,,,,,,,,,,,,,,,,,,,,,,,,,,,,,,,,,,,,,,,,,,,,,,,,,,,,,,,,,,,,,,,,,,,,,,,,,,,,,,,,,,,,,,,,,,,,,,,,,,,,,,,,,,,,,,,,,,,,,,,,,,,,,,,,
450,83,202205,SCIENCE ADVANCES,10.1126/sciadv.abm6200,Uninterface single-crystal nanocomposite dielectric elastomer (UNDE) composed of locally concentrated boron nitride nanosheets (BNNS),,,,,,,,,,,,,,,,,,,,,,,,,,,,,,BNNS,,,,,0,,,,,,,,,,,,,,,,,,,,,,,,,,,,,,,,,,,,,,,,,,,,,,,,,,,,,,,,,,,,,,,,,,,,,,,,,,,,,,,,,,,,,,,,,,,,,,,,,,,,,,,,,,,,,,,,,,,,,,,,,,,,,,,,,,,,,,,,,,,
451,83,202205,SCIENCE ADVANCES,10.1126/sciadv.abm6201,Uninterface single-crystal nanocomposite dielectric elastomer (UNDE) composed of locally concentrated boron nitride nanosheets (BNNS),,,,,,,,,,,,,,,,,,,,,,,,,,,,,,BNNS,,,,,0.01,,,,,,,,,,,,,,,,,,,,,,,,,,,,,,,,,,,,,,,,,,,,,,,,,,,,,,,,,,,,,,,,,,,,,,,,,,,,,,,,,,,,,,,,,,,,,,,,,,,,,,,,,,,,,,,,,,,,,,,,,,,,,,,,,,,,,,,,,,,
452,83,202205,SCIENCE ADVANCES,10.1126/sciadv.abm6202,Uninterface single-crystal nanocomposite dielectric elastomer (UNDE) composed of locally concentrated boron nitride nanosheets (BNNS),,,,,,,,,,,,,,,,,,,,,,,,,,,,,,BNNS,,,,,0.02,,,,,,,,,,,,,,,,,,,,,,,,,,,,,,,,,,,,,,,,,,,,,,,,,,,,,,,,,,,,,,,,,,,,,,,,,,,,,,,,,,,,,,,,,,,,,,,,,,,,,,,,,,,,,,,,,,,,,,,,,,,,,,,,,,,,,,,,,,,
453,83,202205,SCIENCE ADVANCES,10.1126/sciadv.abm6203,Uninterface single-crystal nanocomposite dielectric elastomer (UNDE) composed of locally concentrated boron nitride nanosheets (BNNS),,,,,,,,,,,,,,,,,,,,,,,,,,,,,,BNNS,,,,,0.03,,,,,,,,,,,,,,,,,,,,,,,,,,,,,,,,,,,,,,,,,,,,,,,,,,,,,,,,,,,,,,,,,,,,,,,,,,,,,,,,,,,,,,,,,,,,,,,,,,,,,,,,,,,,,,,,,,,,,,,,,,,,,,,,,,,,,,,,,,,
454,84,202206,Composites Science and Technology,10.1016/j.compscitech.2022.109543,SBAS,,,,,,,,,,,,,,,,,,,,,,,,,,,0.64,,Dielectric Material,ZrO2,Zr/O,Sphere,8nm,,0,,,AASt (diblock copolymer) modification,,,,,,,,,,,,,,,,,,,,,,,0.2,,,,,,,,0.64,,,,,,,,,,,,,,,11.33,,38.83,,,,,,,,5.46,0.1914,,,,,,,,6.08kJ/m-3,,,,,,,Y,,,,,,,,,,,,,,,,,,,,,,,,,,,,,,,,,,,,,,,,,,,,,,,,,,,,,,,,,,,,,,,,
455,84,202206,Composites Science and Technology,10.1016/j.compscitech.2022.109543,SBAS,,,,,,,,,,,,,,,,,,,,,,,,,,,0.64,,Dielectric Material,ZrO2,Zr/O,Sphere,8nm,,0.03,,,AASt (diblock copolymer) modification,,,,,,,,,,,,,,,,,,,,,,,0.2,,,,,,,,0.81,,,,,,,,,,,,,,,10.46,,54.94,,,,,,,,7.53,0.3824,,,,,,,,22.91,,,,,,,Y,,,,,,,,,,,,,,,,,,,,,,,,,,,,,,,,,,,,,,,,,,,,,,,,,,,,,,,,,,,,,,,,
456,84,202206,Composites Science and Technology,10.1016/j.compscitech.2022.109543,SBAS,,,,,,,,,,,,,,,,,,,,,,,,,,,0.64,,Dielectric Material,ZrO2,Zr/O,Sphere,8nm,,0.05,,,AASt (diblock copolymer) modification,,,,,,,,,,,,,,,,,,,,,,,0.2,,,,,,,,0.85,,,,,,,,,,,,,,,10.87,,57.2,,,,,,,,7.61,0.3685,,,,,,,,24.5,,,,,,,Y,,,,,,,,,,,,,,,,,,,,,,,,,,,,,,,,,,,,,,,,,,,,,,,,,,,,,,,,,,,,,,,,
457,84,202206,Composites Science and Technology,10.1016/j.compscitech.2022.109543,SBAS,,,,,,,,,,,,,,,,,,,,,,,,,,,0.64,,Dielectric Material,ZrO2,Zr/O,Sphere,8nm,,0.08,,,AASt (diblock copolymer) modification,,,,,,,,,,,,,,,,,,,,,,,0.2,,,,,,,,1.19,,,,,,,,,,,,,,,10.31,,62.64,,,,,,,,7.69,0.3071,,,,,,,,27.09,,,,,,,Y,,,,,,,,,,,,,,,,,,,,,,,,,,,,,,,,,,,,,,,,,,,,,,,,,,,,,,,,,,,,,,,,
458,84,202206,Composites Science and Technology,10.1016/j.compscitech.2022.109543,SBAS,,,,,,,,,,,,,,,,,,,,,,,,,,,0.64,,Dielectric Material,ZrO2,Zr/O,Sphere,8nm,,0.1,,,AASt (diblock copolymer) modification,,,,,,,,,,,,,,,,,,,,,,,0.2,,,,,,,,1.39,,,,,,,,,,,,,,,10.31,,80.61,,,,,,,,7.69,0.3797,,,,,,,,54.91,,,,,,,Y,,,,,,,,,,,,,,,,,,,,,,,,,,,,,,,,,,,,,,,,,,,,,,,,,,,,,,,,,,,,,,,,
459,84,202206,Composites Science and Technology,10.1016/j.compscitech.2022.109543,SBAS,,,,,,,,,,,,,,,,,,,,,,,,,,,0.64,,Dielectric Material,ZrO2,Zr/O,Sphere,8nm,,0.03,,,/,,,,,,,,,,,,,,,,,,,,,,,0.2,,,,,,,,0.81,,,,,,,,,,,,,,,10.3,,48.97,,,,,,,,5.93,0.2299,,,,,,,,11.31,,,,,,,Y,,,,,,,,,,,,,,,,,,,,,,,,,,,,,,,,,,,,,,,,,,,,,,,,,,,,,,,,,,,,,,,,
460,84,202206,Composites Science and Technology,10.1016/j.compscitech.2022.109543,SBAS,,,,,,,,,,,,,,,,,,,,,,,,,,,0.64,,Dielectric Material,ZrO2,Zr/O,Sphere,8nm,,0.05,,,/,,,,,,,,,,,,,,,,,,,,,,,0.2,,,,,,,,1.56,,,,,,,,,,,,,,,11.28,,63.49,,,,,,,,6.79,0.2042,,,,,,,,17.38,,,,,,,Y,,,,,,,,,,,,,,,,,,,,,,,,,,,,,,,,,,,,,,,,,,,,,,,,,,,,,,,,,,,,,,,,
461,84,202206,Composites Science and Technology,10.1016/j.compscitech.2022.109543,SBAS,,,,,,,,,,,,,,,,,,,,,,,,,,,0.64,,Dielectric Material,ZrO2,Zr/O,Sphere,8nm,,0.08,,,/,,,,,,,,,,,,,,,,,,,,,,,0.2,,,,,,,,3.97,,,,,,,,,,,,,,,9.79,,79.29,,,,,,,,6.2,0.102,,,,,,,,14.88,,,,,,,Y,,,,,,,,,,,,,,,,,,,,,,,,,,,,,,,,,,,,,,,,,,,,,,,,,,,,,,,,,,,,,,,,
462,84,202206,Composites Science and Technology,10.1016/j.compscitech.2022.109543,SBAS,,,,,,,,,,,,,,,,,,,,,,,,,,,0.64,,Dielectric Material,ZrO2,Zr/O,Sphere,8nm,,0.1,,,/,,,,,,,,,,,,,,,,,,,,,,,0.2,,,,,,,,7.32,,,,,,,,,,,,,,,12.1,,78.09,,,,,,,,7.3,0.0356,,,,,,,,5.49,,,,,,,Y,,,,,,,,,,,,,,,,,,,,,,,,,,,,,,,,,,,,,,,,,,,,,,,,,,,,,,,,,,,,,,,,
463,85,202011,ADVANCED FUNCTIONAL MATERIALS,10.1002/adfm.202007863,PDMS,,,,,2.93,2.93,2.93,2.93,2.93,2.93,2.93,,,,,,,,,,,,,,,,1.24,,,,,,,,,0,,,,,,,,,,,,,,,,,,,,,,,,,,2.93,2.93,2.93,2.93,2.93,2.93,2.93,1.24,,,,,,,,,,,,,,,,,,,,,,,,,,,,,,,,,,,,,,,,,Y,,,,,,,,,,,,,,,,,,,,,,,,,,,,,,,,,,,,,,,,,,,,,,,,,,,,,,,,,,,,,,,,
464,85,202011,ADVANCED FUNCTIONAL MATERIALS,10.1002/adfm.202007863,PDMS,,,,,2.93,2.93,2.93,2.93,2.93,2.93,2.93,,,,,,,,,,,,,,,,1.24,,Conductor,NaCl,,,,,,0.4,,,,,,,,,,,,,,,,,,,,,,,,,,8.01,8.01,8.01,8.01,8.01,8.01,8.01,,,,,,,,,,,,,,,,,,,,,,,,,,,,,,,,,,,,,,,,,,Y,,,,,,,,,,,,,,,,,,,,,,,,,,,,,,,,,,,,,,,,,,,,,,,,,,,,,,,,,,,,,,,,
465,85,202011,ADVANCED FUNCTIONAL MATERIALS,10.1002/adfm.202007863,PDMS,,,,,2.93,2.93,2.93,2.93,2.93,2.93,2.93,,,,,,,,,,,,,,,,1.24,,Conductor,LiTFSI,,,,,,0.4,,,,,,,,,,,,,,,,,,,,,,,,,,13.09,13.09,13.09,13.09,13.09,13.09,13.09,,,,,,,,,,,,,,,,,,,,,,,,,,,,,,,,,,,,,,,,,,Y,,,,,,,,,,,,,,,,,,,,,,,,,,,,,,,,,,,,,,,,,,,,,,,,,,,,,,,,,,,,,,,,
466,85,202011,ADVANCED FUNCTIONAL MATERIALS,10.1002/adfm.202007863,PDMS,,,,,2.93,2.93,2.93,2.93,2.93,2.93,2.93,,,,,,,,,,,,,,,,1.24,,Conductor,PrMIm][NTf2],,,,,,0.4,,,,,,,,,,,,,,,,,,,,,,,,,,15.72,15.68,15.58,15.61,15.55,15.31,15.34,,,,,,,,,,,,,,,,,,,,,,,,,,,,,,,,,,,,,,,,,,Y,,,,,,,,,,,,,,,,,,,,,,,,,,,,,,,,,,,,,,,,,,,,,,,,,,,,,,,,,,,,,,,,
467,85,202011,ADVANCED FUNCTIONAL MATERIALS,10.1002/adfm.202007863,PDMS,,,,,2.93,2.93,2.93,2.93,2.93,2.93,2.93,,,,,,,,,,,,,,,,1.24,,Conductor,PrMIm][NTf3],,,,,,0.05,,,,,,,,,,,,,,,,,,,,,,,,,,3.89,3.89,3.89,3.89,3.89,3.89,3.89,0.95,,,,,,,,,,,,,,,,,,,,,,,,,,,,,,,,,,,,,,,,,Y,,,,,,,,,,,,,,,,,,,,,,,,,,,,,,,,,,,,,,,,,,,,,,,,,,,,,,,,,,,,,,,,
468,85,202011,ADVANCED FUNCTIONAL MATERIALS,10.1002/adfm.202007863,PDMS,,,,,2.93,2.93,2.93,2.93,2.93,2.93,2.93,,,,,,,,,,,,,,,,1.24,,Conductor,PrMIm][NTf4],,,,,,0.1,,,,,,,,,,,,,,,,,,,,,,,,,,4.47,4.47,4.47,4.47,4.47,4.47,4.47,0.91,,,,,,,,,,,,,,,,,,,,,,,,,,,,,,,,,,,,,,,,,Y,,,,,,,,,,,,,,,,,,,,,,,,,,,,,,,,,,,,,,,,,,,,,,,,,,,,,,,,,,,,,,,,
469,85,202011,ADVANCED FUNCTIONAL MATERIALS,10.1002/adfm.202007863,PDMS,,,,,2.93,2.93,2.93,2.93,2.93,2.93,2.93,,,,,,,,,,,,,,,,1.24,,Conductor,PrMIm][NTf5],,,,,,0.15,,,,,,,,,,,,,,,,,,,,,,,,,,5.26,5.26,5.26,5.26,5.26,5.26,5.26,0.78,,,,,,,,,,,,,,,,,,,,,,,,,,,,,,,,,,,,,,,,,Y,,,,,,,,,,,,,,,,,,,,,,,,,,,,,,,,,,,,,,,,,,,,,,,,,,,,,,,,,,,,,,,,
470,85,202011,ADVANCED FUNCTIONAL MATERIALS,10.1002/adfm.202007863,PDMS,,,,,2.93,2.93,2.93,2.93,2.93,2.93,2.93,,,,,,,,,,,,,,,,1.24,,Conductor,PrMIm][NTf6],,,,,,0.2,,,,,,,,,,,,,,,,,,,,,,,,,,5.94,5.94,5.94,5.94,5.94,5.94,5.94,0.69,,,,,,,,,,,,,,,,,,,,,,,,,,,,,,,,,,,,,,,,,Y,,,,,,,,,,,,,,,,,,,,,,,,,,,,,,,,,,,,,,,,,,,,,,,,,,,,,,,,,,,,,,,,
471,85,202011,ADVANCED FUNCTIONAL MATERIALS,10.1002/adfm.202007863,PDMS,,,,,2.93,2.93,2.93,2.93,2.93,2.93,2.93,,,,,,,,,,,,,,,,1.24,,Conductor,PrMIm][NTf7],,,,,,0.25,,,,,,,,,,,,,,,,,,,,,,,,,,7.6,7.6,7.6,7.6,7.6,7.6,7.6,0.63,,,,,,,,,,,,,,,,,,,,,,,,,,,,,,,,,,,,,,,,,Y,,,,,,,,,,,,,,,,,,,,,,,,,,,,,,,,,,,,,,,,,,,,,,,,,,,,,,,,,,,,,,,,
472,85,202011,ADVANCED FUNCTIONAL MATERIALS,10.1002/adfm.202007863,PDMS,,,,,2.93,2.93,2.93,2.93,2.93,2.93,2.93,,,,,,,,,,,,,,,,1.24,,Conductor,PrMIm][NTf8],,,,,,0.3,,,,,,,,,,,,,,,,,,,,,,,,,,9.6,9.6,9.6,9.6,9.6,9.6,9.6,0.59,,,,,,,,,,,,,,,,,,,,,,,,,,,,,,,,,,,,,,,,,Y,,,,,,,,,,,,,,,,,,,,,,,,,,,,,,,,,,,,,,,,,,,,,,,,,,,,,,,,,,,,,,,,
473,85,202011,ADVANCED FUNCTIONAL MATERIALS,10.1002/adfm.202007863,PDMS,,,,,2.93,2.93,2.93,2.93,2.93,2.93,2.93,,,,,,,,,,,,,,,,1.24,,Conductor,PrMIm][NTf9],,,,,,0.35,,,,,,,,,,,,,,,,,,,,,,,,,,12.8,12.8,12.8,12.8,12.8,12.8,12.8,0.52,,,,,,,,,,,,,,,,,,,,,,,,,,,,,,,,,,,,,,,,,Y,,,,,,,,,,,,,,,,,,,,,,,,,,,,,,,,,,,,,,,,,,,,,,,,,,,,,,,,,,,,,,,,
474,85,202011,ADVANCED FUNCTIONAL MATERIALS,10.1002/adfm.202007863,PDMS,,,,,2.93,2.93,2.93,2.93,2.93,2.93,2.93,,,,,,,,,,,,,,,,1.24,,Conductor,PrMIm][NTf10],,,,,,0.4,,,,,,,,,,,,,,,,,,,,,,,,,,20.03,20.03,20.03,20.03,20.03,20.03,20.03,0.45,,,,,,,,,,,,,,,,,,,,,,,,,,,,,,,,,,,,,,,,,Y,,,,,,,,,,,,,,,,,,,,,,,,,,,,,,,,,,,,,,,,,,,,,,,,,,,,,,,,,,,,,,,,
475,86,202007,Composites Science and Technology,10.1016/j.compscitech.2020.108202,NR (Natural Rubber),,,,,,3.12,3.09,3.08,3.06,3.03,2.94,,0.005,0.003,0.003,0.004,0.012,0.032,82.5,,,,,,,,0.89,,Dielectric Material,0（phr）[KH570修饰的TiO2],Ti/O ,,,,,0（phr）,,KH570-TiO2,,,,,,,,,,,,,,,,,,,,,,,,,3.12,3.09,3.08,3.06,3.03,2.94,0.89,,0.005,0.003,0.003,0.004,0.012,0.032,,,,,,,,,,82.5,,,,,,,,,0.3183,,,,,3.47,,,,,,,,,,Y,,,,,,,,,,,,,,,,,,,,,,,,,,,,,,,,,,,,,,,,,,,,,,,,,,,,,,,,,,,,,,,,
476,86,202007,Composites Science and Technology,10.1016/j.compscitech.2020.108202,NR (Natural Rubber),,,,,,3.12,3.09,3.08,3.06,3.03,2.94,,0.005,0.003,0.003,0.004,0.012,0.032,82.5,,,,,,,,0.89,,Dielectric Material,10（phr）[KH570修饰的TiO2],Ti/O ,,,,,10（phr）,,KH570-TiO3,,,,,,,,,,,,,,,,,,,,,,,,,3.44,3.41,3.39,3.36,3.3,3.11,0.91,,0.006,0.004,0.003,0.005,0.012,0.034,,,,,,,,,,75.69,,,,,,,,,0.3394,,,,,3.74,,,,,,,,,,Y,,,,,,,,,,,,,,,,,,,,,,,,,,,,,,,,,,,,,,,,,,,,,,,,,,,,,,,,,,,,,,,,
