Repository: dongyanghuang/amdata

File: data-2501.csv (part 7 of 8)
rticle dielectric loss (1kHz),2nd particle dielectric loss (10kHz),2nd particle dielectric loss (10^5Hz),2nd particle dielectric loss (1MHz),2nd particle conductivity (1Hz),2nd particle conductivity (10Hz),2nd particle conductivity (100Hz),2nd particle conductivity (1kHz),2nd particle conductivity (10kHz),2nd particle conductivity (10^5Hz),2nd particle conductivity (1MHz),3rd particle material category,3rd particle conductivity category,3rd particle component,3rd particle main elements,3rd particle morphology,3rd particle size,3rd particle arrangement,3rd doping ratio (wt),3rd doping ratio (vol),3rd particle synthesis method,3rd particle modification method,3rd particle relative dielectric constant (1Hz),3rd particle relative dielectric constant (10Hz),3rd particle relative dielectric constant (100Hz),3rd particle relative dielectric constant (1kHz),3rd particle relative dielectric constant (10kHz),3rd particle relative dielectric constant (10^5Hz),3rd particle relative dielectric constant (1MHz),3rd particle dielectric loss (1Hz),3rd particle dielectric loss (10Hz),3rd particle dielectric loss (100Hz),3rd particle dielectric loss (1kHz),3rd particle dielectric loss (10kHz),3rd particle dielectric loss (10^5Hz),3rd particle dielectric loss (1MHz),3rd particle conductivity (1Hz),3rd particle conductivity (10Hz),3rd particle conductivity (100Hz),3rd particle conductivity (1kHz),3rd particle conductivity (10kHz),3rd particle conductivity (10^5Hz),3rd particle conductivity (1MHz)
477,86,202007,Composites Science and Technology,10.1016/j.compscitech.2020.108202,NR (Natural Rubber),,,,,,3.12,3.09,3.08,3.06,3.03,2.94,,0.005,0.003,0.003,0.004,0.012,0.032,82.5,,,,,,,,0.89,,Dielectric Material,30（phr）[KH570修饰的TiO2],Ti/O ,,,,,30（phr）,,KH570-TiO4,,,,,,,,,,,,,,,,,,,,,,,,,3.71,3.68,3.65,3.63,3.59,3.47,1.01,,0.007,0.005,0.004,0.006,0.015,0.035,,,,,,,,,,74.47,,,,,,,,,0.2686,,,,,3.62,,,,,,,,,,Y,,,,,,,,,,,,,,,,,,,,,,,,,,,,,,,,,,,,,,,,,,,,,,,,,,,,,,,,,,,,,,,,
478,86,202007,Composites Science and Technology,10.1016/j.compscitech.2020.108202,NR (Natural Rubber),,,,,,3.12,3.09,3.08,3.06,3.03,2.94,,0.005,0.003,0.003,0.004,0.012,0.032,82.5,,,,,,,,0.89,,Dielectric Material,50（phr）[KH570修饰的TiO2],Ti/O ,,,,,50（phr）,,KH570-TiO5,,,,,,,,,,,,,,,,,,,,,,,,,3.95,3.91,3.9,3.88,3.81,3.65,1.1,,0.011,0.006,0.005,0.008,0.018,0.042,,,,,,,,,,71.38,,,,,,,,,0.2189,,,,,3.55,,,,,,,,,,Y,,,,,,,,,,,,,,,,,,,,,,,,,,,,,,,,,,,,,,,,,,,,,,,,,,,,,,,,,,,,,,,,
479,86,202007,Composites Science and Technology,10.1016/j.compscitech.2020.108202,NR (Natural Rubber),,,,,,3.12,3.09,3.08,3.06,3.03,2.94,,0.005,0.003,0.003,0.004,0.012,0.032,82.5,,,,,,,,0.89,,Dielectric Material,10（phr）[KH570修饰的TiO2]/10（phr）DOP,Ti/O ,,,,,10（phr）,,KH570-TiO6,,,,,,,,,,,,,,,,,,,,,,,,,3.62,3.6,3.57,3.56,3.51,3.33,0.84,,0.01,0,0,0.01,0.01,0.05,,,,,,,,,,68.18,,,,,,,,,0.2981,,,,,4.3,,,,,,,,,,Y,,,,,,,,,,,,,,,,,,,,,,,,,,,,,,,,,,,,,,,,,,,,,,,,,,,,,,,,,,,,,,,,
480,86,202007,Composites Science and Technology,10.1016/j.compscitech.2020.108202,NR (Natural Rubber),,,,,,3.12,3.09,3.08,3.06,3.03,2.94,,0.005,0.003,0.003,0.004,0.012,0.032,82.5,,,,,,,,0.89,,Dielectric Material,10（phr）[KH570修饰的TiO2]/30（phr）DOP,Ti/O ,,,,,10（phr）,,KH570-TiO7,,,,,,,,,,,,,,,,,,,,,,,,,3.77,3.75,3.75,3.72,3.7,3.53,0.62,,0.01,0,0,0,0.01,0.04,,,,,,,,,,45.79,,,,,,,,,0.2393,,,,,6.07,,,,,,,,,,Y,,,,,,,,,,,,,,,,,,,,,,,,,,,,,,,,,,,,,,,,,,,,,,,,,,,,,,,,,,,,,,,,
481,86,202007,Composites Science and Technology,10.1016/j.compscitech.2020.108202,NR (Natural Rubber),,,,,,3.12,3.09,3.08,3.06,3.03,2.94,,0.005,0.003,0.003,0.004,0.012,0.032,82.5,,,,,,,,0.89,,Dielectric Material,10（phr）[KH570修饰的TiO2]/50（phr）DOP,Ti/O ,,,,,10（phr）,,KH570-TiO8,,,,,,,,,,,,,,,,,,,,,,,,,4.03,4.01,4,3.99,3.96,3.83,0.49,,0.01,0,0,0,0.01,0.03,,,,,,,,,,40.26,,,,,,,,,0.2571,,,,,8.22,,,,,,,,,,Y,,,,,,,,,,,,,,,,,,,,,,,,,,,,,,,,,,,,,,,,,,,,,,,,,,,,,,,,,,,,,,,,
482,87,202205,Composites Science and Technology,10.1016/j.compscitech.2022.109424,SR (Silicone Rubber),,,,,,1.27,1.29,1.32,1.34,1.29,1.4,,0,0,0,0,0,0,,,1.00E-10,0.000000001,0.00000001,0.0000001,0.000001,0.00001,,Ceramic Materials,Conductor,3D MWCNTs,C ,,9.5 nm，长径比为6.3,三维非连续,0,,"MWCNT, NC7000, Nanocyl S.A., Belgium",,,,,,,,,,,,,,,,,,,,,,,,,,1.27,1.29,1.32,1.34,1.29,1.4,,,0,0,0,0,0,0,,1.00E-10,0.000000001,0.00000001,0.0000001,0.000001,0.00001,,,17.64,,,,,,,,,0.0708,,,,,,,,,,,,,,,Y,,,,,,,,,,,,,,,,,,,,,,,,,,,,,,,,,,,,,,,,,,,,,,,,,,,,,,,,,,,,,,,,
483,87,202205,Composites Science and Technology,10.1016/j.compscitech.2022.109424,SR (Silicone Rubber),,,,,,1.27,1.29,1.32,1.34,1.29,1.4,,0,0,0,0,0,0,,,1.00E-10,0.000000001,0.00000001,0.0000001,0.000001,0.00001,,Ceramic Materials,Conductor,3D MWCNTs,C ,,9.5 nm，长径比为6.3,三维非连续,0.002,,"MWCNT, NC7000, Nanocyl S.A., Belgium",,,,,,,,,,,,,,,,,,,,,,,,,,3.56,3.58,3.45,3.48,3.42,3.45,,,0.02,0.01,0.01,0,0.01,0.01,,1.00E-10,0.000000001,0.00000001,0.0000001,0.000001,0.00001,,,14.12,,,,,,,,,0.0901,,,,,,,,,,,,,,,Y,,,,,,,,,,,,,,,,,,,,,,,,,,,,,,,,,,,,,,,,,,,,,,,,,,,,,,,,,,,,,,,,
484,87,202205,Composites Science and Technology,10.1016/j.compscitech.2022.109424,SR (Silicone Rubber),,,,,,1.27,1.29,1.32,1.34,1.29,1.4,,0,0,0,0,0,0,,,1.00E-10,0.000000001,0.00000001,0.0000001,0.000001,0.00001,,Ceramic Materials,Conductor,3D MWCNTs,C ,,9.5 nm，长径比为6.3,三维非连续,0.004,,"MWCNT, NC7000, Nanocyl S.A., Belgium",,,,,,,,,,,,,,,,,,,,,,,,,,5.77,5.64,5.43,5.38,5.24,5.11,,,0.03,0.02,0.02,0.01,0.01,0.01,,0.000000001,0.000000001,0.00000001,0.0000001,0.000001,0.00001,,,13.06,,,,,,,,,0.0974,,,,,,,,,,,,,,,Y,,,,,,,,,,,,,,,,,,,,,,,,,,,,,,,,,,,,,,,,,,,,,,,,,,,,,,,,,,,,,,,,
485,87,202205,Composites Science and Technology,10.1016/j.compscitech.2022.109424,SR (Silicone Rubber),,,,,,1.27,1.29,1.32,1.34,1.29,1.4,,0,0,0,0,0,0,,,1.00E-10,0.000000001,0.00000001,0.0000001,0.000001,0.00001,,Ceramic Materials,Conductor,3D MWCNTs,C ,,9.5 nm，长径比为6.3,三维非连续,0.006,,"MWCNT, NC7000, Nanocyl S.A., Belgium",,,,,,,,,,,,,,,,,,,,,,,,,,12.81,10.07,8.67,7.9,7.69,7.09,,,0.49,0.15,0.06,0.05,0.03,0.03,,0.00000001,0.00000001,0.0000001,0.000001,0.00001,0.0001,,,10.02,,,,,,,,,0.1151,,,,,,,,,,,,,,,Y,,,,,,,,,,,,,,,,,,,,,,,,,,,,,,,,,,,,,,,,,,,,,,,,,,,,,,,,,,,,,,,,
486,87,202205,Composites Science and Technology,10.1016/j.compscitech.2022.109424,SR (Silicone Rubber),,,,,,1.27,1.29,1.32,1.34,1.29,1.4,,0,0,0,0,0,0,,,1.00E-10,0.000000001,0.00000001,0.0000001,0.000001,0.00001,,Ceramic Materials,Conductor,3D MWCNTs,C ,,9.5 nm，长径比为6.3,三维非连续,0.008,,"MWCNT, NC7000, Nanocyl S.A., Belgium",,,,,,,,,,,,,,,,,,,,,,,,,,15.18,11.49,9.93,9.09,8.88,8.11,,,0.57,0.19,0.07,0.05,0.04,0.03,,0.00000001,0.00000001,0.0000001,0.000001,0.00001,0.0001,,,7.02,,,,,,,,,0.0849,,,,,,,,,,,,,,,Y,,,,,,,,,,,,,,,,,,,,,,,,,,,,,,,,,,,,,,,,,,,,,,,,,,,,,,,,,,,,,,,,
487,88,202305,ACS APPLIED MATERIALS & INTERFACES,10.1021/acsami.2c21994,"PDMS (Sylgard 184, Dow Corning)",,,,,,,3.55,3.62,3.59,3.77,,,,0.01,0.004,0.003,0.002,,,,,,,,,,3.04,Ceramic Materials,Dielectric Material,GO,C,,,,0,,,PDA coating,,,,,,,,,,,,,,,,,,,,,,,,,,3.55,3.62,3.59,3.77,,3.04,,,0.01,0.004,0.003,0.002,,,,,,,,,,,,,,,,,,,,,,,,,,,,,,,,,,,Y,,,,,,,,,,,,,,,,,,,,,,,,,,,,,,,,,,,,,,,,,,,,,,,,,,,,,,,,,,,,,,,,
488,88,202305,ACS APPLIED MATERIALS & INTERFACES,10.1021/acsami.2c21994,"PDMS (Sylgard 184, Dow Corning)",,,,,,,3.55,3.62,3.59,3.77,,,,0.01,0.004,0.003,0.002,,,,,,,,,,3.04,Ceramic Materials,Dielectric Material,GO,C,,,,0.01,,,PDA coating,,,,,,,,,,,,,,,,,,,,,,,,,,4.86,4.89,4.73,4.86,,,,,0.007,0.009,0.013,0.042,,,,,,,,,,,,,,,,,,,,,,,,,,,,,,,,,,,Y,,,,,,,,,,,,,,,,,,,,,,,,,,,,,,,,,,,,,,,,,,,,,,,,,,,,,,,,,,,,,,,,
489,88,202305,ACS APPLIED MATERIALS & INTERFACES,10.1021/acsami.2c21994,"PDMS (Sylgard 184, Dow Corning)",,,,,,,3.55,3.62,3.59,3.77,,,,0.01,0.004,0.003,0.002,,,,,,,,,,3.04,Ceramic Materials,Dielectric Material,GO,C,,,,0.02,,,PDA coating,,,,,,,,,,,,,,,,,,,,,,,,,,5.73,5.83,5.59,5.82,,,,,0.013,0.013,0.013,0.015,,,,,,,,,,,,,,,,,,,,,,,,,,,,,,,,,,,Y,,,,,,,,,,,,,,,,,,,,,,,,,,,,,,,,,,,,,,,,,,,,,,,,,,,,,,,,,,,,,,,,
490,88,202305,ACS APPLIED MATERIALS & INTERFACES,10.1021/acsami.2c21994,"PDMS (Sylgard 184, Dow Corning)",,,,,,,3.55,3.62,3.59,3.77,,,,0.01,0.004,0.003,0.002,,,,,,,,,,3.04,Ceramic Materials,Dielectric Material,GO,C,,,,0.03,,,PDA coating,,,,,,,,,,,,,,,,,,,,,,,,,,7.5,7.25,6.86,7.05,,,,,0.028,0.029,0.025,0.032,,,,,,,,,,,,,,,,,,,,,,,,,,,,,,,,,,,Y,,,,,,,,,,,,,,,,,,,,,,,,,,,,,,,,,,,,,,,,,,,,,,,,,,,,,,,,,,,,,,,,
491,88,202305,ACS APPLIED MATERIALS & INTERFACES,10.1021/acsami.2c21994,"PDMS (Sylgard 184, Dow Corning)",,,,,,,3.55,3.62,3.59,3.77,,,,0.01,0.004,0.003,0.002,,,,,,,,,,3.04,Ceramic Materials,Dielectric Material,GO,C,,,,0.04,,,PDA coating,,,,,,,,,,,,,,,,,,,,,,,,,,8.41,7.95,7.41,7.41,,3.14,,,0.041,0.038,0.039,0.039,,,,,,,,,,,,,,,,,,,,,,,,,,,,,,,,,,,Y,,,,,,,,,,,,,,,,,,,,,,,,,,,,,,,,,,,,,,,,,,,,,,,,,,,,,,,,,,,,,,,,
492,88,202305,ACS APPLIED MATERIALS & INTERFACES,10.1021/acsami.2c21994,"PDMS (Sylgard 184, Dow Corning)",,,,,,,3.55,3.62,3.59,3.77,,,,0.01,0.004,0.003,0.002,,,,,,,,,,3.04,Metal,,"Eutectic Gallium, Indium",Ga/In,,,,,0.1,,,,,,,,,,,,,,,,,,,,,,,,,,,,5.35,4.19,5.24,5.35,,,,,0.077,0.005,0.001,0,,,,,,,,,,,,,,,,,,,,,,,,,,,,,,,,,,,Y,,,,,,,,,,,,,,,,,,,,,,,,,,,,,,,,,,,,,,,,,,,,,,,,,,,,,,,,,,,,,,,,
493,88,202305,ACS APPLIED MATERIALS & INTERFACES,10.1021/acsami.2c21994,"PDMS (Sylgard 184, Dow Corning)",,,,,,,3.55,3.62,3.59,3.77,,,,0.01,0.004,0.003,0.002,,,,,,,,,,3.04,Metal,,"Eutectic Gallium, Indium",Ga/In,,,,,0.2,,,,,,,,,,,,,,,,,,,,,,,,,,,,8.13,6.69,8.02,8.13,,,,,0.052,0.003,0.005,0,,,,,,,,,,,,,,,,,,,,,,,,,,,,,,,,,,,Y,,,,,,,,,,,,,,,,,,,,,,,,,,,,,,,,,,,,,,,,,,,,,,,,,,,,,,,,,,,,,,,,
494,88,202305,ACS APPLIED MATERIALS & INTERFACES,10.1021/acsami.2c21994,"PDMS (Sylgard 184, Dow Corning)",,,,,,,3.55,3.62,3.59,3.77,,,,0.01,0.004,0.003,0.002,,,,,,,,,,3.04,Metal,,"Eutectic Gallium, Indium",Ga/In,,,,,0.3,,,,,,,,,,,,,,,,,,,,,,,,,,,,13.34,12.97,13.07,13.67,,,,,0.042,0.003,0.003,0.003,,,,,,,,,,,,,,,,,,,,,,,,,,,,,,,,,,,Y,,,,,,,,,,,,,,,,,,,,,,,,,,,,,,,,,,,,,,,,,,,,,,,,,,,,,,,,,,,,,,,,
495,88,202305,ACS APPLIED MATERIALS & INTERFACES,10.1021/acsami.2c21994,"PDMS (Sylgard 184, Dow Corning)",,,,,,,3.55,3.62,3.59,3.77,,,,0.01,0.004,0.003,0.002,,,,,,,,,,3.04,Metal,,"Eutectic Gallium, Indium",Ga/In,,,,,0.4,,,,,,,,,,,,,,,,,,,,,,,,,,,,24.1,21.14,23.83,23.78,,,,,0.02,0.003,0.001,0.005,,,,,,,,,,,,,,,,,,,,,,,,,,,,,,,,,,,Y,,,,,,,,,,,,,,,,,,,,,,,,,,,,,,,,,,,,,,,,,,,,,,,,,,,,,,,,,,,,,,,,
496,88,202305,ACS APPLIED MATERIALS & INTERFACES,10.1021/acsami.2c21994,"PDMS (Sylgard 184, Dow Corning)",,,,,,,3.55,3.62,3.59,3.77,,,,0.01,0.004,0.003,0.002,,,,,,,,,,3.04,Metal,,"Eutectic Gallium, Indium",Ga/In,,,,,0.5,,,,,,,,,,,,,,,,,,,,,,,,,,,,27.53,26.91,27.09,26.87,,1.38,,,0.007,0.006,0.004,0.01,,,,,,,,,,,,,,,,,,,,,,,,,,,,,,,,,,,Y,,,,,,,,,,,,,,,,,,,,,,,,,,,,,,,,,,,,,,,,,,,,,,,,,,,,,,,,,,,,,,,,
497,88,202305,ACS APPLIED MATERIALS & INTERFACES,10.1021/acsami.2c21994,"PDMS (Sylgard 184, Dow Corning)",,,,,,,3.55,3.62,3.59,3.77,,,,0.01,0.004,0.003,0.002,,,,,,,,,,3.04,Metal,,"Eutectic Gallium, Indium",Ga/In,,,,,0.1,,,,,,,,,,,,,,,,,,,,,,,,,,,,12.48,11.16,11.27,11.16,,,,,0.03,0.028,0.028,0.082,,,,,,,,,,,,,,,,,,,,,,,,,,,,,,,,,,,N,Ceramic Materials,Dielectric,GO,C,,,,4%,,,Polydopamine (PDA) coating,,,,,,,,,,,,,,,,,,,,,,,,,,,,,,,,,,,,,,,,,,,,,,,,,,,,,
498,88,202305,ACS APPLIED MATERIALS & INTERFACES,10.1021/acsami.2c21994,"PDMS (Sylgard 184, Dow Corning)",,,,,,,3.55,3.62,3.59,3.77,,,,0.01,0.004,0.003,0.002,,,,,,,,,,3.04,Metal,,"Eutectic Gallium, Indium",Ga/In,,,,,0.2,,,,,,,,,,,,,,,,,,,,,,,,,,,,13.78,12.84,12.91,12.46,,,,,0.014,0.014,0.013,0.039,,,,,,,,,,,,,,,,,,,,,,,,,,,,,,,,,,,N,Ceramic Materials,Dielectric,GO,C,,,,4%,,,Polydopamine (PDA) coating,,,,,,,,,,,,,,,,,,,,,,,,,,,,,,,,,,,,,,,,,,,,,,,,,,,,,
499,88,202305,ACS APPLIED MATERIALS & INTERFACES,10.1021/acsami.2c21994,"PDMS (Sylgard 184, Dow Corning)",,,,,,,3.55,3.62,3.59,3.77,,,,0.01,0.004,0.003,0.002,,,,,,,,,,3.04,Metal,,"Eutectic Gallium, Indium",Ga/In,,,,,0.3,,,,,,,,,,,,,,,,,,,,,,,,,,,,20,18.95,19.13,18.69,,,,,0.011,0.013,0.012,0.04,,,,,,,,,,,,,,,,,,,,,,,,,,,,,,,,,,,N,Ceramic Materials,Dielectric,GO,C,,,,4%,,,Polydopamine (PDA) coating,,,,,,,,,,,,,,,,,,,,,,,,,,,,,,,,,,,,,,,,,,,,,,,,,,,,,
500,88,202305,ACS APPLIED MATERIALS & INTERFACES,10.1021/acsami.2c21994,"PDMS (Sylgard 184, Dow Corning)",,,,,,,3.55,3.62,3.59,3.77,,,,0.01,0.004,0.003,0.002,,,,,,,,,,3.04,Metal,,"Eutectic Gallium, Indium",Ga/In,,,,,0.4,,,,,,,,,,,,,,,,,,,,,,,,,,,,36.37,35.16,34.85,33.43,,,,,0.021,0.017,0.016,0.052,,,,,,,,,,,,,,,,,,,,,,,,,,,,,,,,,,,N,Ceramic Materials,Dielectric,GO,C,,,,4%,,,Polydopamine (PDA) coating,,,,,,,,,,,,,,,,,,,,,,,,,,,,,,,,,,,,,,,,,,,,,,,,,,,,,
501,88,202305,ACS APPLIED MATERIALS & INTERFACES,10.1021/acsami.2c21994,"PDMS (Sylgard 184, Dow Corning)",,,,,,,3.55,3.62,3.59,3.77,,,,0.01,0.004,0.003,0.002,,,,,,,,,,3.04,Metal,,"Eutectic Gallium, Indium",Ga/In,,,,,0.5,,,,,,,,,,,,,,,,,,,,,,,,,,,,57.98,57.05,55.8,52.42,,1.55,,,0.017,0.014,0.025,0.059,,,,,,,,,,,,,,,,,,,,,,,,,,,,,,,,,,,N,Ceramic Materials,Dielectric,GO,C,,,,4%,,,Polydopamine (PDA) coating,,,,,,,,,,,,,,,,,,,,,,,,,,,,,,,,,,,,,,,,,,,,,,,,,,,,,
502,89,202202,COMPOSITES PART B-ENGINEERING,10.1016/j.compositesb.2022.109655,P(VDF-HFP),,,,,10.81,10.35,10.26,10.3,9.25,7.69,5.31,0.8,0.09,0.02,0.03,0.09,0.2,0.3,66.8,0.000000001,0.00000001,0.0000001,0.000001,0.00001,0.0001,0.001,1.59,Polymer,,FS30,C/O/H/F,,,,0,,,,,,,,,,,,,,,,,,,,,,,,,,,10.81,10.35,10.26,10.3,9.25,7.69,5.31,1.59,0.8,0.09,0.02,0.03,0.09,0.2,0.3,0.000000001,0.00000001,0.0000001,0.000001,0.00001,0.0001,0.001,>20,,66.8,,,,,,,,,,,,,,6.5,,,,,,,,,,Y,,,,,,,,,,,,,,,,,,,,,,,,,,,,,,,,,,,,,,,,,,,,,,,,,,,,,,,,,,,,,,,,
503,89,202202,COMPOSITES PART B-ENGINEERING,10.1016/j.compositesb.2022.109655,P(VDF-HFP),,,,,10.81,10.35,10.26,10.3,9.25,7.69,5.31,0.8,0.09,0.02,0.03,0.09,0.2,0.3,66.8,0.000000001,0.00000001,0.0000001,0.000001,0.00001,0.0001,0.001,1.59,Polymer,,FS30,C/O/H/F,,,,0.06,,,,,,,,,,,,,,,,,,,,,,,,,,,18.22,13,11.63,11.2,10.53,8.88,6.5,1.37,12,4,0.3,0.06,0.07,0.12,0.17,0.00000001,0.00000001,0.0000001,0.000001,0.00001,0.0001,0.001,>20,,55.4,,,,,,,,,,,,,,8.2,,,,,,,,,,Y,,,,,,,,,,,,,,,,,,,,,,,,,,,,,,,,,,,,,,,,,,,,,,,,,,,,,,,,,,,,,,,,
504,89,202202,COMPOSITES PART B-ENGINEERING,10.1016/j.compositesb.2022.109655,P(VDF-HFP),,,,,10.81,10.35,10.26,10.3,9.25,7.69,5.31,0.8,0.09,0.02,0.03,0.09,0.2,0.3,66.8,0.000000001,0.00000001,0.0000001,0.000001,0.00001,0.0001,0.001,1.59,Polymer,,FS30,C/O/H/F,,,,0.12,,,,,,,,,,,,,,,,,,,,,,,,,,,20.97,12.73,10.9,10.9,9.98,8.42,5.77,1.35,11,2,0.2,0.05,0.06,0.1,0.15,0.00000001,0.00000001,0.0000001,0.000001,0.00001,0.0001,0.001,>20,,58.3,,,,,,,,,,,,,,8.1,,,,,,,,,,Y,,,,,,,,,,,,,,,,,,,,,,,,,,,,,,,,,,,,,,,,,,,,,,,,,,,,,,,,,,,,,,,,
505,89,202202,COMPOSITES PART B-ENGINEERING,10.1016/j.compositesb.2022.109655,P(VDF-HFP),,,,,10.81,10.35,10.26,10.3,9.25,7.69,5.31,0.8,0.09,0.02,0.03,0.09,0.2,0.3,66.8,0.000000001,0.00000001,0.0000001,0.000001,0.00001,0.0001,0.001,1.59,Polymer,,FS30,C/O/H/F,,,,0.2,,,,,,,,,,,,,,,,,,,,,,,,,,,23.9,12.91,11.26,10.7,9.62,7.97,5.59,1.14,10,2,0.3,0.05,0.04,0.1,0.13,0.00000001,0.00000001,0.0000001,0.000001,0.00001,0.0001,0.001,>20,,56.7,,,,,,,,,,,,,,9.4,,,,,,,,,,Y,,,,,,,,,,,,,,,,,,,,,,,,,,,,,,,,,,,,,,,,,,,,,,,,,,,,,,,,,,,,,,,,
506,90,201910,NPG ASIA MATERIALS,10.1038/s41427-019-0147-5,VHB4905,,,,,,,,4.45,4.25,4.01,3.57,,,,,,,,,,,,,,,,,Polymer,,PEGDA,C/H/O,,,,0,,,,,,,,,,,,,,,,,,,,,,,,,,,,,,4.45,4.25,4.01,3.57,,,,,,,,,,,,,,,,,,,,,,,,,,,,,,,,,,,,,,,,,,Y,,,,,,,,,,,,,,,,,,,,,,,,,,,,,,,,,,,,,,,,,,,,,,,,,,,,,,,,,,,,,,,,
507,90,201910,NPG ASIA MATERIALS,10.1038/s41427-019-0147-5,CN9021,,,,,,,,5.54,5.3,5.09,4.73,,,,,,,,,,,,,,,,,Polymer,,PEGDA,C/H/O,,,,0,,,,,,,,,,,,,,,,,,,,,,,,,,,,,,5.54,5.3,5.09,4.73,0.337,,,,,,,,,,,,,,,9.6,,,,,,,,,,,,,,,,,,,,,,,,,,Y,,,,,,,,,,,,,,,,,,,,,,,,,,,,,,,,,,,,,,,,,,,,,,,,,,,,,,,,,,,,,,,,
508,90,201910,NPG ASIA MATERIALS,10.1038/s41427-019-0147-5,CN9022,,,,,,,,5.54,5.3,5.09,4.73,,,,,,,,,,,,,,,,,Polymer,,PEGDA,C/H/O,,,,0.05,,,,,,,,,,,,,,,,,,,,,,,,,,,,,,6.26,5.9,5.62,5.13,0.337,,,,,,,,,,,,,,,4.23,,,,,,,,,,,,,,,,,,,,,,,,,,Y,,,,,,,,,,,,,,,,,,,,,,,,,,,,,,,,,,,,,,,,,,,,,,,,,,,,,,,,,,,,,,,,
509,90,201910,NPG ASIA MATERIALS,10.1038/s41427-019-0147-5,CN9023,,,,,,,,5.54,5.3,5.09,4.73,,,,,,,,,,,,,,,,,Polymer,,PEGDA,C/H/O,,,,0.1,,,,,,,,,,,,,,,,,,,,,,,,,,,,,,6.82,6.54,6.18,5.78,0.55,,,,,,,,,,,,,,,3.01,,,,,,,,,,,,,,,,,,,,,,,,,,Y,,,,,,,,,,,,,,,,,,,,,,,,,,,,,,,,,,,,,,,,,,,,,,,,,,,,,,,,,,,,,,,,
510,90,201910,NPG ASIA MATERIALS,10.1038/s41427-019-0147-5,CN9024,,,,,,,,5.54,5.3,5.09,4.73,,,,,,,,,,,,,,,,,Polymer,,PEGDA,C/H/O,,,,0.15,,,,,,,,,,,,,,,,,,,,,,,,,,,,,,8.87,8.5,8.1,7.38,0.323,,,,,,,,,,,,,,,1.68,,,,,,,,,,,,,,,,,,,,,,,,,,Y,,,,,,,,,,,,,,,,,,,,,,,,,,,,,,,,,,,,,,,,,,,,,,,,,,,,,,,,,,,,,,,,
511,91,202004,SMART MATERIALS AND STRUCTURES,10.1088/1361-665X/ab57e8,PDMS,,,,,,,2.69,2.5,2.47,2.54,2.34,,,0.08,0.01,0.01,0.02,0.01,28.5,,,,,,,,0.395,Ceramic Materials,Dielectric Material,rGO,C,,,,0,,,,,,,,,,,,,,,,,,,,,,,,,,,,,2.69,2.5,2.47,2.54,2.34,0.395,,,0.08,0.01,0.01,0.02,0.01,,,,,,,,,,28.5,,,,,,,,,0.045,,,,,,,,,,,,,,,Y,,,,,,,,,,,,,,,,,,,,,,,,,,,,,,,,,,,,,,,,,,,,,,,,,,,,,,,,,,,,,,,,
512,91,202004,SMART MATERIALS AND STRUCTURES,10.1088/1361-665X/ab57e8,PDMS,,,,,,,2.69,2.5,2.47,2.54,2.34,,,0.08,0.01,0.01,0.02,0.01,28.5,,,,,,,,0.395,Ceramic Materials,Dielectric Material,rGO,C,,,,0.01,,,,,,,,,,,,,,,,,,,,,,,,,,,,,5.47,5.45,5.25,5.32,4.95,0.1,,,0.2,0.07,0.07,0.1,0.07,,,,,,,,,,6.35,,,,,,,,,0.015,,,,,,,,,,,,,,,Y,,,,,,,,,,,,,,,,,,,,,,,,,,,,,,,,,,,,,,,,,,,,,,,,,,,,,,,,,,,,,,,,
513,91,202004,SMART MATERIALS AND STRUCTURES,10.1088/1361-665X/ab57e8,PDMS,,,,,,,2.69,2.5,2.47,2.54,2.34,,,0.08,0.01,0.01,0.02,0.01,28.5,,,,,,,,0.395,Ceramic Materials,Dielectric Material,rGO,C,,,,0.02,,,,,,,,,,,,,,,,,,,,,,,,,,,,,8.77,8.23,7.77,7.66,7.38,0.06,,,0.4,0.2,0.2,0.2,0.2,,,,,,,,,,3.38,,,,,,,,,0.01,,,,,,,,,,,,,,,Y,,,,,,,,,,,,,,,,,,,,,,,,,,,,,,,,,,,,,,,,,,,,,,,,,,,,,,,,,,,,,,,,
514,91,202004,SMART MATERIALS AND STRUCTURES,10.1088/1361-665X/ab57e8,PDMS,,,,,,,2.69,2.5,2.47,2.54,2.34,,,0.08,0.01,0.01,0.02,0.01,28.5,,,,,,,,0.395,Ceramic Materials,Dielectric Material,rGO,C,,,,0.03,,,,,,,,,,,,,,,,,,,,,,,,,,,,,26.57,19.51,15.67,12,10.16,0.05,,,5,4,3,2,1,,,,,,,,,,2.33,,,,,,,,,0,,,,,,,,,,,,,,,Y,,,,,,,,,,,,,,,,,,,,,,,,,,,,,,,,,,,,,,,,,,,,,,,,,,,,,,,,,,,,,,,,
515,91,202004,SMART MATERIALS AND STRUCTURES,10.1088/1361-665X/ab57e8,PDMS,,,,,,,2.69,2.5,2.47,2.54,2.34,,,0.08,0.01,0.01,0.02,0.01,28.5,,,,,,,,0.395,Ceramic Materials,Dielectric Material,1SiO2@rGO,C/Si/O,,,,0.01,,,,,,,,,,,,,,,,,,,,,,,,,,,,,4.4,4.78,4.72,4.69,4.69,0.26,,,1,0.09,0.03,0.04,0.03,,,,,,,,,,17.42,,,,,,,,,0.04,,,,,,,,,,,,,,,Y,,,,,,,,,,,,,,,,,,,,,,,,,,,,,,,,,,,,,,,,,,,,,,,,,,,,,,,,,,,,,,,,
516,91,202004,SMART MATERIALS AND STRUCTURES,10.1088/1361-665X/ab57e8,PDMS,,,,,,,2.69,2.5,2.47,2.54,2.34,,,0.08,0.01,0.01,0.02,0.01,28.5,,,,,,,,0.395,Ceramic Materials,Dielectric Material,1SiO2@rGO,C/Si/O,,,,0.02,,,,,,,,,,,,,,,,,,,,,,,,,,,,,4.13,4.35,4.29,4.09,3.94,0.21,,,0.8,0.1,0.1,0.1,0.09,,,,,,,,,,9.08,,,,,,,,,0.014,,,,,,,,,,,,,,,Y,,,,,,,,,,,,,,,,,,,,,,,,,,,,,,,,,,,,,,,,,,,,,,,,,,,,,,,,,,,,,,,,
517,91,202004,SMART MATERIALS AND STRUCTURES,10.1088/1361-665X/ab57e8,PDMS,,,,,,,2.69,2.5,2.47,2.54,2.34,,,0.08,0.01,0.01,0.02,0.01,28.5,,,,,,,,0.395,Ceramic Materials,Dielectric Material,1SiO2@rGO,C/Si/O,,,,0.03,,,,,,,,,,,,,,,,,,,,,,,,,,,,,6.73,6.27,5.84,5.38,4.92,0.055,,,1.5,0.4,0.4,0.3,0.2,,,,,,,,,,4.24,,,,,,,,,0.015,,,,,,,,,,,,,,,Y,,,,,,,,,,,,,,,,,,,,,,,,,,,,,,,,,,,,,,,,,,,,,,,,,,,,,,,,,,,,,,,,
518,91,202004,SMART MATERIALS AND STRUCTURES,10.1088/1361-665X/ab57e8,PDMS,,,,,,,2.69,2.5,2.47,2.54,2.34,,,0.08,0.01,0.01,0.02,0.01,28.5,,,,,,,,0.395,Ceramic Materials,Dielectric Material,2SiO2@rGO,C/Si/O,,,,0.01,,,,,,,,,,,,,,,,,,,,,,,,,,,,,3.53,3.71,3.68,3.71,3.71,0.22,,,0.7,0.01,0.02,0.02,0.01,,,,,,,,,,26.05,,,,,,,,,0.013,,,,,,,,,,,,,,,Y,,,,,,,,,,,,,,,,,,,,,,,,,,,,,,,,,,,,,,,,,,,,,,,,,,,,,,,,,,,,,,,,
519,91,202004,SMART MATERIALS AND STRUCTURES,10.1088/1361-665X/ab57e8,PDMS,,,,,,,2.69,2.5,2.47,2.54,2.34,,,0.08,0.01,0.01,0.02,0.01,28.5,,,,,,,,0.395,Ceramic Materials,Dielectric Material,2SiO2@Rgo,C/Si/O,,,,0.02,,,,,,,,,,,,,,,,,,,,,,,,,,,,,3.91,4.09,4.12,4.09,4.05,0.175,,,0.7,0.04,0.02,0.02,0.01,,,,,,,,,,23.8,,,,,,,,,0.091,,,,,,,,,,,,,,,Y,,,,,,,,,,,,,,,,,,,,,,,,,,,,,,,,,,,,,,,,,,,,,,,,,,,,,,,,,,,,,,,,
520,91,202004,SMART MATERIALS AND STRUCTURES,10.1088/1361-665X/ab57e8,PDMS,,,,,,,2.69,2.5,2.47,2.54,2.34,,,0.08,0.01,0.01,0.02,0.01,28.5,,,,,,,,0.395,Ceramic Materials,Dielectric Material,2SiO2@rGO,C/Si/O,,,,0.03,,,,,,,,,,,,,,,,,,,,,,,,,,,,,4.09,4.24,4.32,4.24,4.24,0.065,,,0.8,0.01,0.02,0.02,0.02,,,,,,,,,,9.83,,,,,,,,,0.021,,,,,,,,,,,,,,,Y,,,,,,,,,,,,,,,,,,,,,,,,,,,,,,,,,,,,,,,,,,,,,,,,,,,,,,,,,,,,,,,,
521,92,202306,COMPOSITES SCIENCE AND TECHNOLOGY,10.1016/j.compscitech.2023.110122,D-PDMS,,,,,,,3.86,3.32,3.15,3.25,2.83,,,0.0184,0.0192,0.0176,0.0192,0.02,71.2323,,,,,,,,0.439543,Ceramic Materials,Conductor,PMOF,,,,,,0,,,,,,,,,,,,,,,,,,,,,,,,,,,,3.86,3.32,3.15,3.25,2.83,0.439543,,,0.0184,0.0192,0.0176,0.0192,0.02,,,,,,,,,,71.2323,,,,,,,,,,,,,,,,,,,,,,,,Y,,,,,,,,,,,,,,,,,,,,,,,,,,,,,,,,,,,,,,,,,,,,,,,,,,,,,,,,,,,,,,,,
522,92,202306,COMPOSITES SCIENCE AND TECHNOLOGY,10.1016/j.compscitech.2023.110122,D-PDMS,,,,,,,3.86,3.32,3.15,3.25,2.83,,,0.0184,0.0192,0.0176,0.0192,0.02,71.2323,,,,,,,,0.439543,Ceramic Materials,Conductor,PMOF,,,,,,0.0061,,,,,,,,,,,,,,,,,,,,,,,,,,,,7.34,5.89,5.73,5.57,5.54,0.922161,,,0.0256,0.0216,0.0216,0.024,0.0288,,,,,,,,,,62.4086,,,,,,,,,,,,,,,,,,,,,,,,Y,,,,,,,,,,,,,,,,,,,,,,,,,,,,,,,,,,,,,,,,,,,,,,,,,,,,,,,,,,,,,,,,
523,92,202306,COMPOSITES SCIENCE AND TECHNOLOGY,10.1016/j.compscitech.2023.110122,D-PDMS,,,,,,,3.86,3.32,3.15,3.25,2.83,,,0.0184,0.0192,0.0176,0.0192,0.02,71.2323,,,,,,,,0.439543,Ceramic Materials,Conductor,PMOF,,,,,,0.0073,,,,,,,,,,,,,,,,,,,,,,,,,,,,9.4,8.34,7.66,7.76,7.47,1.12947,,,0.0384,0.028,0.0272,0.0368,0.048,,,,,,,,,,55.7505,,,,,,,,,,,,,,,,,,,,,,,,Y,,,,,,,,,,,,,,,,,,,,,,,,,,,,,,,,,,,,,,,,,,,,,,,,,,,,,,,,,,,,,,,,
524,92,202306,COMPOSITES SCIENCE AND TECHNOLOGY,10.1016/j.compscitech.2023.110122,D-PDMS,,,,,,,3.86,3.32,3.15,3.25,2.83,,,0.0184,0.0192,0.0176,0.0192,0.02,71.2323,,,,,,,,0.439543,Ceramic Materials,Conductor,PMOF,,,,,,0.0098,,,,,,,,,,,,,,,,,,,,,,,,,,,,12.23,11.68,11.27,10.85,10.43,1.26756,,,0.06,0.0448,0.0456,0.0576,0.0768,,,,,,,,,,52.5655,,,,,,,,,,,,,,,,,,,,,,,,Y,,,,,,,,,,,,,,,,,,,,,,,,,,,,,,,,,,,,,,,,,,,,,,,,,,,,,,,,,,,,,,,,
525,92,202306,COMPOSITES SCIENCE AND TECHNOLOGY,10.1016/j.compscitech.2023.110122,D-PDMS,,,,,,,3.86,3.32,3.15,3.25,2.83,,,0.0184,0.0192,0.0176,0.0192,0.02,71.2323,,,,,,,,0.439543,Ceramic Materials,Conductor,PMOF,,,,,,0.0113,,,,,,,,,,,,,,,,,,,,,,,,,,,,16.48,15.8,15.26,14.84,14.04,1.49876,,,0.0696,0.0504,0.0512,0.0704,0.0896,,,,,,,,,,48.7036,,,,,,,,,,,,,,,,,,,,,,,,Y,,,,,,,,,,,,,,,,,,,,,,,,,,,,,,,,,,,,,,,,,,,,,,,,,,,,,,,,,,,,,,,,
526,92,202306,COMPOSITES SCIENCE AND TECHNOLOGY,10.1016/j.compscitech.2023.110122,D-PDMS,,,,,,,3.86,3.32,3.15,3.25,2.83,,,0.0184,0.0192,0.0176,0.0192,0.02,71.2323,,,,,,,,0.439543,Ceramic Materials,Conductor,PMOF,,,,,,0.0125,,,,,,,,,,,,,,,,,,,,,,,,,,,,25.36,23.66,22.34,21.92,21.37,1.69524,,,0.092,0.0608,0.0576,0.092,0.1312,,,,,,,,,,39.6043,,,,,,,,,,,,,,,,,,,,,,,,Y,,,,,,,,,,,,,,,,,,,,,,,,,,,,,,,,,,,,,,,,,,,,,,,,,,,,,,,,,,,,,,,,
527,92,202306,COMPOSITES SCIENCE AND TECHNOLOGY,10.1016/j.compscitech.2023.110122,D-PDMS,,,,,,,3.86,3.32,3.15,3.25,2.83,,,0.0184,0.0192,0.0176,0.0192,0.02,71.2323,,,,,,,,0.439543,Ceramic Materials,Conductor,PMOF,,,,,,0.0152,,,,,,,,,,,,,,,,,,,,,,,,,,,,18.29,17.09,16.03,15.74,15.07,2.14625,,,0.1072,0.0704,0.0672,0.1016,0.1472,,,,,,,,,,37.8139,,,,,,,,,,,,,,,,,,,,,,,,Y,,,,,,,,,,,,,,,,,,,,,,,,,,,,,,,,,,,,,,,,,,,,,,,,,,,,,,,,,,,,,,,,
528,92,202306,COMPOSITES SCIENCE AND TECHNOLOGY,10.1016/j.compscitech.2023.110122,D-PDMS,,,,,,,3.86,3.32,3.15,3.25,2.83,,,0.0184,0.0192,0.0176,0.0192,0.02,71.2323,,,,,,,,0.439543,Ceramic Materials,Conductor,PMOF,,,,,,0.0174,,,,,,,,,,,,,,,,,,,,,,,,,,,,15.19,14,12.81,12.52,12.1,2.42332,,,0.1352,0.092,0.0896,0.1344,0.184,,,,,,,,,,21.3619,,,,,,,,,,,,,,,,,,,,,,,,Y,,,,,,,,,,,,,,,,,,,,,,,,,,,,,,,,,,,,,,,,,,,,,,,,,,,,,,,,,,,,,,,,
529,92,202306,COMPOSITES SCIENCE AND TECHNOLOGY,10.1016/j.compscitech.2023.110122,D-PDMS,,,,,,,3.86,3.32,3.15,3.25,2.83,,,0.0184,0.0192,0.0176,0.0192,0.02,71.2323,,,,,,,,0.439543,Ceramic Materials,Conductor,PMOF,,,,,,0.0197,,,,,,,,,,,,,,,,,,,,,,,,,,,,11.97,11.17,10.24,10.2,9.91,2.63038,,,0.144,0.0976,0.096,0.144,0.192,,,,,,,,,,12.9408,,,,,,,,,,,,,,,,,,,,,,,,Y,,,,,,,,,,,,,,,,,,,,,,,,,,,,,,,,,,,,,,,,,,,,,,,,,,,,,,,,,,,,,,,,
530,92,202306,COMPOSITES SCIENCE AND TECHNOLOGY,10.1016/j.compscitech.2023.110122,D-PDMS,,,,,,,3.67,3.46,3.53,3.32,3.1,,,0.018629,0.0191935,0.0191935,0.0191935,0.0191935,71.2323,,,,,,,,0.437,Ceramic Materials,Conductor,KPPMOF,Cr/Si/C/O,,,,,0,,,,,,,,,,,,,,,,,,,,,,,,,,,,3.67,3.46,3.53,3.32,3.1,0.437,,,0.018629,0.0191935,0.0191935,0.0191935,0.0191935,,,,,,,,,,71.5783,,,,,,,,,,,,,,8.58,,,,,,,,,,Y,,,,,,,,,,,,,,,,,,,,,,,,,,,,,,,,,,,,,,,,,,,,,,,,,,,,,,,,,,,,,,,,
531,92,202306,COMPOSITES SCIENCE AND TECHNOLOGY,10.1016/j.compscitech.2023.110122,D-PDMS,,,,,,,3.67,3.46,3.53,3.32,3.1,,,0.018629,0.0191935,0.0191935,0.0191935,0.0191935,71.2323,,,,,,,,0.437,Ceramic Materials,Conductor,KPPMOF,Cr/Si/C/O,,,,,0.0042,,,,,,,,,,,,,,,,,,,,,,,,,,,,6.35172,5.99662,5.50585,5.57505,5.07973,0.661,,,0.0248387,0.0225806,0.0225806,0.0254032,0.0299194,,,,,,,,,,91.0682,,,,,,,,,,,,,,9.88,,,,,,,,,,Y,,,,,,,,,,,,,,,,,,,,,,,,,,,,,,,,,,,,,,,,,,,,,,,,,,,,,,,,,,,,,,,,
532,92,202306,COMPOSITES SCIENCE AND TECHNOLOGY,10.1016/j.compscitech.2023.110122,D-PDMS,,,,,,,3.67,3.46,3.53,3.32,3.1,,,0.018629,0.0191935,0.0191935,0.0191935,0.0191935,71.2323,,,,,,,,0.437,Ceramic Materials,Conductor,KPPMOF,Cr/Si/C/O,,,,,0.0073,,,,,,,,,,,,,,,,,,,,,,,,,,,,9.7379,7.97334,7.3378,7.41064,7.33871,0.82,,,0.0282258,0.0254032,0.0242742,0.0282258,0.0327419,,,,,,,,,,108.719,,,,,,,,,,,,,,11.99,,,,,,,,,,Y,,,,,,,,,,,,,,,,,,,,,,,,,,,,,,,,,,,,,,,,,,,,,,,,,,,,,,,,,,,,,,,,
533,92,202306,COMPOSITES SCIENCE AND TECHNOLOGY,10.1016/j.compscitech.2023.110122,D-PDMS,,,,,,,3.67,3.46,3.53,3.32,3.1,,,0.018629,0.0191935,0.0191935,0.0191935,0.0191935,71.2323,,,,,,,,0.437,Ceramic Materials,Conductor,KPPMOF,Cr/Si/C/O,,,,,0.0099,,,,,,,,,,,,,,,,,,,,,,,,,,,,14.3961,11.2202,10.5856,10.0921,9.59586,1.017,,,0.0378226,0.0310484,0.0310484,0.0372581,0.0440323,,,,,,,,,,123.33,,,,,,,,,,,,,,13.97,,,,,,,,,,Y,,,,,,,,,,,,,,,,,,,,,,,,,,,,,,,,,,,,,,,,,,,,,,,,,,,,,,,,,,,,,,,,
534,92,202306,COMPOSITES SCIENCE AND TECHNOLOGY,10.1016/j.compscitech.2023.110122,D-PDMS,,,,,,,3.67,3.46,3.53,3.32,3.1,,,0.018629,0.0191935,0.0191935,0.0191935,0.0191935,71.2323,,,,,,,,0.437,Ceramic Materials,Conductor,KPPMOF,Cr/Si/C/O,,,,,0.0131,,,,,,,,,,,,,,,,,,,,,,,,,,,,25.1201,22.2265,20.6003,19.8355,19.1954,1.484,,,0.0429032,0.035,0.0344355,0.0429032,0.0508065,,,,,,,,,,91.2835,,,,,,,,,,,,,,17,,,,,,,,,,Y,,,,,,,,,,,,,,,,,,,,,,,,,,,,,,,,,,,,,,,,,,,,,,,,,,,,,,,,,,,,,,,,
535,92,202306,COMPOSITES SCIENCE AND TECHNOLOGY,10.1016/j.compscitech.2023.110122,D-PDMS,,,,,,,3.67,3.46,3.53,3.32,3.1,,,0.018629,0.0191935,0.0191935,0.0191935,0.0191935,71.2323,,,,,,,,0.437,Ceramic Materials,Conductor,KPPMOF,Cr/Si/C/O,,,,,0.0151,,,,,,,,,,,,,,,,,,,,,,,,,,,,29.638,26.596,25.2612,24.3452,23.1461,1.66,,,0.0519355,0.0395161,0.0389516,0.0508065,0.068871,,,,,,,,,,68.906,,,,,,,,,,,,,,17.92,,,,,,,,,,Y,,,,,,,,,,,,,,,,,,,,,,,,,,,,,,,,,,,,,,,,,,,,,,,,,,,,,,,,,,,,,,,,
536,92,202306,COMPOSITES SCIENCE AND TECHNOLOGY,10.1016/j.compscitech.2023.110122,D-PDMS,,,,,,,3.67,3.46,3.53,3.32,3.1,,,0.018629,0.0191935,0.0191935,0.0191935,0.0191935,71.2323,,,,,,,,0.437,Ceramic Materials,Conductor,KPPMOF,Cr/Si/C/O,,,,,0.0173,,,,,,,,,,,,,,,,,,,,,,,,,,,,22.5806,17.5701,16.0823,15.455,15.3831,1.817,,,0.0654839,0.0423387,0.0417742,0.0649194,0.0903226,,,,,,,,,,61.0881,,,,,,,,,,,,,,12.25,,,,,,,,,,Y,,,,,,,,,,,,,,,,,,,,,,,,,,,,,,,,,,,,,,,,,,,,,,,,,,,,,,,,,,,,,,,,
537,92,202306,COMPOSITES SCIENCE AND TECHNOLOGY,10.1016/j.compscitech.2023.110122,D-PDMS,,,,,,,3.67,3.46,3.53,3.32,3.1,,,0.018629,0.0191935,0.0191935,0.0191935,0.0191935,71.2323,,,,,,,,0.437,Ceramic Materials,Conductor,KPPMOF,Cr/Si/C/O,,,,,0.0197,,,,,,,,,,,,,,,,,,,,,,,,,,,,16.9355,15.0289,13.9709,13.3371,12.8427,2.167,,,0.0908871,0.0564516,0.0541935,0.0903226,0.124758,,,,,,,,,,43.5685,,,,,,,,,,,,,,7.85,,,,,,,,,,Y,,,,,,,,,,,,,,,,,,,,,,,,,,,,,,,,,,,,,,,,,,,,,,,,,,,,,,,,,,,,,,,,
538,92,202306,COMPOSITES SCIENCE AND TECHNOLOGY,10.1016/j.compscitech.2023.110122,D-PDMS,,,,,,,3.67,3.46,3.53,3.32,3.1,,,0.018629,0.0191935,0.0191935,0.0191935,0.0191935,71.2323,,,,,,,,0.437,Ceramic Materials,Conductor,KPPMOF,Cr/Si/C/O,,,,,0.0212,,,,,,,,,,,,,,,,,,,,,,,,,,,,15.5242,14.3196,13.125,12.3483,12.1389,2.266,,,0.102742,0.0790323,0.0779032,0.0993548,0.126452,,,,,,,,,,31.4824,,,,,,,,,,,,,,6.9,,,,,,,,,,Y,,,,,,,,,,,,,,,,,,,,,,,,,,,,,,,,,,,,,,,,,,,,,,,,,,,,,,,,,,,,,,,,
539,93,202205,COMPOSITES SCIENCE AND TECHNOLOGY,10.1016/j.compscitech.2022.109547,Acrylic Elastomer (AE),,,,,,,12.22,10.6982,6.74391,6.43199,9.7549,,,0.039604,0.0891089,0.0693069,0.0891089,0.029703,42.5692,,,,,,,,1.44681,Ceramic Materials,Conductor,CNT-g-GO,C/O,,,,,0,,,,,,,,,,,,,,,,,,,,,,,,,,,,12.22,10.6982,6.74391,6.43199,9.7549,1.44681,,,0.039604,0.0891089,0.0693069,0.0891089,0.029703,,,,,,,,,,42.5692,,,,,,,,,,,,,,,,,,,,,,,,Y,,,,,,,,,,,,,,,,,,,,,,,,,,,,,,,,,,,,,,,,,,,,,,,,,,,,,,,,,,,,,,,,
540,93,202205,COMPOSITES SCIENCE AND TECHNOLOGY,10.1016/j.compscitech.2022.109547,Acrylic Elastomer (AE),,,,,,,12.22,10.6982,6.74391,6.43199,9.7549,,,0.039604,0.0891089,0.0693069,0.0891089,0.029703,42.5692,,,,,,,,1.44681,Ceramic Materials,Conductor,CNT-g-GO,C/O,,,,,0.0167,,,,,,,,,,,,,,,,,,,,,,,,,,,,19.5526,19.2633,15.304,11.3044,17.0975,1.95745,,,0.0693069,0.0594059,0.0594059,0.0693069,0.039604,,,,,,,,,,51.1067,,,,,,,,,,,,,,,,,,,,,,,,Y,,,,,,,,,,,,,,,,,,,,,,,,,,,,,,,,,,,,,,,,,,,,,,,,,,,,,,,,,,,,,,,,
541,93,202205,COMPOSITES SCIENCE AND TECHNOLOGY,10.1016/j.compscitech.2022.109547,Acrylic Elastomer (AE),,,,,,,12.22,10.6982,6.74391,6.43199,9.7549,,,0.039604,0.0891089,0.0693069,0.0891089,0.029703,42.5692,,,,,,,,1.44681,Ceramic Materials,Conductor,CNT-g-GO,C/O,,,,,0.0317,,,,,,,,,,,,,,,,,,,,,,,,,,,,34.2277,31.4984,29.964,22.2818,20.7575,2.42553,,,0.039604,0.0693069,0.0594059,0.0693069,0.0891089,,,,,,,,,,62.253,,,,,,,,,,,,,,,,,,,,,,,,Y,,,,,,,,,,,,,,,,,,,,,,,,,,,,,,,,,,,,,,,,,,,,,,,,,,,,,,,,,,,,,,,,
542,93,202205,COMPOSITES SCIENCE AND TECHNOLOGY,10.1016/j.compscitech.2022.109547,Acrylic Elastomer (AE),,,,,,,12.22,10.6982,6.74391,6.43199,9.7549,,,0.039604,0.0891089,0.0693069,0.0891089,0.029703,42.5692,,,,,,,,1.44681,Ceramic Materials,Conductor,CNT-g-GO,C/O,,,,,0.045,,,,,,,,,,,,,,,,,,,,,,,,,,,,59.9003,59.606,48.3066,41.8872,47.6928,3.19149,,,0.039604,0.0594059,0.0594059,0.0594059,0.306931,,,,,,,,,,85.7312,,,,,,,,,,,,,,,,,,,,,,,,Y,,,,,,,,,,,,,,,,,,,,,,,,,,,,,,,,,,,,,,,,,,,,,,,,,,,,,,,,,,,,,,,,
543,93,202205,COMPOSITES SCIENCE AND TECHNOLOGY,10.1016/j.compscitech.2022.109547,Acrylic Elastomer (AE),,,,,,,12.22,10.6982,6.74391,6.43199,9.7549,,,0.039604,0.0891089,0.0693069,0.0891089,0.029703,42.5692,,,,,,,,1.44681,Ceramic Materials,Conductor,CNT-g-GO,C/O,,,,,0.06,,,,,,,,,,,,,,,,,,,,,,,,,,,,108.796,88.9386,80.0918,62.6874,30.5828,4.06383,,,0.039604,0.0693069,0.0693069,0.108911,0.663366,,,,,,,,,,68.8933,,,,,,,,,,,,,,,,,,,,,,,,Y,,,,,,,,,,,,,,,,,,,,,,,,,,,,,,,,,,,,,,,,,,,,,,,,,,,,,,,,,,,,,,,,
544,93,202205,COMPOSITES SCIENCE AND TECHNOLOGY,10.1016/j.compscitech.2022.109547,Acrylic Elastomer (AE),,,,,,,12.22,10.6982,6.74391,6.43199,9.7549,,,0.039604,0.0891089,0.0693069,0.0891089,0.029703,42.5692,,,,,,,,1.44681,Ceramic Materials,Conductor,CNT-g-GO,C/O,,,,,0.0672,,,,,,,,,,,,,,,,,,,,,,,,,,,,205.379,162.297,127.734,106.685,59.9103,4.74468,,,0.188119,0.0990099,0.128713,0.128713,0.564356,,,,,,,,,,55.8498,,,,,,,,,,,,,,,,,,,,,,,,Y,,,,,,,,,,,,,,,,,,,,,,,,,,,,,,,,,,,,,,,,,,,,,,,,,,,,,,,,,,,,,,,,
545,93,202205,COMPOSITES SCIENCE AND TECHNOLOGY,10.1016/j.compscitech.2022.109547,Acrylic Elastomer (AE),,,,,,,12.22,10.6982,6.74391,6.43199,9.7549,,,0.039604,0.0891089,0.0693069,0.0891089,0.029703,42.5692,,,,,,,,1.44681,Ceramic Materials,Conductor,CNT-g-GO,C/O,,,,,0.0757,,,,,,,,,,,,,,,,,,,,,,,,,,,,476.767,278.387,197.44,148.225,58.6551,5.23404,,,0.326733,0.168317,0.138614,0.465347,1.57426,,,,,,,,,,43.2806,,,,,,,,,,,,,,,,,,,,,,,,Y,,,,,,,,,,,,,,,,,,,,,,,,,,,,,,,,,,,,,,,,,,,,,,,,,,,,,,,,,,,,,,,,
546,93,202205,COMPOSITES SCIENCE AND TECHNOLOGY,10.1016/j.compscitech.2022.109547,Acrylic Elastomer (AE),,,,,,,12.22,10.6982,6.74391,6.43199,9.7549,,,0.039604,0.0891089,0.0693069,0.0891089,0.029703,42.5692,,,,,,,,1.44681,Ceramic Materials,Conductor,CNT-g-GO,C/O,,,,,0.0848,,,,,,,,,,,,,,,,,,,,,,,,,,,,217.596,125.621,71.4965,47.9997,6.11253,5.74468,,,0.920792,0.425743,0.257426,0.49505,2.07921,,,,,,,,,,35.2174,,,,,,,,,,,,,,,,,,,,,,,,Y,,,,,,,,,,,,,,,,,,,,,,,,,,,,,,,,,,,,,,,,,,,,,,,,,,,,,,,,,,,,,,,,
547,93,202205,COMPOSITES SCIENCE AND TECHNOLOGY,10.1016/j.compscitech.2022.109547,Acrylic Elastomer (AE),,,,,,,12.22,10.6982,6.74391,6.43199,9.7549,,,0.039604,0.0891089,0.0693069,0.0891089,0.029703,42.5692,,,,,,,,1.44681,Ceramic Materials,Conductor,CNT-g-GO,C/O,,,,,0.0929,,,,,,,,,,,,,,,,,,,,,,,,,,,,132.023,80.4062,55.6215,33.3146,9.78508,6.21277,,,1.0198,0.524752,0.524752,1.39604,1.31683,,,,,,,,,,29.0514,,,,,,,,,,,,,,,,,,,,,,,,Y,,,,,,,,,,,,,,,,,,,,,,,,,,,,,,,,,,,,,,,,,,,,,,,,,,,,,,,,,,,,,,,,
548,93,202205,COMPOSITES SCIENCE AND TECHNOLOGY,10.1016/j.compscitech.2022.109547,Acrylic Elastomer (AE),,,,,,,6.31099,5.14505,3.99209,3.67268,2.94299,,,0.150975,0.144323,0.137445,0.0893562,0.0962904,42.5692,,,,,,,,1.44681,Ceramic Materials,Conductor,CNT/GO,C/O,,,,,0,,,,,,,,,,,,,,,,,,,,,,,,,,,,6.31099,5.14505,3.99209,3.67268,2.94299,1.44681,,,0.150975,0.144323,0.137445,0.0893562,0.0962904,,,,,,,,,,,,,,,,,,,,,,,,,,,,,,,,,,Y,,,,,,,,,,,,,,,,,,,,,,,,,,,,,,,,,,,,,,,,,,,,,,,,,,,,,,,,,,,,,,,,
549,93,202205,COMPOSITES SCIENCE AND TECHNOLOGY,10.1016/j.compscitech.2022.109547,Acrylic Elastomer (AE),,,,,,,6.31099,5.14505,3.99209,3.67268,2.94299,,,0.150975,0.144323,0.137445,0.0893562,0.0962904,42.5692,,,,,,,,1.44681,Ceramic Materials,Conductor,CNT/GO,C/O,,,,,0.0057,,,,,,,,,,,,,,,,,,,,,,,,,,,,11.7806,8.08025,8.19538,7.04068,9.66254,1.76596,,,0.205886,0.116811,0.0961213,0.103112,0.0549667,,,,,,,,,,,,,,,,,,,,,,,,,,,,,,,,,,Y,,,,,,,,,,,,,,,,,,,,,,,,,,,,,,,,,,,,,,,,,,,,,,,,,,,,,,,,,,,,,,,,
550,93,202205,COMPOSITES SCIENCE AND TECHNOLOGY,10.1016/j.compscitech.2022.109547,Acrylic Elastomer (AE),,,,,,,6.31099,5.14505,3.99209,3.67268,2.94299,,,0.150975,0.144323,0.137445,0.0893562,0.0962904,42.5692,,,,,,,,1.44681,Ceramic Materials,Conductor,CNT/GO,C/O,,,,,0.0144,,,,,,,,,,,,,,,,,,,,,,,,,,,,21.8768,20.2842,17.8718,16.2869,13.4469,2.08511,,,0.205942,0.158079,0.0688916,0.0894126,0.123633,,,,,,,,,,,,,,,,,,,,,,,,,,,,,,,,,,Y,,,,,,,,,,,,,,,,,,,,,,,,,,,,,,,,,,,,,,,,,,,,,,,,,,,,,,,,,,,,,,,,
551,93,202205,COMPOSITES SCIENCE AND TECHNOLOGY,10.1016/j.compscitech.2022.109547,Acrylic Elastomer (AE),,,,,,,6.31099,5.14505,3.99209,3.67268,2.94299,,,0.150975,0.144323,0.137445,0.0893562,0.0962904,42.5692,,,,,,,,1.44681,Ceramic Materials,Conductor,CNT/GO,C/O,,,,,0.018,,,,,,,,,,,,,,,,,,,,,,,,,,,,38.2806,29.958,23.7621,20.4772,17.658,2.29787,,,0.35641,0.21282,0.151257,0.144323,0.082591,,,,,,,,,,,,,,,,,,,,,,,,,,,,,,,,,,Y,,,,,,,,,,,,,,,,,,,,,,,,,,,,,,,,,,,,,,,,,,,,,,,,,,,,,,,,,,,,,,,,
552,93,202205,COMPOSITES SCIENCE AND TECHNOLOGY,10.1016/j.compscitech.2022.109547,Acrylic Elastomer (AE),,,,,,,6.31099,5.14505,3.99209,3.67268,2.94299,,,0.150975,0.144323,0.137445,0.0893562,0.0962904,42.5692,,,,,,,,1.44681,Ceramic Materials,Conductor,CNT/GO,C/O,,,,,0.022,,,,,,,,,,,,,,,,,,,,,,,,,,,,47.538,40.4774,33.0143,25.5513,21.4518,2.55319,,,0.301669,0.240106,0.178656,0.171553,0.0963468,,,,,,,,,,,,,,,,,,,,,,,,,,,,,,,,,,Y,,,,,,,,,,,,,,,,,,,,,,,,,,,,,,,,,,,,,,,,,,,,,,,,,,,,,,,,,,,,,,,,
553,93,202205,COMPOSITES SCIENCE AND TECHNOLOGY,10.1016/j.compscitech.2022.109547,Acrylic Elastomer (AE),,,,,,,6.31099,5.14505,3.99209,3.67268,2.94299,,,0.150975,0.144323,0.137445,0.0893562,0.0962904,42.5692,,,,,,,,1.44681,Ceramic Materials,Conductor,CNT/GO,C/O,,,,,0.0252,,,,,,,,,,,,,,,,,,,,,,,,,,,,119.473,74.9789,50.2612,38.5913,31.555,2.7234,,,0.603056,0.349701,0.274383,0.171609,0.123746,,,,,,,,,,,,,,,,,,,,,,,,,,,,,,,,,,Y,,,,,,,,,,,,,,,,,,,,,,,,,,,,,,,,,,,,,,,,,,,,,,,,,,,,,,,,,,,,,,,,
554,93,202205,COMPOSITES SCIENCE AND TECHNOLOGY,10.1016/j.compscitech.2022.109547,Acrylic Elastomer (AE),,,,,,,6.31099,5.14505,3.99209,3.67268,2.94299,,,0.150975,0.144323,0.137445,0.0893562,0.0962904,42.5692,,,,,,,,1.44681,Ceramic Materials,Conductor,CNT/GO,C/O,,,,,0.0303,,,,,,,,,,,,,,,,,,,,,,,,,,,,156.071,102.754,75.0784,55.8338,37.4487,3.04255,,,1.76734,0.623858,0.34288,0.226294,0.137445,,,,,,,,,,,,,,,,,,,,,,,,,,,,,,,,,,Y,,,,,,,,,,,,,,,,,,,,,,,,,,,,,,,,,,,,,,,,,,,,,,,,,,,,,,,,,,,,,,,,
555,93,202205,COMPOSITES SCIENCE AND TECHNOLOGY,10.1016/j.compscitech.2022.109547,Acrylic Elastomer (AE),,,,,,,6.31099,5.14505,3.99209,3.67268,2.94299,,,0.150975,0.144323,0.137445,0.0893562,0.0962904,42.5692,,,,,,,,1.44681,Ceramic Materials,Conductor,CNT/GO,C/O,,,,,0.0406,,,,,,,,,,,,,,,,,,,,,,,,,,,,77.406,51.4245,35.9643,25.9806,8.4135,3.76596,,,1.17837,0.692299,0.520972,0.500338,0.438606,,,,,,,,,,,,,,,,,,,,,,,,,,,,,,,,,,Y,,,,,,,,,,,,,,,,,,,,,,,,,,,,,,,,,,,,,,,,,,,,,,,,,,,,,,,,,,,,,,,,
556,93,202205,COMPOSITES SCIENCE AND TECHNOLOGY,10.1016/j.compscitech.2022.109547,Acrylic Elastomer (AE),,,,,,,6.31099,5.14505,3.99209,3.67268,2.94299,,,0.150975,0.144323,0.137445,0.0893562,0.0962904,42.5692,,,,,,,,1.44681,Ceramic Materials,Conductor,CNT/GO,C/O,,,,,0.0514,,,,,,,,,,,,,,,,,,,,,,,,,,,,33.2351,21.9738,16.1891,11.2448,9.67207,4.68085,,,1.15064,0.829293,"
0.617037
",0.596234,0.644097,,,,,,,,,,,,,,,,,,,,,,,,,,,,,,,,,,Y,,,,,,,,,,,,,,,,,,,,,,,,,,,,,,,,,,,,,,,,,,,,,,,,,,,,,,,,,,,,,,,,
557,94,202202,Ceramics International,10.1016/j.ceramint.2021.11.150,Commercial methyl vinyl silicone rubber (SR，110-2),,,,,,,2.78,2.78,2.78,2.78,2.78,,,0,0,0,0,0,,,,,,,,,0.514,Ceramic Materials,Dielectric Material, CaCu3Ti4O12（CCTO）,Ca/Cu/Ti/O,,500,,0,,,,,,,,,,,,,,,,,,,,,,,,,,2,,,2.78,2.78,2.78,2.78,2.78,0.514,,,0,0,0,0,0,,,,,,,,1.46,,,,,,,,,,0.335,,,,,,,,,,,,,,,,Y,,,,,,,,,,,,,,,,,,,,,,,,,,,,,,,,,,,,,,,,,,,,,,,,,,,,,,,,,,,,,,,,
558,94,202202,Ceramics International,10.1016/j.ceramint.2021.11.150,Commercial methyl vinyl silicone rubber (SR，110-2),,,,,,,2.78,2.78,2.78,2.78,2.78,,,0,0,0,0,0,,,,,,,,,0.514,Ceramic Materials,Dielectric Material, CaCu3Ti4O12（CCTO）,Ca/Cu/Ti/O,,500,,0.1,,,,,,,,,,,,,,,,,,,,,,,,,,2,,,3.60368,3.72516,3.67308,3.725,3.63846,0.533,,,0.0007,0.0007,0.0007,0.0007,0.0007,,,,,,,,2.54,,,,,,,,,,0.511,,,,,,,,,,,,,,,,Y,,,,,,,,,,,,,,,,,,,,,,,,,,,,,,,,,,,,,,,,,,,,,,,,,,,,,,,,,,,,,,,,
559,94,202202,Ceramics International,10.1016/j.ceramint.2021.11.150,Commercial methyl vinyl silicone rubber (SR，110-2),,,,,,,2.78,2.78,2.78,2.78,2.78,,,0,0,0,0,0,,,,,,,,,0.514,Ceramic Materials,Conductor,Ti3C2Tx MXene,Ti/C,,,,0.012,,,,,,,,,,,,,,,,,,,,,,,,,,2,,,5.13376,5.15106,5.16837,5.18584,5.23878,0.467,,,0.0009,0.0009,0.0009,0.0009,0.0009,,,,,,,,2.74,,,,,,,,,,0.45,,,,,,,,,,,,,,,,Y,,,,,,,,,,,,,,,,,,,,,,,,,,,,,,,,,,,,,,,,,,,,,,,,,,,,,,,,,,,,,,,,
560,94,202202,Ceramics International,10.1016/j.ceramint.2021.11.150,Commercial methyl vinyl silicone rubber (SR，110-2),,,,,,,2.78,2.78,2.78,2.78,2.78,,,0,0,0,0,0,,,,,,,,,0.514,Ceramic Materials,Dielectric Material, CaCu3Ti4O12（CCTO）,Ca/Cu/Ti/O,,500,,0.02,,,,,,,,,,,,,,,,,,,,,,,,,,2,,,5.34211,5.36009,5.37757,5.35992,5.34296,0.472,,,0.001,0.001,0.001,0.001,0.001,,,,,,,,2.85,,,,,,,,,,0.478,,,,,,,,,,,,,,,,N,Ceramic Materials,Conductor,Ti3C2Tx MXene,Ti/C,,,,0.012,,HF solution etching of Ti3C2Tx MXene nanosheets,,,,,,,,,,,,,,,,,,,,,,,,,,,,,,,,,,,,,,,,,,,,,,,,,,,,,,
561,94,202202,Ceramics International,10.1016/j.ceramint.2021.11.150,Commercial methyl vinyl silicone rubber (SR，110-2),,,,,,,2.78,2.78,2.78,2.78,2.78,,,0,0,0,0,0,,,,,,,,,0.514,Ceramic Materials,Dielectric Material, CaCu3Ti4O12（CCTO）,Ca/Cu/Ti/O,,500,,0.03,,,,,,,,,,,,,,,,,,,,,,,,,,2,,,5.58575,5.53417,5.5508,5.56811,5.5866,0.483,,,0.001,0.001,0.001,0.001,0.001,,,,,,,,2.96,,,,,,,,,,0.495,,,,,,,,,,,,,,,,N,Ceramic Materials,Conductor,Ti3C2Tx MXene,Ti/C,,,,0.012,,HF solution etching of Ti3C2Tx MXene nanosheets,,,,,,,,,,,,,,,,,,,,,,,,,,,,,,,,,,,,,,,,,,,,,,,,,,,,,,
562,94,202202,Ceramics International,10.1016/j.ceramint.2021.11.150,Commercial methyl vinyl silicone rubber (SR，110-2),,,,,,,2.78,2.78,2.78,2.78,2.78,,,0,0,0,0,0,,,,,,,,,0.514,Ceramic Materials,Dielectric Material, CaCu3Ti4O12（CCTO）,Ca/Cu/Ti/O,,500,,0.05,,,,,,,,,,,,,,,,,,,,,,,,,,2,,,5.93374,5.98634,6.03809,6.02078,5.96921,0.498,,,0.001,0.001,0.001,0.001,0.001,,,,,,,,3,,,,,,,,,,0.505,,,,,,,,,,,,,,,,N,Ceramic Materials,Conductor,Ti3C2Tx MXene,Ti/C,,,,0.012,,HF solution etching of Ti3C2Tx MXene nanosheets,,,,,,,,,,,,,,,,,,,,,,,,,,,,,,,,,,,,,,,,,,,,,,,,,,,,,,
563,94,202202,Ceramics International,10.1016/j.ceramint.2021.11.150,Commercial methyl vinyl silicone rubber (SR，110-2),,,,,,,2.78,2.78,2.78,2.78,2.78,,,0,0,0,0,0,,,,,,,,,0.514,Ceramic Materials,Dielectric Material, CaCu3Ti4O12（CCTO）,Ca/Cu/Ti/O,,500,,0.08,,,,,,,,,,,,,,,,,,,,,,,,,,2,,,6.52504,6.54303,6.49026,6.50756,6.42103,0.505,,,0.001,0.001,0.001,0.001,0.001,,,,,,,,3.19,,,,,,,,,,0.535,,,,,,,,,,,,,,,,N,Ceramic Materials,Conductor,Ti3C2Tx MXene,Ti/C,,,,0.012,,HF solution etching of Ti3C2Tx MXene nanosheets,,,,,,,,,,,,,,,,,,,,,,,,,,,,,,,,,,,,,,,,,,,,,,,,,,,,,,
