Repository: dongyanghuang/amdata

File: data-2501.csv (part 8 of 8)
rticle dielectric loss (1kHz),2nd particle dielectric loss (10kHz),2nd particle dielectric loss (10^5Hz),2nd particle dielectric loss (1MHz),2nd particle conductivity (1Hz),2nd particle conductivity (10Hz),2nd particle conductivity (100Hz),2nd particle conductivity (1kHz),2nd particle conductivity (10kHz),2nd particle conductivity (10^5Hz),2nd particle conductivity (1MHz),3rd particle material category,3rd particle conductivity category,3rd particle component,3rd particle main elements,3rd particle morphology,3rd particle size,3rd particle arrangement,3rd doping ratio (wt),3rd doping ratio (vol),3rd particle synthesis method,3rd particle modification method,3rd particle relative dielectric constant (1Hz),3rd particle relative dielectric constant (10Hz),3rd particle relative dielectric constant (100Hz),3rd particle relative dielectric constant (1kHz),3rd particle relative dielectric constant (10kHz),3rd particle relative dielectric constant (10^5Hz),3rd particle relative dielectric constant (1MHz),3rd particle dielectric loss (1Hz),3rd particle dielectric loss (10Hz),3rd particle dielectric loss (100Hz),3rd particle dielectric loss (1kHz),3rd particle dielectric loss (10kHz),3rd particle dielectric loss (10^5Hz),3rd particle dielectric loss (1MHz),3rd particle conductivity (1Hz),3rd particle conductivity (10Hz),3rd particle conductivity (100Hz),3rd particle conductivity (1kHz),3rd particle conductivity (10kHz),3rd particle conductivity (10^5Hz),3rd particle conductivity (1MHz)
564,94,202202,Ceramics International,10.1016/j.ceramint.2021.11.150,Commercial methyl vinyl silicone rubber (SR，110-2),,,,,,,2.78,2.78,2.78,2.78,2.78,,,0,0,0,0,0,,,,,,,,,0.514,Ceramic Materials,Dielectric Material, CaCu3Ti4O12（CCTO）,Ca/Cu/Ti/O,,500,,0.1,,,,,,,,,,,,,,,,,,,,,,,,,,2,,,6.8732,6.82179,6.80313,6.78633,6.83825,0.516,,,0.001,0.001,0.001,0.001,0.001,,,,,,,,3.24,,,,,,,,,,0.554,,,,,,,,,,,,,,,,N,Ceramic Materials,Conductor,Ti3C2Tx MXene,Ti/C,,,,0.012,,HF solution etching of Ti3C2Tx MXene nanosheets,,,,,,,,,,,,,,,,,,,,,,,,,,,,,,,,,,,,,,,,,,,,,,,,,,,,,,
565,94,202202,Ceramics International,10.1016/j.ceramint.2021.11.150,Commercial methyl vinyl silicone rubber (SR，110-2),,,,,,,2.78,2.78,2.78,2.78,2.78,,,0,0,0,0,0,,,,,,,,,0.514,Ceramic Materials,Dielectric Material, CaCu3Ti4O12（CCTO）,Ca/Cu/Ti/O,,500,,0.12,,,,,,,,,,,,,,,,,,,,,,,,,,2,,,7.18624,7.23884,7.15129,7.16893,7.18607,0.523,,,0.0016,0.0015,0.0015,0.0015,0.0015,,,,,,,,3.33,,,,,,,,,,0.569,,,,,,,,,,,,,,,,N,Ceramic Materials,Conductor,Ti3C2Tx MXene,Ti/C,,,,0.012,,HF solution etching of Ti3C2Tx MXene nanosheets,,,,,,,,,,,,,,,,,,,,,,,,,,,,,,,,,,,,,,,,,,,,,,,,,,,,,,
566,95,202002,JOURNAL OF APPLIED POLYMER SCIENCE,10.1002/app.49197,PMMA,MMA,,AIBN,,,,"6.33152
","4.69556
","4.48237
","3.13008
","2.06323
",,,"0.043514
","0.0351549
","0.0267993
","0.020742
","0.010081
",,,,1.00E-10,1.00E-10,1.00E-10,3.00E-10,8.00E-10,,Ceramic Materials,Conductor,MXene Ti3C2(OH)(F),Ti/C/O/H/F,,,,0,,,,,,,,,,,,,,,,,,,,,,,,,In-situ polymerization,,,,"6.33152
","4.69556
","4.48237
","3.13008
","2.06323
",,,,"0.043514
","0.0351549
","0.0267993
","0.020742
","0.010081
",,,1.00E-10,1.00E-10,1.00E-10,3.00E-10,8.00E-10,,,,,,,,,,,,,,,,,,,,,,,,,,,Y,,,,,,,,,,,,,,,,,,,,,,,,,,,,,,,,,,,,,,,,,,,,,,,,,,,,,,,,,,,,,,,,
567,95,202002,JOURNAL OF APPLIED POLYMER SCIENCE,10.1002/app.49197,PMMA,MMA,,AIBN,,,,"6.33152
","4.69556
","4.48237
","3.13008
","2.06323
",,,"0.043514
","0.0351549
","0.0267993
","0.020742
","0.010081
",,,,1.00E-10,1.00E-10,1.00E-10,3.00E-10,8.00E-10,,Ceramic Materials,Conductor,MXene Ti3C2(OH)(F),Ti/C/O/H/F,,,,0.01,,,,,,,,,,,,,,,,,,,,,,,,,In-situ polymerization,,,,"25.3957
","14.3704
","11.028
","5.40562
","4.90876
",,,,"0.132282
","0.0754971
","0.0498577
","0.0357276
","0.0239175
",,,0.00000001,0.00000001,0.00000001,0.00000003,0.00000009,,,,,,,,,,,,,,,,,,,,,,,,,,,Y,,,,,,,,,,,,,,,,,,,,,,,,,,,,,,,,,,,,,,,,,,,,,,,,,,,,,,,,,,,,,,,,
568,95,202002,JOURNAL OF APPLIED POLYMER SCIENCE,10.1002/app.49197,PMMA,MMA,,AIBN,,,,"6.33152
","4.69556
","4.48237
","3.13008
","2.06323
",,,"0.043514
","0.0351549
","0.0267993
","0.020742
","0.010081
",,,,1.00E-10,1.00E-10,1.00E-10,3.00E-10,8.00E-10,,Ceramic Materials,Conductor,MXene Ti3C2(OH)(F),Ti/C/O/H/F,,,,0.02,,,,,,,,,,,,,,,,,,,,,,,,,In-situ polymerization,,,,"48.7237
","37.9882
","34.0759
","22.4806
","19.421
",,,,"0.142653
","0.0858717
","0.0602287
","0.0472586
","0.0354485
",,,0.000008,0.000008,0.000008,0.00002,0.00002,,,,,,,,,,,,,,,,,,,,,,,,,,,Y,,,,,,,,,,,,,,,,,,,,,,,,,,,,,,,,,,,,,,,,,,,,,,,,,,,,,,,,,,,,,,,,
569,95,202002,JOURNAL OF APPLIED POLYMER SCIENCE,10.1002/app.49197,PMMA,MMA,,AIBN,,,,"6.33152
","4.69556
","4.48237
","3.13008
","2.06323
",,,"0.043514
","0.0351549
","0.0267993
","0.020742
","0.010081
",,,,1.00E-10,1.00E-10,1.00E-10,3.00E-10,8.00E-10,,Ceramic Materials,Conductor,MXene Ti3C2(OH)(F),Ti/C/O/H/F,,,,0.03,,,,,,,,,,,,,,,,,,,,,,,,,In-situ polymerization,,,,"58.4038
","48.5167
","44.037
","32.4408
","29.3812
",,,,"0.150722
","0.0951081
","0.0671524
","0.0530223
","0.0423649
",,,0.00001,0.00001,0.00001,0.00002,0.00005,,,,,,,,,,,,,,,,,,,,,,,,,,,Y,,,,,,,,,,,,,,,,,,,,,,,,,,,,,,,,,,,,,,,,,,,,,,,,,,,,,,,,,,,,,,,,
570,95,202002,JOURNAL OF APPLIED POLYMER SCIENCE,10.1002/app.49197,PMMA,MMA,,AIBN,,,,"6.33152
","4.69556
","4.48237
","3.13008
","2.06323
",,,"0.043514
","0.0351549
","0.0267993
","0.020742
","0.010081
",,,,1.00E-10,1.00E-10,1.00E-10,3.00E-10,8.00E-10,,Ceramic Materials,Conductor,MXene Ti3C2(OH)(F),Ti/C/O/H/F,,,,0.04,,,,,,,,,,,,,,,,,,,,,,,,,In-situ polymerization,,,,"65.7995
","55.9116
","50.5808
","38.9855
",36.4941,,,,"0.159944
","0.102017
","0.0775198
","0.0599387
","0.0481177
",,,0.00001,0.00001,0.00001,0.00001,0.00009,,,,,,,,,,,,,,,,,,,,,,,,,,,Y,,,,,,,,,,,,,,,,,,,,,,,,,,,,,,,,,,,,,,,,,,,,,,,,,,,,,,,,,,,,,,,,
571,95,202002,JOURNAL OF APPLIED POLYMER SCIENCE,10.1002/app.49197,PMMA,MMA,,AIBN,,,,"6.33152
","4.69556
","4.48237
","3.13008
","2.06323
",,,"0.043514
","0.0351549
","0.0267993
","0.020742
","0.010081
",,,,1.00E-10,1.00E-10,1.00E-10,3.00E-10,8.00E-10,,Ceramic Materials,Conductor,MXene Ti3C2(OH)(F),Ti/C/O/H/F,,,,0.01,,,,,,,,,,,,,,,,,,,,,,,,,In-situ polymerization,,,,"29.1202
","19.9421
","20.3385
","9.57457
","9.97104
",,,,,,,,,,,,,,,,,,,,,,,,,,,,,,,,,,,,,,,,,,N,Ceramic Materials,Semiconductor,ZnO,Zn/O,,,,0.01,,Coprecipitation,,,,,,,,,,,,,,,,,,,,,,,,,,,,,,,,,,,,,,,,,,,,,,,,,,,,,,
572,95,202002,JOURNAL OF APPLIED POLYMER SCIENCE,10.1002/app.49197,PMMA,MMA,,AIBN,,,,"6.33152
","4.69556
","4.48237
","3.13008
","2.06323
",,,"0.043514
","0.0351549
","0.0267993
","0.020742
","0.010081
",,,,1.00E-10,1.00E-10,1.00E-10,3.00E-10,8.00E-10,,Ceramic Materials,Conductor,MXene Ti3C2(OH)(F),Ti/C/O/H/F,,,,0.02,,,,,,,,,,,,,,,,,,,,,,,,,In-situ polymerization,,,,"108.918
","93.357
","82.5782
","36.7025
","21.1414
",,,,"0.230316
","0.134294
","0.0867345
","0.0737716
","0.0550342
",,,0.00002,0.00002,0.00002,0.00003,0.0001,,,,,,,,,,,,,,,,,,,,,,,,,,,N,Ceramic Materials,Semiconductor,ZnO,Zn/O,,,,0.01,,Coprecipitation,,,,,,,,,,,,,,,,,,,,,,,,,,,,,,,,,,,,,,,,,,,,,,,,,,,,,,
573,95,202002,JOURNAL OF APPLIED POLYMER SCIENCE,10.1002/app.49197,PMMA,MMA,,AIBN,,,,"6.33152
","4.69556
","4.48237
","3.13008
","2.06323
",,,"0.043514
","0.0351549
","0.0267993
","0.020742
","0.010081
",,,,1.00E-10,1.00E-10,1.00E-10,3.00E-10,8.00E-10,,Ceramic Materials,Conductor,MXene Ti3C2(OH)(F),Ti/C/O/H/F,,,,0.03,,,,,,,,,,,,,,,,,,,,,,,,,In-situ polymerization,,,,"188.691
","174.721
","165.553
","119.677
","37.099
",,,,"0.285578
","0.164258
","0.102876
","0.0852953
","0.0677179
",,,0.00003,0.00004,0.00004,0.00005,0.0001,,,,,,,,,,,,,,,,,,,,,,,,,,,N,Ceramic Materials,Semiconductor,ZnO,Zn/O,,,,0.02,,Coprecipitation,,,,,,,,,,,,,,,,,,,,,,,,,,,,,,,,,,,,,,,,,,,,,,,,,,,,,,
574,95,202002,JOURNAL OF APPLIED POLYMER SCIENCE,10.1002/app.49197,PMMA,MMA,,AIBN,,,,"6.33152
","4.69556
","4.48237
","3.13008
","2.06323
",,,"0.043514
","0.0351549
","0.0267993
","0.020742
","0.010081
",,,,1.00E-10,1.00E-10,1.00E-10,3.00E-10,8.00E-10,,Ceramic Materials,Conductor,MXene Ti3C2(OH)(F),Ti/C/O/H/F,,,,0.04,,,,,,,,,,,,,,,,,,,,,,,,,In-situ polymerization,,,,"405.68
","342.276
","288.446
","247.333
",83.3761,,,,"0.319029
","0.185014
","0.123626
","0.102586
",0.086169,,,0.00007,0.00007,0.00007,0.00009,0.0002,,,,,,,,,,,,,,,,,,,,,,,,,,,N,Ceramic Materials,Semiconductor,ZnO,Zn/O,,,,0.02,,Coprecipitation,,,,,,,,,,,,,,,,,,,,,,,,,,,,,,,,,,,,,,,,,,,,,,,,,,,,,,
575,96,202302,ACS APPLIED MATERIALS & INTERFACES,10.1021/acsami.2c20668,PVA,,,,,,,"0.911986
","0.836891
","0.756299
","0.675707
","0.634062
",,,"0.0811594
","0.0753623
","0.0753623
","0.0826087
","0.0855072
",73,,,,,,,,2100,Ceramic Materials,Semiconductor,BP,B/P,,,,0,,,,,,,,,,,,,,,,,,,,,,,,,,,,,"0.911986
","0.836891
","0.756299
","0.675707
","0.634062
",2100,,,"0.0811594
","0.0753623
","0.0753623
","0.0826087
","0.0855072
",,,,,,,,0.45,,73,,,,,,,,54,,,,,,,,,,,,,,,,Y,,,,,,,,,,,,,,,,,,,,,,,,,,,,,,,,,,,,,,,,,,,,,,,,,,,,,,,,,,,,,,,,
576,96,202302,ACS APPLIED MATERIALS & INTERFACES,10.1021/acsami.2c20668,PVA,,,,,,,"0.911986
","0.836891
","0.756299
","0.675707
","0.634062
",,,"0.0811594
","0.0753623
","0.0753623
","0.0826087
","0.0855072
",73,,,,,,,,2100,Ceramic Materials,Semiconductor,BP,B/P,,,,0.1,,,,,,,,,,,,,,,,,,,,,,,,,,,,,"1.43412
","1.17581
","0.967439
","0.792403
","0.689589
",2100,,,"0.16087
","0.146377
","0.13913
","0.144928
","0.134783
",,,,,,,,0.25,,60,,,,,,,,40,,,,,,,,,,,,,,,,Y,,,,,,,,,,,,,,,,,,,,,,,,,,,,,,,,,,,,,,,,,,,,,,,,,,,,,,,,,,,,,,,,
577,96,202302,ACS APPLIED MATERIALS & INTERFACES,10.1021/acsami.2c20668,PVA,,,,,,,"0.911986
","0.836891
","0.756299
","0.675707
","0.634062
",,,"0.0811594
","0.0753623
","0.0753623
","0.0826087
","0.0855072
",73,,,,,,,,2100,Ceramic Materials,Semiconductor,BP,B/P,,,,0.2,,,,,,,,,,,,,,,,,,,,,,,,,,,,,"1.78976
","1.62034
","1.45074
","1.28682
","1.20628
",2250,,,"0.0768116
","0.0753623
","0.0826087
","0.0971014
","0.0985507
",,,,,,,,0.025,,35,,,,,,,,40,,,,,,,,,,,,,,,,Y,,,,,,,,,,,,,,,,,,,,,,,,,,,,,,,,,,,,,,,,,,,,,,,,,,,,,,,,,,,,,,,,
578,96,202302,ACS APPLIED MATERIALS & INTERFACES,10.1021/acsami.2c20668,PVA,,,,,,,"0.911986
","0.836891
","0.756299
","0.675707
","0.634062
",,,"0.0811594
","0.0753623
","0.0753623
","0.0826087
","0.0855072
",73,,,,,,,,2100,Ceramic Materials,Semiconductor,BP,B/P,,,,0.3,,,,,,,,,,,,,,,,,,,,,,,,,,,,,"2.37868
","2.08698
","1.81744
","1.53685
",1.36184,2750,,,"0.1
","0.1
","0.107246
","0.128986
",0.136232,,,,,,,,0.025,,22,,,,,,,,39,,,,,,,,,,,,,,,,Y,,,,,,,,,,,,,,,,,,,,,,,,,,,,,,,,,,,,,,,,,,,,,,,,,,,,,,,,,,,,,,,,
579,96,202302,ACS APPLIED MATERIALS & INTERFACES,10.1021/acsami.2c20668,PVA,,,,,,,"0.911986
","0.836891
","0.756299
","0.675707
","0.634062
",,,"0.0811594
","0.0753623
","0.0753623
","0.0826087
","0.0855072
",73,,,,,,,,2100,Ceramic Materials,Semiconductor,BP,B/P,,,,0.3,,,,,,,,,,,,,,,,,,,,,,,,,,,,,"2.02055
","1.77872
","1.54735
","1.31079
","1.20489
",,,,"0.107523
","0.0910092
","0.100795
","0.114862
","0.130765
",,,,,,,,,,,,,,,,,,,,,,,,,,,,,,,,,,N,Ceramic Materials,Dielectric,BNNS,B /N,sheet,,,0.002,,,,,,,,,,,,,,,,,,,,,,,,,,,,,,,,,,,,,,,,,,,,,,,,,,,,,,,,
580,96,202302,ACS APPLIED MATERIALS & INTERFACES,10.1021/acsami.2c20668,PVA,,,,,,,"0.911986
","0.836891
","0.756299
","0.675707
","0.634062
",,,"0.0811594
","0.0753623
","0.0753623
","0.0826087
","0.0855072
",73,,,,,,,,2100,Ceramic Materials,Semiconductor,BP,B/P,,,,0.3,,,,,,,,,,,,,,,,,,,,,,,,,,,,,"1.65452
","1.33951
","1.07155
","0.855916
","0.734302
",,,,"0.161957
","0.150336
","0.157676
","0.161957
","0.193761
",,,,,,,,,,,,,,,,,,,,,,,,,,,,,,,,,,N,Ceramic Materials,Dielectric,BNNS,B /N,sheet,,,0.004,,,,,,,,,,,,,,,,,,,,,,,,,,,,,,,,,,,,,,,,,,,,,,,,,,,,,,,,
581,96,202302,ACS APPLIED MATERIALS & INTERFACES,10.1021/acsami.2c20668,PVA,,,,,,,"0.911986
","0.836891
","0.756299
","0.675707
","0.634062
",,,"0.0811594
","0.0753623
","0.0753623
","0.0826087
","0.0855072
",73,,,,,,,,2100,Ceramic Materials,Semiconductor,BP,B/P,,,,0.3,,,,,,,,,,,,,,,,,,,,,,,,,,,,,"1.6545
","1.37609
","1.13434
","0.824516
","0.472848
",2700,,,"0.183364
","0.149725
","0.158899
","0.180306
","0.271437
",,,,,,,,0.35,,40,,,,,,,,55,,,,,,,,,,,,,,,,N,Ceramic Materials,Dielectric,BNNS,B /N,sheet,,,0.008,,,,,,,,,,,,,,,,,,,,,,,,,,,,,,,,,,,,,,,,,,,,,,,,,,,,,,,,
582,96,202302,ACS APPLIED MATERIALS & INTERFACES,10.1021/acsami.2c20668,PVA,,,,,,,"0.911986
","0.836891
","0.756299
","0.675707
","0.634062
",,,"0.0811594
","0.0753623
","0.0753623
","0.0826087
","0.0855072
",73,,,,,,,,2100,Ceramic Materials,Semiconductor,BP,B/P,,,,0.3,,,,,,,,,,,,,,,,,,,,,,,,,,,,,"1.40352
","1.22971
","1.07681
","0.908204
","0.812707
",2700,,,"0.152171
","0.0971254
","0.105076
","0.11792
","0.158287
",,,,,,,,0.4,,41,,,,,,,,55,,,,,,,,,,,,,,,,N,Ceramic Materials,Dielectric,BNNS,B /N,sheet,,,0.018,,,,,,,,,,,,,,,,,,,,,,,,,,,,,,,,,,,,,,,,,,,,,,,,,,,,,,,,
583,96,202302,ACS APPLIED MATERIALS & INTERFACES,10.1021/acsami.2c20668,PVA,,,,,,,"0.911986
","0.836891
","0.756299
","0.675707
","0.634062
",,,"0.0811594
","0.0753623
","0.0753623
","0.0826087
","0.0855072
",73,,,,,,,,2100,Ceramic Materials,Semiconductor,BP,B/P,,,,0.3,,,,,,,,,,,,,,,,,,,,,,,,,,,,,"1.24666
",1.07805,"
0.925147
","0.76177
",0.661099,2400,,,"0.138716
","0.106911
","0.118532
","0.129541
",0.251865,,,,,,,,0.35,,31,,,,,,,,46,,,,,,,,,,,,,,,,N,Ceramic Materials,Dielectric,BNNS,B /N,sheet,,,0.027,,,,,,,,,,,,,,,,,,,,,,,,,,,,,,,,,,,,,,,,,,,,,,,,,,,,,,,,
584,97,202202,MATERIALS LETTERS,10.1016/j.matlet.2022.131820,PVDF,,,,,,,7,7,7,7,,,,"0.0872113
","0.0128315
","0.00624465
","0.00624466
",,,,,,,,,,,Ceramic Materials,Conductor,MOF-MXene,Ti/Al/C,,,,0,,,,,,,,,,,,,,,,,,,,,,,,,,0.2,,,7,7,7,7,,,,,"0.0872113
","0.0128315
","0.00624465
","0.00624466
",,,,,,,,,,,,,,,,,,,,,,,,,,,,,,,,,,,Y,,,,,,,,,,,,,,,,,,,,,,,,,,,,,,,,,,,,,,,,,,,,,,,,,,,,,,,,,,,,,,,,
585,97,202202,MATERIALS LETTERS,10.1016/j.matlet.2022.131820,PVDF,,,,,,,7,7,7,7,,,,"0.0872113
","0.0128315
","0.00624465
","0.00624466
",,,,,,,,,,,Ceramic Materials,Conductor,MOF-MXene,Ti/Al/C,,,,0.005,,,,,,,,,,,,,,,,,,,,,,,,,,0.2,,,60,50,30,20,,,,,"0.32994
","0.206929
","0.103251
","0.0581694
",,,,,,,,,,,,,,,,,,,,,,,,,,,,,,,,,,,Y,,,,,,,,,,,,,,,,,,,,,,,,,,,,,,,,,,,,,,,,,,,,,,,,,,,,,,,,,,,,,,,,
586,97,202202,MATERIALS LETTERS,10.1016/j.matlet.2022.131820,PVDF,,,,,,,7,7,7,7,,,,"0.0872113
","0.0128315
","0.00624465
","0.00624466
",,,,,,,,,,,Ceramic Materials,Conductor,MOF-MXene,Ti/Al/C,,,,0.0099,,,,,,,,,,,,,,,,,,,,,,,,,,0.2,,,100,80,70,60,,,,,"0.368862
","0.420701
","0.268563
","0.135843
",,,,,,,,,,,,,,,,,,,,,,,,,,,,,,,,,,,Y,,,,,,,,,,,,,,,,,,,,,,,,,,,,,,,,,,,,,,,,,,,,,,,,,,,,,,,,,,,,,,,,
587,97,202202,MATERIALS LETTERS,10.1016/j.matlet.2022.131820,PVDF,,,,,,,7,7,7,7,,,,"0.0872113
","0.0128315
","0.00624465
","0.00624466
",,,,,,,,,,,Ceramic Materials,Conductor,MOF-MXene,Ti/Al/C,,,,0.0196,,,,,,,,,,,,,,,,,,,,,,,,,,0.2,,,300,200,100,80,,,,,"0.611591
","0.37207
","0.452866
","0.261976
",,,,,,,,,,,,,,,,,,,,,,,,,,,,,,,,,,,Y,,,,,,,,,,,,,,,,,,,,,,,,,,,,,,,,,,,,,,,,,,,,,,,,,,,,,,,,,,,,,,,,
588,97,202202,MATERIALS LETTERS,10.1016/j.matlet.2022.131820,PVDF,,,,,,,7,7,7,7,,,,"0.0872113
","0.0128315
","0.00624465
","0.00624466
",,,,,,,,,,,Ceramic Materials,Conductor,MOF-MXene,Ti/Al/C,,,,0.0291,,,,,,,,,,,,,,,,,,,,,,,,,,0.2,,,600,400,200,100,,,,,"0.689521
","0.449829
","0.443242
","0.300813
",,,,,,,,,,,,,,,,,,,,,,,,,,,,,,,,,,,Y,,,,,,,,,,,,,,,,,,,,,,,,,,,,,,,,,,,,,,,,,,,,,,,,,,,,,,,,,,,,,,,,
589,97,202202,MATERIALS LETTERS,10.1016/j.matlet.2022.131820,PVDF,,,,,,,7,7,7,7,,,,"0.0872113
","0.0128315
","0.00624465
","0.00624466
",,,,,,,,,,,Ceramic Materials,Conductor,MOF-MXene,Ti/Al/C,,,,0.0384,,,,,,,,,,,,,,,,,,,,,,,,,,0.2,,,900,700,600,200,,,,,"1.2524
","0.566253
","0.56929
","0.436741
",,,,,,,,,,,,,,,,,,,,,,,,,,,,,,,,,,,Y,,,,,,,,,,,,,,,,,,,,,,,,,,,,,,,,,,,,,,,,,,,,,,,,,,,,,,,,,,,,,,,,
590,97,202202,MATERIALS LETTERS,10.1016/j.matlet.2022.131820,PVDF,,,,,,,7,7,7,7,,,,"0.0872113
","0.0128315
","0.00624465
","0.00624466
",,,,,,,,,,,Ceramic Materials,Conductor,MOF-MXene,Ti/Al/C,,,,0.0476,,,,,,,,,,,,,,,,,,,,,,,,,,0.2,,,1000,900,700,300,,,,,"0.883447
","0.488666
","0.501497
",0.368777,,,,,,,,,,,,,,,,,,,,,,,,,,,,,,,,,,,Y,,,,,,,,,,,,,,,,,,,,,,,,,,,,,,,,,,,,,,,,,,,,,,,,,,,,,,,,,,,,,,,,
591,98,202210,JOURNAL OF ALLOYS AND COMPOUNDS,10.1016/j.jallcom.2022.167419,"Methyl vinyl silicone rubber (SR, 110-2)",,,,,,,2.8,2.8,2.8,2.8,2.8,,,0.00045,0.00045,0.00045,0.00045,0.00045,,,,,,,,,0.514,Ceramic Materials,Conductor,MXene ,Ti/Al/C/Ag,,,,0,,,,,,,,,,,,,,,,,,,,,,,,,Physical Mixing,2,,,2.8,2.8,2.8,2.8,2.8,0.514,,,0.00045,0.00045,0.00045,0.00045,0.00045,,,,,,,,1.46,,,,,,,,,,0.335,,,,,,,,,,,,,,,,Y,,,,,,,,,,,,,,,,,,,,,,,,,,,,,,,,,,,,,,,,,,,,,,,,,,,,,,,,,,,,,,,,
592,98,202210,JOURNAL OF ALLOYS AND COMPOUNDS,10.1016/j.jallcom.2022.167419,"Methyl vinyl silicone rubber (SR, 110-2)",,,,,,,2.8,2.8,2.8,2.8,2.8,,,0.00045,0.00045,0.00045,0.00045,0.00045,,,,,,,,,0.514,Ceramic Materials,Conductor,MXene ,Ti/Al/C/Ag,,,,0.012,,,,,,,,,,,,,,,,,,,,,,,,,Physical Mixing,2,,,"6.25592
","6.17062
","6.17062
","6.22749
","6.17062
",0.467,,,0.001,0.001,0.001,0.001,0.0009,,,,,,,,2.74,,,,,,,,,,0.45,,,,,,,,,,,,,,,,Y,,,,,,,,,,,,,,,,,,,,,,,,,,,,,,,,,,,,,,,,,,,,,,,,,,,,,,,,,,,,,,,,
593,98,202210,JOURNAL OF ALLOYS AND COMPOUNDS,10.1016/j.jallcom.2022.167419,"Methyl vinyl silicone rubber (SR, 110-2)",,,,,,,2.8,2.8,2.8,2.8,2.8,,,0.00045,0.00045,0.00045,0.00045,0.00045,,,,,,,,,0.514,Ceramic Materials,Conductor,MXene-0.8Ag ,Ti/Al/C/Ag,,,,0.012,,,,,,,,,,,,,,,,,,,,,,,,,Physical Mixing,2,,,"6.73934
","6.68246
","6.68246
","6.73934
","6.73934
",0.534,,,0.00105149,0.00105149,0.00105149,0.00105149,0.00105149,,,,,,,,2.66,,,,,,,,,,0.514,,,,,,,,,,,,,,,,Y,,,,,,,,,,,,,,,,,,,,,,,,,,,,,,,,,,,,,,,,,,,,,,,,,,,,,,,,,,,,,,,,
594,98,202210,JOURNAL OF ALLOYS AND COMPOUNDS,10.1016/j.jallcom.2022.167419,"Methyl vinyl silicone rubber (SR, 110-2)",,,,,,,2.8,2.8,2.8,2.8,2.8,,,0.00045,0.00045,0.00045,0.00045,0.00045,,,,,,,,,0.514,Ceramic Materials,Conductor,MXene-1.6Ag ,Ti/Al/C/Ag,,,,0.012,,,,,,,,,,,,,,,,,,,,,,,,,Physical Mixing,2,,,"6.88152
","6.85308
","6.79621
","6.85308
","6.85308
",0.548,,,0.00108878,0.00108878,0.00108878,0.00108878,0.00108878,,,,,,,,2.63,,,,,,,,,,0.522,,,,,,,,,,,,,,,,Y,,,,,,,,,,,,,,,,,,,,,,,,,,,,,,,,,,,,,,,,,,,,,,,,,,,,,,,,,,,,,,,,
595,98,202210,JOURNAL OF ALLOYS AND COMPOUNDS,10.1016/j.jallcom.2022.167419,"Methyl vinyl silicone rubber (SR, 110-2)",,,,,,,2.8,2.8,2.8,2.8,2.8,,,0.00045,0.00045,0.00045,0.00045,0.00045,,,,,,,,,0.514,Ceramic Materials,Conductor,MXene-2.4Ag ,Ti/Al/C/Ag,,,,0.012,,,,,,,,,,,,,,,,,,,,,,,,,Physical Mixing,2,,,"7.0237
","6.93839
","6.96682
","6.99526
","7.0237
",0.577,,,0.00114448,0.00114448,0.00114448,0.00114448,0.00114448,,,,,,,,2.6,,,,,,,,,,0.545,,,,,,,,,,,,,,,,Y,,,,,,,,,,,,,,,,,,,,,,,,,,,,,,,,,,,,,,,,,,,,,,,,,,,,,,,,,,,,,,,,
596,98,202210,JOURNAL OF ALLOYS AND COMPOUNDS,10.1016/j.jallcom.2022.167419,"Methyl vinyl silicone rubber (SR, 110-2)",,,,,,,2.8,2.8,2.8,2.8,2.8,,,0.00045,0.00045,0.00045,0.00045,0.00045,,,,,,,,,0.514,Ceramic Materials,Conductor, MXene- 3.2Ag,Ti/Al/C/Ag,,,,0.012,,,,,,,,,,,,,,,,,,,,,,,,,Physical Mixing,2,,,"7.33649
","7.30806
","7.30806
","7.27962
",7.33649,0.688,,,0.00123736,0.00123736,0.00123736,0.00123736,0.00123736,,,,,,,,2.57,,,,,,,,,,0.554,,,,,,,,,,,,,,,,Y,,,,,,,,,,,,,,,,,,,,,,,,,,,,,,,,,,,,,,,,,,,,,,,,,,,,,,,,,,,,,,,,
597,99,201908,RSC ADVANCES ,10.1039/c9ra04933a,"PVDF, Mw~534 000",,,,,,,15,14,14,13,10,,,0.04,0.02,0.02,0.05,0.1,,,,,,,,,,Ceramic Materials,Conductor,MWCNT,C,Cylindrical,外径6-9nm，长5微米,,,0,purchased from Sigma Aldrich,,,,,,,,,,,,,,,,,,,,,,,,,,,15,14,14,13,10,,,,0.04,0.02,0.02,0.05,0.1,,,,,,,,,,,,,,,,,,,,,,,,,,,,,,,,,,N,Ceramic Materials,Semiconductor, BaTiO3,Ba/Ti/O,Sphere,<100 nm,,,0,purchased from Sigma Aldrich,,,,,,,,,,,,,,,,,,,,,,,,,,,,,,,,,,,,,,,,,,,,,,,,,,,,,,
598,99,201908,RSC ADVANCES ,10.1039/c9ra04933a,"PVDF, Mw~534 000",,,,,,,15,14,14,13,10,,,0.04,0.02,0.02,0.05,0.1,,,,,,,,,,Ceramic Materials,Conductor,MWCNT,C,Cylindrical,外径6-9nm，长5微米,,,0,purchased from Sigma Aldrich,,,,,,,,,,,,,,,,,,,,,,,,,,,40,30,30,28,25,,,,0.4,0.15,0.1,0.1,0.3,,,,,,,,,,,,,,,,,,,,,,,,,,,,,,,,,,N,Ceramic Materials,Semiconductor, BaTiO3,Ba/Ti/O,Sphere,<100 nm,,,0.2,purchased from Sigma Aldrich,,,,,,,,,,,,,,,,,,,,,,,,,,,,,,,,,,,,,,,,,,,,,,,,,,,,,,
599,99,201908,RSC ADVANCES ,10.1039/c9ra04933a,"PVDF, Mw~534 000",,,,,,,15,14,14,13,10,,,0.04,0.02,0.02,0.05,0.1,,,,,,,,,,Ceramic Materials,Conductor,MWCNT,C,Cylindrical,外径6-9nm，长5微米,,,0.005,purchased from Sigma Aldrich,,,,,,,,,,,,,,,,,,,,,,,,,,,80,50,45,40,35,,,,0.5,0.3,0.2,0.1,0.2,,,0.0000005,0.0000007,0.000001,0.000005,0.0001,,,,,,,,,,,,,,,,,,,,,,,,,,,N,Ceramic Materials,Semiconductor, BaTiO3,Ba/Ti/O,Sphere,<100 nm,,,0.2,purchased from Sigma Aldrich,,,,,,,,,,,,,,,,,,,,,,,,,,,,,,,,,,,,,,,,,,,,,,,,,,,,,,
600,99,201908,RSC ADVANCES ,10.1039/c9ra04933a,"PVDF, Mw~534 000",,,,,,,15,14,14,13,10,,,0.04,0.02,0.02,0.05,0.1,,,,,,,,,,Ceramic Materials,Conductor,MWCNT,C,Cylindrical,外径6-9nm，长5微米,,,0.01,purchased from Sigma Aldrich,,,,,,,,,,,,,,,,,,,,,,,,,,,130,80,70,55,60,,,,0.5,0.3,0.2,0.1,0.2,,,0.0000005,0.0000007,0.000001,0.000005,0.0001,,,,,,,,,,,,,,,,,,,,,,,,,,,N,Ceramic Materials,Semiconductor, BaTiO3,Ba/Ti/O,Sphere,<100 nm,,,0.2,purchased from Sigma Aldrich,,,,,,,,,,,,,,,,,,,,,,,,,,,,,,,,,,,,,,,,,,,,,,,,,,,,,,
601,99,201908,RSC ADVANCES ,10.1039/c9ra04933a,"PVDF, Mw~534 000",,,,,,,15,14,14,13,10,,,0.04,0.02,0.02,0.05,0.1,,,,,,,,,,Ceramic Materials,Conductor,MWCNT,C,Cylindrical,外径6-9nm，长5微米,,,0.015,purchased from Sigma Aldrich,,,,,,,,,,,,,,,,,,,,,,,,,,,200,160,150,130,90,,,,0.5,0.3,0.2,0.1,0.2,,,0.0000005,0.0000007,0.000001,0.000005,0.0001,,,,,,,,,,,,,,,,,,,,,,,,,,,N,Ceramic Materials,Semiconductor, BaTiO3,Ba/Ti/O,Sphere,<100 nm,,,0.2,purchased from Sigma Aldrich,,,,,,,,,,,,,,,,,,,,,,,,,,,,,,,,,,,,,,,,,,,,,,,,,,,,,,
602,99,201908,RSC ADVANCES ,10.1039/c9ra04933a,"PVDF, Mw~534 000",,,,,,,15,14,14,13,10,,,0.04,0.02,0.02,0.05,0.1,,,,,,,,,,Ceramic Materials,Conductor,MWCNT,C,Cylindrical,外径6-9nm，长5微米,,,0.017,purchased from Sigma Aldrich,,,,,,,,,,,,,,,,,,,,,,,,,,,3100,700,600,400,300,,,,1500,900,90,20,3,,,0.01,0.01,0.01,0.01,0.01,,,,,,,,,,,,,,,,,,,,,,,,,,,N,Ceramic Materials,Semiconductor, BaTiO3,Ba/Ti/O,Sphere,<100 nm,,,0.2,purchased from Sigma Aldrich,,,,,,,,,,,,,,,,,,,,,,,,,,,,,,,,,,,,,,,,,,,,,,,,,,,,,,
603,99,201908,RSC ADVANCES ,10.1039/c9ra04933a,"PVDF, Mw~534 000",,,,,,,15,14,14,13,10,,,0.04,0.02,0.02,0.05,0.1,,,,,,,,,,Ceramic Materials,Conductor,MWCNT,C,Cylindrical,外径6-9nm，长5微米,,,0.019,purchased from Sigma Aldrich,,,,,,,,,,,,,,,,,,,,,,,,,,,2700,900,600,400,300,,,,1000,200,30,6,1,,,0.01,0.01,0.01,0.01,0.01,,,,,,,,,,,,,,,,,,,,,,,,,,,N,Ceramic Materials,Semiconductor, BaTiO3,Ba/Ti/O,Sphere,<100 nm,,,0.2,purchased from Sigma Aldrich,,,,,,,,,,,,,,,,,,,,,,,,,,,,,,,,,,,,,,,,,,,,,,,,,,,,,,
604,99,201908,RSC ADVANCES ,10.1039/c9ra04933a,"PVDF, Mw~534 000",,,,,,,15,14,14,13,10,,,0.04,0.02,0.02,0.05,0.1,,,,,,,,,,Ceramic Materials,Conductor,MWCNT,C,Cylindrical,外径6-9nm，长5微米,,,0.02,purchased from Sigma Aldrich,,,,,,,,,,,,,,,,,,,,,,,,,,,3000,900,800,600,400,,,,1000,200,30,6,1,,,0.01,0.01,0.01,0.01,0.01,,,,,,,,,,,,,,,,,,,,,,,,,,,N,Ceramic Materials,Semiconductor, BaTiO3,Ba/Ti/O,Sphere,<100 nm,,,0.2,purchased from Sigma Aldrich,,,,,,,,,,,,,,,,,,,,,,,,,,,,,,,,,,,,,,,,,,,,,,,,,,,,,,
605,99,201908,RSC ADVANCES ,10.1039/c9ra04933a,"PVDF, Mw~534 000",,,,,,,15,14,14,13,10,,,0.04,0.02,0.02,0.05,0.1,,,,,,,,,,Ceramic Materials,Conductor,MWCNT,C,Cylindrical,外径6-9nm，长5微米,,,0,purchased from Sigma Aldrich,,,,,,,,,,,,,,,,,,,,,,,,,,,15,14,14,13,10,,,,0.04,0.02,0.02,0.05,0.1,,,,,,,,,,,,,,,,,,,,,,,,,,,,,,,,,,N,Ceramic Materials,Semiconductor, BaTiO3,Ba/Ti/O,Sphere, 500-1000nm,,,0,purchased from Sigma Aldrich,,,,,,,,,,,,,,,,,,,,,,,,,,,,,,,,,,,,,,,,,,,,,,,,,,,,,,
606,99,201908,RSC ADVANCES ,10.1039/c9ra04933a,"PVDF, Mw~534 000",,,,,,,15,14,14,13,10,,,0.04,0.02,0.02,0.05,0.1,,,,,,,,,,Ceramic Materials,Conductor,MWCNT,C,Cylindrical,外径6-9nm，长5微米,,,0,purchased from Sigma Aldrich,,,,,,,,,,,,,,,,,,,,,,,,,,,30,29,28,28,25,,,,0.08,0.03,0.025,0.04,0.1,,,,,,,,,,,,,,,,,,,,,,,,,,,,,,,,,,N,Ceramic Materials,Semiconductor, BaTiO3,Ba/Ti/O,Sphere, 500-1000nm,,,0.2,purchased from Sigma Aldrich,,,,,,,,,,,,,,,,,,,,,,,,,,,,,,,,,,,,,,,,,,,,,,,,,,,,,,
607,99,201908,RSC ADVANCES ,10.1039/c9ra04933a,"PVDF, Mw~534 000",,,,,,,15,14,14,13,10,,,0.04,0.02,0.02,0.05,0.1,,,,,,,,,,Ceramic Materials,Conductor,MWCNT,C,Cylindrical,外径6-9nm，长5微米,,,0.005,purchased from Sigma Aldrich,,,,,,,,,,,,,,,,,,,,,,,,,,,50,45,43,40,38,,,,0.1,0.04,0.03,0.05,0.1,,,0.0000007,0.0000001,0.0000004,0.000004,0.00009,,,,,,,,,,,,,,,,,,,,,,,,,,,N,Ceramic Materials,Semiconductor, BaTiO3,Ba/Ti/O,Sphere, 500-1000nm,,,0.2,purchased from Sigma Aldrich,,,,,,,,,,,,,,,,,,,,,,,,,,,,,,,,,,,,,,,,,,,,,,,,,,,,,,
608,99,201908,RSC ADVANCES ,10.1039/c9ra04933a,"PVDF, Mw~534 000",,,,,,,15,14,14,13,10,,,0.04,0.02,0.02,0.05,0.1,,,,,,,,,,Ceramic Materials,Conductor,MWCNT,C,Cylindrical,外径6-9nm，长5微米,,,0.01,purchased from Sigma Aldrich,,,,,,,,,,,,,,,,,,,,,,,,,,,80,80,80,75,70,,,,0.1,0.04,0.03,0.05,0.1,,,0.0000007,0.0000001,0.0000004,0.000004,0.00009,,,,,,,,,,,,,,,,,,,,,,,,,,,N,Ceramic Materials,Semiconductor, BaTiO3,Ba/Ti/O,Sphere, 500-1000nm,,,0.2,purchased from Sigma Aldrich,,,,,,,,,,,,,,,,,,,,,,,,,,,,,,,,,,,,,,,,,,,,,,,,,,,,,,
609,99,201908,RSC ADVANCES ,10.1039/c9ra04933a,"PVDF, Mw~534 000",,,,,,,15,14,14,13,10,,,0.04,0.02,0.02,0.05,0.1,,,,,,,,,,Ceramic Materials,Conductor,MWCNT,C,Cylindrical,外径6-9nm，长5微米,,,0.015,purchased from Sigma Aldrich,,,,,,,,,,,,,,,,,,,,,,,,,,,70,70,65,60,55,,,,0.1,0.04,0.03,0.05,0.1,,,0.0000007,0.0000001,0.0000004,0.000004,0.00009,,,,,,,,,,,,,,,,,,,,,,,,,,,N,Ceramic Materials,Semiconductor, BaTiO3,Ba/Ti/O,Sphere, 500-1000nm,,,0.2,purchased from Sigma Aldrich,,,,,,,,,,,,,,,,,,,,,,,,,,,,,,,,,,,,,,,,,,,,,,,,,,,,,,
610,99,201908,RSC ADVANCES ,10.1039/c9ra04933a,"PVDF, Mw~534 000",,,,,,,15,14,14,13,10,,,0.04,0.02,0.02,0.05,0.1,,,,,,,,,,Ceramic Materials,Conductor,MWCNT,C,Cylindrical,外径6-9nm，长5微米,,,0.017,purchased from Sigma Aldrich,,,,,,,,,,,,,,,,,,,,,,,,,,,75,75,72,68,63,,,,0.1,0.04,0.03,0.05,0.1,,,0.0000007,0.0000001,0.0000004,0.000004,0.00009,,,,,,,,,,,,,,,,,,,,,,,,,,,N,Ceramic Materials,Semiconductor, BaTiO3,Ba/Ti/O,Sphere, 500-1000nm,,,0.2,purchased from Sigma Aldrich,,,,,,,,,,,,,,,,,,,,,,,,,,,,,,,,,,,,,,,,,,,,,,,,,,,,,,
611,99,201908,RSC ADVANCES ,10.1039/c9ra04933a,"PVDF, Mw~534 000",,,,,,,15,14,14,13,10,,,0.04,0.02,0.02,0.05,0.1,,,,,,,,,,Ceramic Materials,Conductor,MWCNT,C,Cylindrical,外径6-9nm，长5微米,,,0.019,purchased from Sigma Aldrich,,,,,,,,,,,,,,,,,,,,,,,,,,,180,170,150,120,85,,,,0.1,0.06,0.08,0.13,0.2,,,0.00000009,0.0000005,0.000002,0.00005,0.001,,,,,,,,,,,,,,,,,,,,,,,,,,,N,Ceramic Materials,Semiconductor, BaTiO3,Ba/Ti/O,Sphere, 500-1000nm,,,0.2,purchased from Sigma Aldrich,,,,,,,,,,,,,,,,,,,,,,,,,,,,,,,,,,,,,,,,,,,,,,,,,,,,,,
612,99,201908,RSC ADVANCES ,10.1039/c9ra04933a,"PVDF, Mw~534 000",,,,,,,15,14,14,13,10,,,0.04,0.02,0.02,0.05,0.1,,,,,,,,,,Ceramic Materials,Conductor,MWCNT,C,Cylindrical,外径6-9nm，长5微米,,,0.02,purchased from Sigma Aldrich,,,,,,,,,,,,,,,,,,,,,,,,,,,300,250,210,180,150,,,,0.18,0.1,0.13,0.1,0.3,,,0.0000006,0.000015,0.00001,0.00006,0.0005,,,,,,,,,,,,,,,,,,,,,,,,,,,N,Ceramic Materials,Semiconductor, BaTiO3,Ba/Ti/O,Sphere, 500-1000nm,,,0.2,purchased from Sigma Aldrich,,,,,,,,,,,,,,,,,,,,,,,,,,,,,,,,,,,,,,,,,,,,,,,,,,,,,,
613,100,201512,CARBON ,10.1016/j.carbon.2015.09.020,PMMA,MMA,,,,4,4,3,3,2.5,2.5,2,0.1,0.1,0.1,0.1,0.09,0.07,0.05,,1.00E-11,1.00E-10,0.000000001,0.00000001,0.0000001,0.000001,0.000003,,Ceramic Materials,Conductor,MWCNT,C,Cylindrical,直径10-20 nm，长度30 微米,,0,,"Purchased from Chengdu Organic Chemical Co., Ltd., China",,,,,,,,,,,,,,,,,,,,,,,,,4,4,3,3,2.5,2.5,2,,0.1,0.1,0.1,0.1,0.09,0.07,0.05,1.00E-11,1.00E-10,0.000000001,0.00000001,0.0000001,0.000001,0.000003,,,,,,,,,,,,,,,,,,,,,,,,,,,Y,,,,,,,,,,,,,,,,,,,,,,,,,,,,,,,,,,,,,,,,,,,,,,,,,,,,,,,,,,,,,,,,
614,100,201512,CARBON ,10.1016/j.carbon.2015.09.020,PMMA,MMA,,,,4,4,3,3,2.5,2.5,2,0.1,0.1,0.1,0.1,0.09,0.07,0.05,,1.00E-11,1.00E-10,0.000000001,0.00000001,0.0000001,0.000001,0.000003,,Ceramic Materials,Conductor,MWCNT,C,Cylindrical,直径10-20 nm，长度30 微米,,0.01,,"Purchased from Chengdu Organic Chemical Co., Ltd., China",,,,,,,,,,,,,,,,,,,,,,,,,5,5,4,4,4,4,4,,0.1,0.1,0.1,0.1,0.09,0.07,0.05,1.00E-12,1.00E-11,1.00E-10,0.000000001,0.00000001,0.0000001,0.000001,,,,,,,,,,,,,,,,,,,,,,,,,,,Y,,,,,,,,,,,,,,,,,,,,,,,,,,,,,,,,,,,,,,,,,,,,,,,,,,,,,,,,,,,,,,,,
615,100,201512,CARBON ,10.1016/j.carbon.2015.09.020,PMMA,MMA,,,,4,4,3,3,2.5,2.5,2,0.1,0.1,0.1,0.1,0.09,0.07,0.05,,1.00E-11,1.00E-10,0.000000001,0.00000001,0.0000001,0.000001,0.000003,,Ceramic Materials,Conductor,MWCNT,C,Cylindrical,直径10-20 nm，长度30 微米,,0.02,,"Purchased from Chengdu Organic Chemical Co., Ltd., China",,,,,,,,,,,,,,,,,,,,,,,,,6,6,5,5,5,5,5,,0.3,0.2,0.1,0.1,0.1,0.1,0.1,1.00E-11,1.00E-10,1.00E-10,0.000000001,0.00000001,0.0000001,0.000001,,,,,,,,,,,,,,,,,,,,,,,,,,,Y,,,,,,,,,,,,,,,,,,,,,,,,,,,,,,,,,,,,,,,,,,,,,,,,,,,,,,,,,,,,,,,,
616,100,201512,CARBON ,10.1016/j.carbon.2015.09.020,PMMA,MMA,,,,4,4,3,3,2.5,2.5,2,0.1,0.1,0.1,0.1,0.09,0.07,0.05,,1.00E-11,1.00E-10,0.000000001,0.00000001,0.0000001,0.000001,0.000003,,Ceramic Materials,Conductor,MWCNT,C,Cylindrical,直径10-20 nm，长度30 微米,,0.03,,"Purchased from Chengdu Organic Chemical Co., Ltd., China",,,,,,,,,,,,,,,,,,,,,,,,,10,9,9,9,8,8,8,,1,1,0.9,0.9,0.8,0.8,0.7,1.00E-11,1.00E-10,0.000000001,0.00000001,0.0000001,0.000001,0.00001,,,,,,,,,,,,,,,,,,,,,,,,,,,Y,,,,,,,,,,,,,,,,,,,,,,,,,,,,,,,,,,,,,,,,,,,,,,,,,,,,,,,,,,,,,,,,
617,100,201512,CARBON ,10.1016/j.carbon.2015.09.020,PMMA,MMA,,,,4,4,3,3,2.5,2.5,2,0.1,0.1,0.1,0.1,0.09,0.07,0.05,,1.00E-11,1.00E-10,0.000000001,0.00000001,0.0000001,0.000001,0.000003,,Ceramic Materials,Conductor,MWCNT,C,Cylindrical,直径10-20 nm，长度30 微米,,0.04,,"Purchased from Chengdu Organic Chemical Co., Ltd., China",,,,,,,,,,,,,,,,,,,,,,,,,40,30,25,20,18,16,10,,900,90,50,30,4,3,1,0.000000001,0.000000001,0.000000001,0.00000001,0.0000001,0.000001,0.00001,,,,,,,,,,,,,,,,,,,,,,,,,,,Y,,,,,,,,,,,,,,,,,,,,,,,,,,,,,,,,,,,,,,,,,,,,,,,,,,,,,,,,,,,,,,,,
618,100,201512,CARBON ,10.1016/j.carbon.2015.09.020,PMMA,MMA,,,,4,4,3,3,2.5,2.5,2,0.1,0.1,0.1,0.1,0.09,0.07,0.05,,1.00E-11,1.00E-10,0.000000001,0.00000001,0.0000001,0.000001,0.000003,,Ceramic Materials,Conductor,MWCNT,C,Cylindrical,直径10-20 nm，长度30 微米,,0.05,,"Purchased from Chengdu Organic Chemical Co., Ltd., China",,,,,,,,,,,,,,,,,,,,,,,,,,,,45,30,25,23,,,,,1000,100,80,10,,,,0.0000001,0.0000001,0.0000002,0.0000003,,,,,,,,,,,,,,,,,,,,,,,,,,,Y,,,,,,,,,,,,,,,,,,,,,,,,,,,,,,,,,,,,,,,,,,,,,,,,,,,,,,,,,,,,,,,,
619,100,201512,CARBON ,10.1016/j.carbon.2015.09.020,PMMA,MMA,,,,4,4,3,3,2.5,2.5,2,0.1,0.1,0.1,0.1,0.09,0.07,0.05,,1.00E-11,1.00E-10,0.000000001,0.00000001,0.0000001,0.000001,0.000003,,Ceramic Materials,Conductor,MWCNT,C,Cylindrical,直径10-20 nm，长度30 微米,,0.07,,"Purchased from Chengdu Organic Chemical Co., Ltd., China",,,,,,,,,,,,,,,,,,,,,,,,,,,,70,70,60,50,,,,,10000,1000,300,50,,,,0.00001,0.00001,0.00001,0.00002,,,,,,,,,,,,,,,,,,,,,,,,,,,Y,,,,,,,,,,,,,,,,,,,,,,,,,,,,,,,,,,,,,,,,,,,,,,,,,,,,,,,,,,,,,,,,
620,100,201512,CARBON ,10.1016/j.carbon.2015.09.020,PMMA,MMA,,,,4,4,3,3,2.5,2.5,2,0.1,0.1,0.1,0.1,0.09,0.07,0.05,,1.00E-11,1.00E-10,0.000000001,0.00000001,0.0000001,0.000001,0.000003,,Ceramic Materials,Conductor,MWCNT,C,Cylindrical,直径10-20 nm，长度30 微米,,0.1,,"Purchased from Chengdu Organic Chemical Co., Ltd., China",,,,,,,,,,,,,,,,,,,,,,,,,,,,100,90,80,70,,,,,100000,9000,1000,100,,,,0.0001,0.0001,0.0001,0.0001,,,,,,,,,,,,,,,,,,,,,,,,,,,Y,,,,,,,,,,,,,,,,,,,,,,,,,,,,,,,,,,,,,,,,,,,,,,,,,,,,,,,,,,,,,,,,
621,100,201512,CARBON ,10.1016/j.carbon.2015.09.020,PMMA,MMA,,,,4,4,3,3,2.5,2.5,2,0.1,0.1,0.1,0.1,0.09,0.07,0.05,,1.00E-11,1.00E-10,0.000000001,0.00000001,0.0000001,0.000001,0.000003,,Ceramic Materials,Conductor,MWCNT,C,Cylindrical,直径10-20 nm，长度30 微米,,0,,"Purchased from Chengdu Organic Chemical Co., Ltd., China",Wrapped with 1.5nm thick polymethyl methacrylate,,,,,,,,,,,,,,,,,,,,,,,,4,4,3,3,2.5,2.5,2,,0.1,0.1,0.1,0.09,0.08,0.08,0.05,1.00E-11,1.00E-10,0.000000001,0.00000001,0.0000001,0.000001,0.000003,,,,,,,,,,,,,,,,,,,,,,,,,,,Y,,,,,,,,,,,,,,,,,,,,,,,,,,,,,,,,,,,,,,,,,,,,,,,,,,,,,,,,,,,,,,,,
622,100,201512,CARBON ,10.1016/j.carbon.2015.09.020,PMMA,MMA,,,,4,4,3,3,2.5,2.5,2,0.1,0.1,0.1,0.1,0.09,0.07,0.05,,1.00E-11,1.00E-10,0.000000001,0.00000001,0.0000001,0.000001,0.000003,,Ceramic Materials,Conductor,MWCNT,C,Cylindrical,直径10-20 nm，长度30 微米,,0.01,,"Purchased from Chengdu Organic Chemical Co., Ltd., China",Wrapped with 1.5nm thick polymethyl methacrylate,,,,,,,,,,,,,,,,,,,,,,,,5,5,4,4,3.5,3.5,3,,0.1,0.1,0.1,0.09,0.08,0.08,0.05,1.00E-11,1.00E-10,1.00E-10,0.000000001,0.00000001,0.0000001,0.000001,,,,,,,,,,,,,,,,,,,,,,,,,,,Y,,,,,,,,,,,,,,,,,,,,,,,,,,,,,,,,,,,,,,,,,,,,,,,,,,,,,,,,,,,,,,,,
623,100,201512,CARBON ,10.1016/j.carbon.2015.09.020,PMMA,MMA,,,,4,4,3,3,2.5,2.5,2,0.1,0.1,0.1,0.1,0.09,0.07,0.05,,1.00E-11,1.00E-10,0.000000001,0.00000001,0.0000001,0.000001,0.000003,,Ceramic Materials,Conductor,MWCNT,C,Cylindrical,直径10-20 nm，长度30 微米,,0.03,,"Purchased from Chengdu Organic Chemical Co., Ltd., China",Wrapped with 1.5nm thick polymethyl methacrylate,,,,,,,,,,,,,,,,,,,,,,,,8,8,7,7,6,6,5,,0.1,0.1,0.1,0.09,0.08,0.08,0.05,1.00E-11,1.00E-10,1.00E-10,0.000000001,0.00000001,0.0000001,0.000001,,,,,,,,,,,,,,,,,,,,,,,,,,,Y,,,,,,,,,,,,,,,,,,,,,,,,,,,,,,,,,,,,,,,,,,,,,,,,,,,,,,,,,,,,,,,,
624,100,201512,CARBON ,10.1016/j.carbon.2015.09.020,PMMA,MMA,,,,4,4,3,3,2.5,2.5,2,0.1,0.1,0.1,0.1,0.09,0.07,0.05,,1.00E-11,1.00E-10,0.000000001,0.00000001,0.0000001,0.000001,0.000003,,Ceramic Materials,Conductor,MWCNT,C,Cylindrical,直径10-20 nm，长度30 微米,,0.06,,"Purchased from Chengdu Organic Chemical Co., Ltd., China",Wrapped with 1.5nm thick polymethyl methacrylate,,,,,,,,,,,,,,,,,,,,,,,,90,80,70,50,30,20,15,,40,30,20,10,10,10,10,1.00E-10,0.000000001,0.000000001,0.00000001,0.00000001,0.0000001,0.000001,,,,,,,,,,,,,,,,,,,,,,,,,,,Y,,,,,,,,,,,,,,,,,,,,,,,,,,,,,,,,,,,,,,,,,,,,,,,,,,,,,,,,,,,,,,,,
625,100,201512,CARBON ,10.1016/j.carbon.2015.09.020,PMMA,MMA,,,,4,4,3,3,2.5,2.5,2,0.1,0.1,0.1,0.1,0.09,0.07,0.05,,1.00E-11,1.00E-10,0.000000001,0.00000001,0.0000001,0.000001,0.000003,,Ceramic Materials,Conductor,MWCNT,C,Cylindrical,直径10-20 nm，长度30 微米,,0.07,,"Purchased from Chengdu Organic Chemical Co., Ltd., China",Wrapped with 1.5nm thick polymethyl methacrylate,,,,,,,,,,,,,,,,,,,,,,,,200,150,100,90,70,50,30,,900,100,90,70,20,20,10,0.000000001,0.000000001,0.000000001,0.00000001,0.0000001,0.000001,0.000001,,,,,,,,,,,,,,,,,,,,,,,,,,,Y,,,,,,,,,,,,,,,,,,,,,,,,,,,,,,,,,,,,,,,,,,,,,,,,,,,,,,,,,,,,,,,,
626,100,201512,CARBON ,10.1016/j.carbon.2015.09.020,PMMA,MMA,,,,4,4,3,3,2.5,2.5,2,0.1,0.1,0.1,0.1,0.09,0.07,0.05,,1.00E-11,1.00E-10,0.000000001,0.00000001,0.0000001,0.000001,0.000003,,Ceramic Materials,Conductor,MWCNT,C,Cylindrical,直径10-20 nm，长度30 微米,,0.09,,"Purchased from Chengdu Organic Chemical Co., Ltd., China",Wrapped with 1.5nm thick polymethyl methacrylate,,,,,,,,,,,,,,,,,,,,,,,,,,,300,200,100,90,,,,,1000,100,90,60,,,,0.000001,0.000001,0.000001,0.00001,,,,,,,,,,,,,,,,,,,,,,,,,,,Y,,,,,,,,,,,,,,,,,,,,,,,,,,,,,,,,,,,,,,,,,,,,,,,,,,,,,,,,,,,,,,,,
627,100,201512,CARBON ,10.1016/j.carbon.2015.09.020,PMMA,MMA,,,,4,4,3,3,2.5,2.5,2,0.1,0.1,0.1,0.1,0.09,0.07,0.05,,1.00E-11,1.00E-10,0.000000001,0.00000001,0.0000001,0.000001,0.000003,,Ceramic Materials,Conductor,MWCNT,C,Cylindrical,直径10-20 nm，长度30 微米,,0.12,,"Purchased from Chengdu Organic Chemical Co., Ltd., China",Wrapped with 1.5nm thick polymethyl methacrylate,,,,,,,,,,,,,,,,,,,,,,,,,,,400,350,300,100,,,,,20000,3000,1000,300,,,,0.0001,0.0001,0.0001,0.0001,,,,,,,,,,,,,,,,,,,,,,,,,,,Y,,,,,,,,,,,,,,,,,,,,,,,,,,,,,,,,,,,,,,,,,,,,,,,,,,,,,,,,,,,,,,,,
628,100,201512,CARBON ,10.1016/j.carbon.2015.09.020,PMMA,MMA,,,,4,4,3,3,2.5,2.5,2,0.1,0.1,0.1,0.1,0.09,0.07,0.05,,1.00E-11,1.00E-10,0.000000001,0.00000001,0.0000001,0.000001,0.000003,,Ceramic Materials,Conductor,MWCNT,C,Cylindrical,直径10-20 nm，长度30 微米,,0.15,,"Purchased from Chengdu Organic Chemical Co., Ltd., China",Wrapped with 1.5nm thick polymethyl methacrylate,,,,,,,,,,,,,,,,,,,,,,,,,,,900,700,500,300,,,,,1000000,100000,10000,1000,,,,0.0001,0.0001,0.0001,0.0001,,,,,,,,,,,,,,,,,,,,,,,,,,,Y,,,,,,,,,,,,,,,,,,,,,,,,,,,,,,,,,,,,,,,,,,,,,,,,,,,,,,,,,,,,,,,,
629,100,201512,CARBON ,10.1016/j.carbon.2015.09.020,PMMA,MMA,,,,4,4,3,3,2.5,2.5,2,0.1,0.1,0.1,0.1,0.09,0.07,0.05,,1.00E-11,1.00E-10,0.000000001,0.00000001,0.0000001,0.000001,0.000003,,Ceramic Materials,Conductor,MWCNT,C,Cylindrical,直径10-20 nm，长度30 微米,,0.2,,"Purchased from Chengdu Organic Chemical Co., Ltd., China",Wrapped with 1.5nm thick polymethyl methacrylate,,,,,,,,,,,,,,,,,,,,,,,,,,,400,500,400,300,,,,,5000000,200000,90000,10000,,,,0.001,0.001,0.001,0.001,,,,,,,,,,,,,,,,,,,,,,,,,,,Y,,,,,,,,,,,,,,,,,,,,,,,,,,,,,,,,,,,,,,,,,,,,,,,,,,,,,,,,,,,,,,,,
630,100,201512,CARBON ,10.1016/j.carbon.2015.09.020,PMMA,MMA,,,,4,4,3,3,2.5,2.5,2,0.1,0.1,0.1,0.1,0.09,0.07,0.05,,1.00E-11,1.00E-10,0.000000001,0.00000001,0.0000001,0.000001,0.000003,,Ceramic Materials,Conductor,MWCNT,C,Cylindrical,直径10-20 nm，长度30 微米,,0,,"Purchased from Chengdu Organic Chemical Co., Ltd., China",Wrapped with 2.4nm thick polymethyl methacrylate,,,,,,,,,,,,,,,,,,,,,,,,4,4,3,3,2.5,2.5,2,,0.3,0.7,0.7,0.6,0.5,0.4,0.4,1.00E-11,1.00E-10,0.000000001,0.00000001,0.0000001,0.000001,0.000003,,,,,,,,,,,,,,,,,,,,,,,,,,,Y,,,,,,,,,,,,,,,,,,,,,,,,,,,,,,,,,,,,,,,,,,,,,,,,,,,,,,,,,,,,,,,,
631,100,201512,CARBON ,10.1016/j.carbon.2015.09.020,PMMA,MMA,,,,4,4,3,3,2.5,2.5,2,0.1,0.1,0.1,0.1,0.09,0.07,0.05,,1.00E-11,1.00E-10,0.000000001,0.00000001,0.0000001,0.000001,0.000003,,Ceramic Materials,Conductor,MWCNT,C,Cylindrical,直径10-20 nm，长度30 微米,,0.02,,"Purchased from Chengdu Organic Chemical Co., Ltd., China",Wrapped with 2.4nm thick polymethyl methacrylate,,,,,,,,,,,,,,,,,,,,,,,,6,6,5,5,5,4,3,,0.3,0.7,0.7,0.6,0.5,0.4,0.4,1.00E-12,1.00E-11,1.00E-10,0.000000001,0.00000001,0.0000001,0.000001,,,,,,,,,,,,,,,,,,,,,,,,,,,Y,,,,,,,,,,,,,,,,,,,,,,,,,,,,,,,,,,,,,,,,,,,,,,,,,,,,,,,,,,,,,,,,
632,100,201512,CARBON ,10.1016/j.carbon.2015.09.020,PMMA,MMA,,,,4,4,3,3,2.5,2.5,2,0.1,0.1,0.1,0.1,0.09,0.07,0.05,,1.00E-11,1.00E-10,0.000000001,0.00000001,0.0000001,0.000001,0.000003,,Ceramic Materials,Conductor,MWCNT,C,Cylindrical,直径10-20 nm，长度30 微米,,0.05,,"Purchased from Chengdu Organic Chemical Co., Ltd., China",Wrapped with 2.4nm thick polymethyl methacrylate,,,,,,,,,,,,,,,,,,,,,,,,10,9,9,8,7,7,7,,0.8,0.8,0.9,0.8,0.7,0.62,0.5,1.00E-12,1.00E-11,1.00E-10,0.000000001,0.00000001,0.0000001,0.000001,,,,,,,,,,,,,,,,,,,,,,,,,,,Y,,,,,,,,,,,,,,,,,,,,,,,,,,,,,,,,,,,,,,,,,,,,,,,,,,,,,,,,,,,,,,,,
633,100,201512,CARBON ,10.1016/j.carbon.2015.09.020,PMMA,MMA,,,,4,4,3,3,2.5,2.5,2,0.1,0.1,0.1,0.1,0.09,0.07,0.05,,1.00E-11,1.00E-10,0.000000001,0.00000001,0.0000001,0.000001,0.000003,,Ceramic Materials,Conductor,MWCNT,C,Cylindrical,直径10-20 nm，长度30 微米,,0.1,,"Purchased from Chengdu Organic Chemical Co., Ltd., China",Wrapped with 2.4nm thick polymethyl methacrylate,,,,,,,,,,,,,,,,,,,,,,,,30,20,15,13,11,11,10,,10,8,7,5,4,3,2,1.00E-11,1.00E-10,0.000000001,0.00000001,0.0000001,0.000001,0.000003,,,,,,,,,,,,,,,,,,,,,,,,,,,Y,,,,,,,,,,,,,,,,,,,,,,,,,,,,,,,,,,,,,,,,,,,,,,,,,,,,,,,,,,,,,,,,
634,100,201512,CARBON ,10.1016/j.carbon.2015.09.020,PMMA,MMA,,,,4,4,3,3,2.5,2.5,2,0.1,0.1,0.1,0.1,0.09,0.07,0.05,,1.00E-11,1.00E-10,0.000000001,0.00000001,0.0000001,0.000001,0.000003,,Ceramic Materials,Conductor,MWCNT,C,Cylindrical,直径10-20 nm，长度30 微米,,0.15,,"Purchased from Chengdu Organic Chemical Co., Ltd., China",Wrapped with 2.4nm thick polymethyl methacrylate,,,,,,,,,,,,,,,,,,,,,,,,400,300,200,150,90,50,40,,10000,5000,1000,700,100,20,10,0.0000001,0.0000001,0.0000001,0.0000001,0.000001,0.000001,0.00001,,,,,,,,,,,,,,,,,,,,,,,,,,,Y,,,,,,,,,,,,,,,,,,,,,,,,,,,,,,,,,,,,,,,,,,,,,,,,,,,,,,,,,,,,,,,,
635,100,201512,CARBON ,10.1016/j.carbon.2015.09.020,PMMA,MMA,,,,4,4,3,3,2.5,2.5,2,0.1,0.1,0.1,0.1,0.09,0.07,0.05,,1.00E-11,1.00E-10,0.000000001,0.00000001,0.0000001,0.000001,0.000003,,Ceramic Materials,Conductor,MWCNT,C,Cylindrical,直径10-20 nm，长度30 微米,,0.175,,"Purchased from Chengdu Organic Chemical Co., Ltd., China",Wrapped with 2.4nm thick polymethyl methacrylate,,,,,,,,,,,,,,,,,,,,,,,,,,,1000,900,700,400,,,,,1000000,10000,9000,1000,,,,0.0001,0.0001,0.0001,0.0001,,,,,,,,,,,,,,,,,,,,,,,,,,,Y,,,,,,,,,,,,,,,,,,,,,,,,,,,,,,,,,,,,,,,,,,,,,,,,,,,,,,,,,,,,,,,,
636,100,201512,CARBON ,10.1016/j.carbon.2015.09.020,PMMA,MMA,,,,4,4,3,3,2.5,2.5,2,0.1,0.1,0.1,0.1,0.09,0.07,0.05,,1.00E-11,1.00E-10,0.000000001,0.00000001,0.0000001,0.000001,0.000003,,Ceramic Materials,Conductor,MWCNT,C,Cylindrical,直径10-20 nm，长度30 微米,,0.2,,"Purchased from Chengdu Organic Chemical Co., Ltd., China",Wrapped with 2.4nm thick polymethyl methacrylate,,,,,,,,,,,,,,,,,,,,,,,,,,,1050,900,800,700,,,,,10000000,1000000,100000,10000,,,,0.001,0.001,0.001,0.001,,,,,,,,,,,,,,,,,,,,,,,,,,,Y,,,,,,,,,,,,,,,,,,,,,,,,,,,,,,,,,,,,,,,,,,,,,,,,,,,,,,,,,,,,,,,,
