Repository: dongyanghuang/amdata

File: data.csv (part 2 of 9)
rticle dielectric loss (1kHz),2nd particle dielectric loss (10kHz),2nd particle dielectric loss (10^5Hz),2nd particle dielectric loss (1MHz),2nd particle conductivity (1Hz),2nd particle conductivity (10Hz),2nd particle conductivity (100Hz),2nd particle conductivity (1kHz),2nd particle conductivity (10kHz),2nd particle conductivity (10^5Hz),2nd particle conductivity (1MHz),3rd particle material category,3rd particle conductivity category,3rd particle component,3rd particle main elements,3rd particle morphology,3rd particle size,3rd particle arrangement,3rd doping ratio (wt),3rd doping ratio (vol),3rd particle synthesis method,3rd particle modification method,3rd particle relative dielectric constant (1Hz),3rd particle relative dielectric constant (10Hz),3rd particle relative dielectric constant (100Hz),3rd particle relative dielectric constant (1kHz),3rd particle relative dielectric constant (10kHz),3rd particle relative dielectric constant (10^5Hz),3rd particle relative dielectric constant (1MHz),3rd particle dielectric loss (1Hz),3rd particle dielectric loss (10Hz),3rd particle dielectric loss (100Hz),3rd particle dielectric loss (1kHz),3rd particle dielectric loss (10kHz),3rd particle dielectric loss (10^5Hz),3rd particle dielectric loss (1MHz),3rd particle conductivity (1Hz),3rd particle conductivity (10Hz),3rd particle conductivity (100Hz),3rd particle conductivity (1kHz),3rd particle conductivity (10kHz),3rd particle conductivity (10^5Hz),3rd particle conductivity (1MHz)
(Sylgard 184, Dow Corning)",,,,溶液共混、快速蒸发与搅拌,,,,,,,,,,,,,,,,,,,,,,,,无机非金属,导体,MWCNT,C,束,20,各向同性,0.03,,,,,,,,,,,,,,,,,,,,,,,,,物理混合,25,,,400,525,425,290,,,,,1180,100,0,0,,,,0.000046,0.000046,0.000046,0.000046,,,,,,,,,,,,,,,,,,,,,,,,,,,,是,,,,,,,,,,,,,,,,,,,,,,,,,,,,,,,,,,,,,,,,,,,,,,,,,,,,,,,,,,,,,,,,
84,12,201804,POLYMERS,10.3390/polym10040426,PDMS,,,,,,,,,,,,,,,,,,,,,,,,,,,,无机非金属,半导体,CCTO,Ca/Cu/Ti/O,球,,各向同性,,0.051,,,,,,,,100000,,,,,,,,,,,,,,,,,,,,,,,,,,,,,,,,,,,,,,,,,,,,,,,,,,,,,,,,,,,,,,,,,,是,,,,,,,,,,,,,,,,,,,,,,,,,,,,,,,,,,,,,,,,,,,,,,,,,,,,,,,,,,,,,,,,
85,13,201808,SMART MATERIALS AND STRUCTURES,10.1088/1361-665X/aacfe6,"PDMS
(Gelest®OE 41.4)",,,,,,,,,,,,,,,,,,,,,,,,,,,,无机非金属,导体,GO,C,球,,各向同性,,0.005,,,,,,,,,,,,,,,,,,,,0.00923,,,,溶液混合,0.75,,,,3.4,,,,,,,,0.09,,,,,,,,,,,,,97.9,,,20,,,,,,0.0507,,,,,16.9,,,,,,,,,,是,,,,,,,,,,,,,,,,,,,,,,,,,,,,,,,,,,,,,,,,,,,,,,,,,,,,,,,,,,,,,,,,
86,13,201808,SMART MATERIALS AND STRUCTURES,10.1088/1361-665X/aacfe6,"PDMS
(Gelest®OE 41.4)",,,,,,,,,,,,,,,,,,,,,,,,,,,,无机非金属,导体,rGO-150,C,球,,各向同性,,0.005,热还原法150℃,热还原引入官能团,,,,,,,,,,,,,,,,,,0.581,,,,溶液混合,0.75,,,,4.9,,,,,,,,0.26,,,,,,,,,,,,,90.2,,,20,,,,,,0.0894,,,,,20.94,,,,,,,,,,是,,,,,,,,,,,,,,,,,,,,,,,,,,,,,,,,,,,,,,,,,,,,,,,,,,,,,,,,,,,,,,,,
87,13,201808,SMART MATERIALS AND STRUCTURES,10.1088/1361-665X/aacfe6,"PDMS
(Gelest®OE 41.4)",,,,,,,,,,,,,,,,,,,,,,,,,,,,无机非金属,导体,rGO-200,C,球,,各向同性,,0.005,热还原法200℃,热还原引入官能团,,,,,,,,,,,,,,,,,,7.4,,,,溶液混合,0.75,,,,6.8,,,,,,,,0.31,,,,,,,,,,,,,85.14,,,20,,,,,,0.1116,,,,,26.56,,,,,,,,,,是,,,,,,,,,,,,,,,,,,,,,,,,,,,,,,,,,,,,,,,,,,,,,,,,,,,,,,,,,,,,,,,,
88,13,201808,SMART MATERIALS AND STRUCTURES,10.1088/1361-665X/aacfe6,"PDMS
(Gelest®OE 41.4)",,,,,,,,,,,,,,,,,,,,,,,,,,,,无机非金属,导体,rGO-300,C,球,,各向同性,,0.005,热还原法300℃,热还原引入官能团,,,,,,,,,,,,,,,,,,109,,,,溶液混合,0.75,,,,8.6,,,,,,,,0.38,,,,,,,,,,,,,81.18,,,20,,,,,,0.1332,,,,,31.05,,,,,,,,,,是,,,,,,,,,,,,,,,,,,,,,,,,,,,,,,,,,,,,,,,,,,,,,,,,,,,,,,,,,,,,,,,,
89,13,201808,SMART MATERIALS AND STRUCTURES,10.1088/1361-665X/aacfe6,"PDMS
(Gelest®OE 41.4)",,,,,,,,,,,,,,,,,,,,,,,,,,,,无机非金属,导体,rGO-400,C,球,,各向同性,,0.005,热还原法400℃,热还原引入官能团,,,,,,,,,,,,,,,,,,217,,,,溶液混合,0.75,,,,9.6,,,,,,,,0.41,,,,,,,,,,,,,75.24,,,20,,,,,,0.1287,,,,,32.88,,,,,,,,,,是,,,,,,,,,,,,,,,,,,,,,,,,,,,,,,,,,,,,,,,,,,,,,,,,,,,,,,,,,,,,,,,,
90,14,201810,IOP Conference Series-Materials Science and Engineering,10.1088/1757-899X/359/1/012017,"PDMS
（深圳市宏怡杰科技有限公司）",,,,,,,0.18,0.16,0.15,0.14,,,,0.11,0.06,0.025,0.015,,,,,,,,,,,无机非金属,半导体,Al2O3,Al/O,球,,各向同性,,0.15,"Aladdin Industrial Co (Shanghai, China)",,,,,,,,10.1,,,,,,,0.0004,,,,,,,,加热固化、Ag包覆,,,,5,4.7,4.6,4.5,,,,,0.04,0.04,0.03,0.02,,,,,,,,,,,,,,,,,,,,,,,,,,,,,,,,,,,是,,,,,,,,,,,,,,,,,,,,,,,,,,,,,,,,,,,,,,,,,,,,,,,,,,,,,,,,,,,,,,,,
91,14,201810,IOP Conference Series-Materials Science and Engineering,10.1088/1757-899X/359/1/012017,"PDMS
（深圳市宏怡杰科技有限公司）",,,,,,,0.18,0.16,0.15,0.14,,,,0.11,0.06,0.025,0.015,,,,,,,,,,,无机非金属,半导体,SrTiO3,Sr/Ti/O,球,,各向同性,,0.2,"Nantong Auxin Electronic Technology Co (Jiangsu, China)",,,,,,,,2080,,,,,,,,,,,,,,,,,,,9,9.2,8.8,8.1,,,,,0.04,0.04,0.03,0.02,,,,,,,,,,,,,,,,,,,,,,,,,,,,,,,,,,,是,,,,,,,,,,,,,,,,,,,,,,,,,,,,,,,,,,,,,,,,,,,,,,,,,,,,,,,,,,,,,,,,
92,14,201810,IOP Conference Series-Materials Science and Engineering,10.1088/1757-899X/359/1/012017,"PDMS
（深圳市宏怡杰科技有限公司）",,,,,,,0.18,0.16,0.15,0.14,,,,0.11,0.06,0.025,0.015,,,,,,,,,,,无机非金属,半导体,SrTiO3,Sr/Ti/O,球,,各向同性,,0.25,"Nantong Auxin Electronic Technology Co (Jiangsu, China)",,,,,,,,2080,,,,,,,,,,,,,,,,,,,15.5,14,13.5,13,,,,,0.125,0.06,0.04,0.03,,,,,,,,,,,,,,,,,,,,,,,,,,,,,,,,,,,否,无机非金属,半导体,Al2O3,Al/O,球,,各向同性,,0.15,"Aladdin Industrial Co (Shanghai, China)",,,,,,,,,,,,,,,,,,,,,,,,,,,,,,,,,,,,,,,,,,,,,,,,,,,,,,
93,15,201810,SMART MATERIALS AND STRUCTURES,10.1088/1361-665X/aad977,"PDMS
(实验室制备)",,,,由八甲基环四硅氧烷在H2SO4催化下在室温下进行本体聚合制备,,,,,,,,,,,,,,,,,,,,,,,,无机非金属,导体,CBSCP,C,球,,各向同性,0.25,,,,,,,,,,,,,,,,,,,,,,,,,,0.007,,,,,,,,0.264,,,,,,,,,,,,,,,,,,,,,,,,,,,,,,,,,,,,,,,1000,,是,,,,,,,,,,,,,,,,,,,,,,,,,,,,,,,,,,,,,,,,,,,,,,,,,,,,,,,,,,,,,,,,
94,15,201810,SMART MATERIALS AND STRUCTURES,10.1088/1361-665X/aad977,"PDMS
(实验室制备)",,,,由八甲基环四硅氧烷在H2SO4催化下在室温下进行本体聚合制备,,,,,,,,,,,,,,,,,,,,,,,,无机非金属,导体,CBSCP,C,球,,各向同性,0.5,,,,,,,,,,,,,,,,,,,,,,,,,,0.014,,,,,,,,0.288,,,,,,,,,,,,,,,,,,,,,,,,,,,,,,,,,,,,,,,1000,,是,,,,,,,,,,,,,,,,,,,,,,,,,,,,,,,,,,,,,,,,,,,,,,,,,,,,,,,,,,,,,,,,
95,16,201811,CHEMICAL ENGINEERING JOURNAL,10.1016/j.cej.2018.07.094,"PDMS
（Sylgard 184&186）",,,,2.5倍APTE0.7ml交联反应引入NH-基团,,,,,,,,,,,,,,,,,,,,,,,,,,,,,,,,,,,,,,,,,,,,,,,,,,,,,,,,,1.65,,,,2.52（5KHz）,,,,0.78,,,,0.0074（5KHz）,-2.1,-1.9,,,,,,,,,,46.3,,,,,,,,,,,,,,,3.23,,,,,,,,,,是,,,,,,,,,,,,,,,,,,,,,,,,,,,,,,,,,,,,,,,,,,,,,,,,,,,,,,,,,,,,,,,,
96,16,201811,CHEMICAL ENGINEERING JOURNAL,10.1016/j.cej.2018.07.094,"PDMS
（Sylgard 184&186）",,,,2.0倍APTE0.56ml交联反应引入NH-基团,,,,,,,,,,,,,,,,,,,,,,,,,,,,,,,,,,,,,,,,,,,,,,,,,,,,,,,,,1.53,,,,2.15（5KHz）,,,,2.12,,,,0.0047（5KHz）,-2.3,-2.2,,,,,,,,,,39.1,,,,,,,,,,,,,,,1.01,,,,,,,,,,是,,,,,,,,,,,,,,,,,,,,,,,,,,,,,,,,,,,,,,,,,,,,,,,,,,,,,,,,,,,,,,,,
97,16,201811,CHEMICAL ENGINEERING JOURNAL,10.1016/j.cej.2018.07.094,"PDMS
（Sylgard 184&186）",,,,1.5倍APTE0.42ml交联反应引入NH-基团,,,,,,,,,,,,,,,,,,,,,,,,,,,,,,,,,,,,,,,,,,,,,,,,,,,,,,,,,1.39,,,,2.01（5KHz）,,,,3.9,,,,0.0039（5KHz）,-2.35,-2.25,,,,,,,,,,36.4,,,,,,,,,,,,,,,0.52,,,,,,,,,,是,,,,,,,,,,,,,,,,,,,,,,,,,,,,,,,,,,,,,,,,,,,,,,,,,,,,,,,,,,,,,,,,
98,16,201811,CHEMICAL ENGINEERING JOURNAL,10.1016/j.cej.2018.07.094,"PDMS
（Sylgard 184&186）",,,,1.0倍APTE0.28ml交联反应引入NH-基团,,,,,,,,,,,,,,,,,,,,,,,,,,,,,,,,,,,,,,,,,,,,,,,,,,,,,,,,,1.26,,,,1.97（5KHz）,,,,4.92,,,,0.0030（5KHz）,-2.55,-2.4,,,,,,,,,,33.5,,,,,,,,,,,,,,,1.4,,,,,,,,,,是,,,,,,,,,,,,,,,,,,,,,,,,,,,,,,,,,,,,,,,,,,,,,,,,,,,,,,,,,,,,,,,,
99,17,201902,COLLOIDS AND SURFACES A-PHYSICOCHEMICAL AND ENGINEERING ASPECTS,10.1016/j.colsurfa.2018.11.067,"PDMS 
(Sylgard 184, Dow Corning)",,,,,,,2.6,2.6,2.6,2.6,,,,,,0.005,0..006,,,,,0,0,0,0.00001,,,金属,导体,AgNWs,Ag/Si/O,球,,各向同性,0.05,,多元醇法,SiO2包覆,,,,,,,,,,,,,,,,,,,,,,,0.11,,,.3.0,3.5,3.4,3.3,,,,,,,0.012,0.013,,,,0,0,0,0.000002,,,,,,,,,,,,,,,,,,5.17,,,,,,,,,,是,,,,,,,,,,,,,,,,,,,,,,,,,,,,,,,,,,,,,,,,,,,,,,,,,,,,,,,,,,,,,,,,
100,17,201902,COLLOIDS AND SURFACES A-PHYSICOCHEMICAL AND ENGINEERING ASPECTS,10.1016/j.colsurfa.2018.11.067,"PDMS 
(Sylgard 184, Dow Corning)",,,,,,,2.6,2.6,2.6,2.6,,,,,,0.005,0..006,,,,,0,0,0,0.00001,,,金属,导体,AgNWs,Ag/Si/O,球,,各向同性,0.1,,多元醇法,SiO2包覆,,,,,,,,,,,,,,,,,,,,,,,0.11,,,4.25,4.5,4.4,4.3,,,,,,,0.014,0.011,,,,0,0,0,0.000003,,,,,,,,,,,,,,,,,,9.04,,,,,,,,,,是,,,,,,,,,,,,,,,,,,,,,,,,,,,,,,,,,,,,,,,,,,,,,,,,,,,,,,,,,,,,,,,,
101,17,201902,COLLOIDS AND SURFACES A-PHYSICOCHEMICAL AND ENGINEERING ASPECTS,10.1016/j.colsurfa.2018.11.067,"PDMS 
(Sylgard 184, Dow Corning)",,,,,,,2.6,2.6,2.6,2.6,,,,,,0.005,0..006,,,,,0,0,0,0.00001,,,金属,导体,AgNWs,Ag/Si/O,球,,各向同性,0.15,,多元醇法,SiO2包覆,,,,,,,,,,,,,,,,,,,,,,,0.11,,,5.5,5.6,5.5,5.4,,,,,,,0.0175,0.0148,,,,0,0,0,0.000004,,,,,,,,,,,,,,,,,,2.26,,,,,,,,,,是,,,,,,,,,,,,,,,,,,,,,,,,,,,,,,,,,,,,,,,,,,,,,,,,,,,,,,,,,,,,,,,,
102,17,201902,COLLOIDS AND SURFACES A-PHYSICOCHEMICAL AND ENGINEERING ASPECTS,10.1016/j.colsurfa.2018.11.067,"PDMS 
(Sylgard 184, Dow Corning)",,,,,,,2.6,2.6,2.6,2.6,,,,,,0.005,0..006,,,,,0,0,0,0.00001,,,金属,导体,AgNWs,Ag/Si/O,球,,各向同性,0.2,,多元醇法,SiO2包覆,,,,,,,,,,,,,,,,,,,,,,,0.11,,,6.8,6.7,6.6,6.5,,,,,,,0.0148,0.0125,,,,0,0,0,0.000005,,,,,,,,,,,,,,,,,,2.99,,,,,,,,,,是,,,,,,,,,,,,,,,,,,,,,,,,,,,,,,,,,,,,,,,,,,,,,,,,,,,,,,,,,,,,,,,,
103,18,201902,MATERIALS CHEMISTRY AND PHYSICS,10.1016/j.matchemphys.2018.11.011,"PDMS
(TC-5005 A/B-C, BJB Enterprises Inc., USA.)",,,,,,,,,,,,,,,,,,,,,,,,,,,,无机非金属,半导体,TiO2,Ti/O,球,,各向同性,0,,,,,,,,,,127.5,,,,,,,,,,,,,,,物理混合,,,3.12,3.08,3,2,1,,0.038,,,,,,,,,,,,,,,14.03,,,,,,,,,,,,,,,,,,,,,,,,,,是,,,,,,,,,,,,,,,,,,,,,,,,,,,,,,,,,,,,,,,,,,,,,,,,,,,,,,,,,,,,,,,,
104,18,201902,MATERIALS CHEMISTRY AND PHYSICS,10.1016/j.matchemphys.2018.11.011,"PDMS
(TC-5005 A/B-C, BJB Enterprises Inc., USA.)",,,,,,,,,,,,,,,,,,,,,,,,,,,,无机非金属,半导体,TiO2,Ti/O,球,,各向同性,0.001,,,,,,,,,,127.5,,,,,,,,,,,,,,,物理混合,,,3.2,3.1,2.5,1.5,0.5,,0.027,,,,,,,,,,,,,,,18.61,,,,,,,,,,,,,,,,,,,,,,,,,,是,,,,,,,,,,,,,,,,,,,,,,,,,,,,,,,,,,,,,,,,,,,,,,,,,,,,,,,,,,,,,,,,
105,18,201902,MATERIALS CHEMISTRY AND PHYSICS,10.1016/j.matchemphys.2018.11.011,"PDMS
(TC-5005 A/B-C, BJB Enterprises Inc., USA.)",,,,,,,,,,,,,,,,,,,,,,,,,,,,无机非金属,半导体,TiO2,Ti/O,球,,各向同性,0.005,,,,,,,,,,127.5,,,,,,,,,,,,,,,物理混合,,,3.17,3.1,3.02,2.25,1.75,,0.038,,,,,,,,,,,,,,,15.35,,,,,,,,,,,,,,,,,,,,,,,,,,是,,,,,,,,,,,,,,,,,,,,,,,,,,,,,,,,,,,,,,,,,,,,,,,,,,,,,,,,,,,,,,,,
106,18,201902,MATERIALS CHEMISTRY AND PHYSICS,10.1016/j.matchemphys.2018.11.011,"PDMS
(TC-5005 A/B-C, BJB Enterprises Inc., USA.)",,,,,,,,,,,,,,,,,,,,,,,,,,,,无机非金属,半导体,TiO2,Ti/O,球,,各向同性,0.01,,,,,,,,,,127.5,,,,,,,,,,,,,,,物理混合,,,3.23,3.13,3,2.25,1.5,,0.03,,,,,,,,,,,,,,,20.14,,,,,,,,,,,,,,,,,,,,,,,,,,是,,,,,,,,,,,,,,,,,,,,,,,,,,,,,,,,,,,,,,,,,,,,,,,,,,,,,,,,,,,,,,,,
107,18,201902,MATERIALS CHEMISTRY AND PHYSICS,10.1016/j.matchemphys.2018.11.011,"PDMS
(TC-5005 A/B-C, BJB Enterprises Inc., USA.)",,,,,,,,,,,,,,,,,,,,,,,,,,,,无机非金属,半导体,TiO2,Ti/O,球,,各向同性,0.05,,,,,,,,,,127.5,,,,,,,,,,,,,,,物理混合,,,3.37,3.3,3.13,3.07,3.02,,0.032,,,,,,,,,,,,,,,17.96,,,,,,,,,,,,,,,,,,,,,,,,,,是,,,,,,,,,,,,,,,,,,,,,,,,,,,,,,,,,,,,,,,,,,,,,,,,,,,,,,,,,,,,,,,,
108,19,201905,JOURNAL OF ELECTRONIC MATERIALS,10.1007/s11664-019-07009-9,"PDMS
(M/S Bayer AG, North America)",,,,,,,,,,,,,,,,,,,,,,,,,,,,无机非金属,导体,MWCNTs,C,球,25,各向同性,0.01,,,在超声波作用下用酸性混合物处理。,,,,,,,,,,,,,,,,,,,,,,物理混合,,50,50,50,50,50,50,,,,,,,,,,,,,,,,,,,,,,,,,,,,,,,,,,,,,,,,,,,是,,,,,,,,,,,,,,,,,,,,,,,,,,,,,,,,,,,,,,,,,,,,,,,,,,,,,,,,,,,,,,,,
109,19,201905,JOURNAL OF ELECTRONIC MATERIALS,10.1007/s11664-019-07009-9,"PDMS
(M/S Bayer AG, North America)",,,,,,,,,,,,,,,,,,,,,,,,,,,,无机非金属,导体,MWCNTs,C,球,25,各向同性,0.02,,,在超声波作用下用酸性混合物处理。,,,,,,,,,,,,,,,,,,,,,,物理混合,,100,80,80,80,80,80,,,,,,,,,,,,,,,,,,,,,,,,,,,,,,,,,,,,,,,,,,,是,,,,,,,,,,,,,,,,,,,,,,,,,,,,,,,,,,,,,,,,,,,,,,,,,,,,,,,,,,,,,,,,
110,19,201905,JOURNAL OF ELECTRONIC MATERIALS,10.1007/s11664-019-07009-9,"PDMS
(M/S Bayer AG, North America)",,,,,,,,,,,,,,,,,,,,,,,,,,,,无机非金属,导体,MWCNTs,C,球,25,各向同性,0.04,,,在超声波作用下用酸性混合物处理。,,,,,,,,,,,,,,,,,,,,,,物理混合,,200,100,90,90,90,90,,,,,,,,,,,,,,,,,,,,,,,,,,,,,,,,,,,,,,,,,,,是,,,,,,,,,,,,,,,,,,,,,,,,,,,,,,,,,,,,,,,,,,,,,,,,,,,,,,,,,,,,,,,,
111,19,201905,JOURNAL OF ELECTRONIC MATERIALS,10.1007/s11664-019-07009-9,"PDMS
(M/S Bayer AG, North America)",,,,,,,,,,,,,,,,,,,,,,,,,,,,无机非金属,导体,MWCNTs,C,球,25,各向同性,0.05,,,在超声波作用下用酸性混合物处理。,,,,,,,,,,,,,,,,,,,,,,物理混合,,130,110,90,90,90,90,,,,,,,,,,,,,,,,,,,,,,,,,,,,,,,,,,,,,,,,,,,是,,,,,,,,,,,,,,,,,,,,,,,,,,,,,,,,,,,,,,,,,,,,,,,,,,,,,,,,,,,,,,,,
112,19,201905,JOURNAL OF ELECTRONIC MATERIALS,10.1007/s11664-019-07009-9,"PDMS
(M/S Bayer AG, North America)",,,,,,,,,,,,,,,,,,,,,,,,,,,,无机非金属,导体,MWCNTs,C,球,25,各向同性,0.06,,,在超声波作用下用酸性混合物处理。,,,,,,,,,,,,,,,,,,,,,,物理混合,,430,230,150,110,100,90,,,,,,,,,,,,,,,,,,,,,,,,,,,,,,,,,,,,,,,,,,,是,,,,,,,,,,,,,,,,,,,,,,,,,,,,,,,,,,,,,,,,,,,,,,,,,,,,,,,,,,,,,,,,
113,20,201907,ACS APPLIED NANO MATERIALS,10.1021/acsanm.9b00668,"PDMS
(D J Silicone)",,,,使用美国Sigma Aldrich采购的过氧化二异丙苯（mp=80°C；纯度=98%）作为固化剂。,,,,,,,,,,,,,,,,,,,,,,,,无机非金属,半导体,TiO2,Ti/O,球,20,各向同性,0.0909,,,溶胶法,,4.75,4,3.5,3,2.25,,,11000,2000,1000,500,500,,,,,,,,,物理混合,1,,10.5,9.75,9.2,9,8.75,,,,0.875,0.62,0.375,0.2,0.13,,,,,,,,,,,,,,,,,,,,,,,,,,,,,,,,,,,是,,,,,,,,,,,,,,,,,,,,,,,,,,,,,,,,,,,,,,,,,,,,,,,,,,,,,,,,,,,,,,,,
114,20,201907,ACS APPLIED NANO MATERIALS,10.1021/acsanm.9b00668,"PDMS
(D J Silicone)",,,,使用美国Sigma Aldrich采购的过氧化二异丙苯（mp=80°C；纯度=98%）作为固化剂。,,,,,,,,,,,,,,,,,,,,,,,,无机非金属,半导体,TiO2/La2O3,Ti/O/La,球,20,各向同性,0.0909,,,溶胶法,,5.5,4.6,3.8,3.2,2.5,,,21000,2600,1000,500,500,,,,,,,,,物理混合,1,,12.5,11.5,11,10.5,10.25,,,,0.88,0.615,0.38,0.2,0.135,,,,,,,,,,,,,,,,,,,,,,,,,,,,,,,,,,,是,,,,,,,,,,,,,,,,,,,,,,,,,,,,,,,,,,,,,,,,,,,,,,,,,,,,,,,,,,,,,,,,
115,20,201907,ACS APPLIED NANO MATERIALS,10.1021/acsanm.9b00668,"PDMS
(D J Silicone)",,,,使用美国Sigma Aldrich采购的过氧化二异丙苯（mp=80°C；纯度=98%）作为固化剂。,,,,,,,,,,,,,,,,,,,,,,,,无机非金属,半导体,TiO2/Cu2O,Ti/O/Cu,球,20,各向同性,0.0909,,,溶胶法,,5.5,4.6,4,3.4,2.8,,,24000,5000,1000,500,500,,,,,,,,,物理混合,1,,13,12,11.5,11,10.5,,,,1.12,0.68,0.385,0.25,0.24,,,,,,,,,,,,,,,,,,,,,,,,,,,,,,,,,,,是,,,,,,,,,,,,,,,,,,,,,,,,,,,,,,,,,,,,,,,,,,,,,,,,,,,,,,,,,,,,,,,,
116,21,201912,MATERIALS TODAY COMMUNICATIONS,10.1016/j.mtcomm.2019.100649,"PDMS 
(Sylgard 184, Dow Corning)",,,,,,,,,,,,,,,,,,,,,,,,,,,,无机非金属,导体,G-ODA,C,球,,各向同性,0.0025,,,,,,,,,,,,,,,,,,,,,,,,,,1,3,2.9,2.8,2.7,2.6,2.5,,,0.025,0.03,0.04,0.05,0.05,0.02,,,,,,,,,,,,,,,,,,,,,,,,,,,,,,,,,,,是,,,,,,,,,,,,,,,,,,,,,,,,,,,,,,,,,,,,,,,,,,,,,,,,,,,,,,,,,,,,,,,,
117,21,201912,MATERIALS TODAY COMMUNICATIONS,10.1016/j.mtcomm.2019.100649,"PDMS 
(Sylgard 184, Dow Corning)",,,,,,,,,,,,,,,,,,,,,,,,,,,,无机非金属,导体,G-ODA,C,球,,各向同性,0.005,,,,,,,,,,,,,,,,,,,,,,,,,,1,2.8,2.8,2.7,2.6,2.5,2.4,,,0.025,0.01,0.02,0.03,0.0.5,0.04,,,,,,,,,,,,,,,,,,,,,,,,,,,,,,,,,,,是,,,,,,,,,,,,,,,,,,,,,,,,,,,,,,,,,,,,,,,,,,,,,,,,,,,,,,,,,,,,,,,,
118,21,201912,MATERIALS TODAY COMMUNICATIONS,10.1016/j.mtcomm.2019.100649,"PDMS 
(Sylgard 184, Dow Corning)",,,,,,,,,,,,,,,,,,,,,,,,,,,,无机非金属,导体,G-ODA,C,球,,各向同性,0.0075,,,,,,,,,,,,,,,,,,,,,,,,,,1,3,2.9,2.85,2.75,2.6,2.5,,,0.025,0.02,0.03,0.04,0.05,0.03,,,,,,,,,,,,,,,,,,,,,,,,,,,,,,,,,,,是,,,,,,,,,,,,,,,,,,,,,,,,,,,,,,,,,,,,,,,,,,,,,,,,,,,,,,,,,,,,,,,,
119,21,201912,MATERIALS TODAY COMMUNICATIONS,10.1016/j.mtcomm.2019.100649,"PDMS 
(Sylgard 184, Dow Corning)",,,,,,,,,,,,,,,,,,,,,,,,,,,,无机非金属,导体,G-ODA,C,球,,各向同性,0.01,,,,,,,,,,,,,,,,,,,,,,,,,,1,3.2,3.1,3,2.6,2.4,2.3,,,0.025,0.04,0.06,0.07,0.05,0.02,,,,,,,,,,,,,,,,,,,,,,,,,,,,,,,,,,,是,,,,,,,,,,,,,,,,,,,,,,,,,,,,,,,,,,,,,,,,,,,,,,,,,,,,,,,,,,,,,,,,
120,22,201807,PROCEDIA COMPUTER SCIENCE,57510.1016/j.procs.2018.07.085,"VHB 4910
(3 M™ USA)",,,,,,,,,,,,,,,,,,,,,,,,,,,,,,,,,,,,,,,,,,,,,,,,,,,,,,,,,,,,,1,,,,,,,,,,,,,,,,,,,,,,,,,,2,,5.5,,,,0.25,,,,,,,,,,,,,,,,,是,,,,,,,,,,,,,,,,,,,,,,,,,,,,,,,,,,,,,,,,,,,,,,,,,,,,,,,,,,,,,,,,
121,22,201807,PROCEDIA COMPUTER SCIENCE,57510.1016/j.procs.2018.07.085,"VHB 4910
(3 M™ USA)",,,,,,,,,,,,,,,,,,,,,,,,,,,,,,,,,,,,,,,,,,,,,,,,,,,,,,,,,,,,,1,,,,,,,,,,,,,,,,,,,,,,,,,,2.5,,5.5,,,,0.32,,,,,,,,,,,,,,,,,是,,,,,,,,,,,,,,,,,,,,,,,,,,,,,,,,,,,,,,,,,,,,,,,,,,,,,,,,,,,,,,,,
122,22,201807,PROCEDIA COMPUTER SCIENCE,57510.1016/j.procs.2018.07.085,"VHB 4910
(3 M™ USA)",,,,,,,,,,,,,,,,,,,,,,,,,,,,,,,,,,,,,,,,,,,,,,,,,,,,,,,,,,,,,1,,,,,,,,,,,,,,,,,,,,,,,,,,3,,5.5,,,,0.4,,,,,,,,,,,,,,,,,是,,,,,,,,,,,,,,,,,,,,,,,,,,,,,,,,,,,,,,,,,,,,,,,,,,,,,,,,,,,,,,,,
123,22,201807,PROCEDIA COMPUTER SCIENCE,57510.1016/j.procs.2018.07.085,"VHB 4910
(3 M™ USA)",,,,,,,,,,,,,,,,,,,,,,,,,,,,,,,,,,,,,,,,,,,,,,,,,,,,,,,,,,,,,1,,,,,,,,,,,,,,,,,,,,,,,,,,3.5,,5.5,,,,0.6,,,,,,,,,,,,,,,,,是,,,,,,,,,,,,,,,,,,,,,,,,,,,,,,,,,,,,,,,,,,,,,,,,,,,,,,,,,,,,,,,,
124,22,201807,PROCEDIA COMPUTER SCIENCE,57510.1016/j.procs.2018.07.085,"VHB 4910
(3 M™ USA)",,,,,,,,,,,,,,,,,,,,,,,,,,,,,,,,,,,,,,,,,,,,,,,,,,,,,,,,,,,,,1,,,,,,,,,,,,,,,,,,,,,,,,,,4,,5.5,,,,0.7,,,,,,,,,,,,,,,,,是,,,,,,,,,,,,,,,,,,,,,,,,,,,,,,,,,,,,,,,,,,,,,,,,,,,,,,,,,,,,,,,,
125,23,201808,MATERIALS,10.3390/ma11081321,"PP
(HC314BF, Borealis, Abu Dhabi, United Arab Emirates)",,,,,,,,,,,,,,,,,,,,,,,,,,,,无机非金属,半导体,SiO2,Si/O,球,30,各向同性,,0(phr),,改性剂KH570对纳米SiO2改性,,,,,,,4.145,,,,,,,0.00002,,,,,,,,熔融法,,,,,,,,,1361,,,,,,,,,,,,,,,4.93,,338,,,,,,,,28,,,,,,,,,,,,,,,,否,聚合物,介电,POE,C/H/O,,,各向同性,,10(phr),,,,,,,,,,,,,,,,,,,,,,,,,,,,,,,,,,,,,,,,,,,,,,,,,,,,,,,
126,23,201808,MATERIALS,10.3390/ma11081321,"PP
(HC314BF, Borealis, Abu Dhabi, United Arab Emirates)",,,,,,,,,,,,,,,,,,,,,,,,,,,,无机非金属,半导体,SiO2,Si/O,球,30,各向同性,,1(phr),,改性剂KH570对纳米SiO2改性,,,,,,,4.145,,,,,,,0.00002,,,,,,,,熔融法,,,,,,,,,1465,,,,,,,,,,,,,,,4.89,,434.6,,,,,,,,30,,,,,,,,,,,,,,,,否,聚合物,介电,POE,C/H/O,,,各向同性,,10(phr),,,,,,,,,,,,,,,,,,,,,,,,,,,,,,,,,,,,,,,,,,,,,,,,,,,,,,,
127,24,201808,POLYMER,10.1016/j.polymer.2018.06.065,"VHB
（HEA，98%, Aldrich)",,,,原子转移自由基聚合（ATRP）法,,,,,,,,,,,,,,,,,,,,,,,,,,,,,,,,,,,,,,,,,,,,,,,,,,,,,,,,溶液浇铸法,260,,,,7.1,,,,0.86,,,,,,,,,,,,,,,,,,0,,25.5,,,,0.074,,,,,,,,,,,,,,,,,,,,,,,,,,,,,,,,,,,,,,,,,,,,,,,,,,,,,,,,,,,,,,,,,,,,,,,,,,,,,,,,,
128,25,201809,MATERIALS,10.3390/ma11091687,TPU T3170,,,,将EV A作为涂层涂覆到E-TPU膜上，预拉伸后，在空气中干燥24小时。,,,,,,,,,,,,,,,,,,,,,,,,聚合物,介电,EVA,C/H/O,,,,,,,,,,,,,,,,,,,,,,,,,,,,,,0.15,,6.3,5,4.5,4.2,4.1,,1.5,,0.38,0.2,0.25,0.2,0.1,,,,,,,,,11,,,,,45,,,,,,0.058,,,,,,,,,,,,,,,是,,,,,,,,,,,,,,,,,,,,,,,,,,,,,,,,,,,,,,,,,,,,,,,,,,,,,,,,,,,,,,,,
129,26,201810,Conference on Electrical Insulation and Dielectric Phenomena Annual Report,10.1109/CEIDP.2018.8544913,Silicone Elastomer,,,,单轴拉伸比为1.00,,,,,,,,,,,,,,,,,,,,,,,,无机非金属,半导体,TiO2,Ti/O,球,,各向同性,,0,,,,,,,,,127.5,,,,,,,,,,,,,,,,0.6,3.5,,,,,,,,,,,,,,,,,,,,,,,,,,,,,,,,,,,,,,,,,,,,,,,,是,,,,,,,,,,,,,,,,,,,,,,,,,,,,,,,,,,,,,,,,,,,,,,,,,,,,,,,,,,,,,,,,
130,26,201810,Conference on Electrical Insulation and Dielectric Phenomena Annual Report,10.1109/CEIDP.2018.8544913,Silicone Elastomer,,,,单轴拉伸比为1.00,,,,,,,,,,,,,,,,,,,,,,,,无机非金属,半导体,TiO2,Ti/O,球,,各向同性,,0.05,,,,,,,,,127.5,,,,,,,,,,,,,,,,0.6,4.5,,,,,,,,,,,,,,,,,,,,,,,,,,,,,,,,,,,,,,,,,,,,,,,,是,,,,,,,,,,,,,,,,,,,,,,,,,,,,,,,,,,,,,,,,,,,,,,,,,,,,,,,,,,,,,,,,
131,26,201810,Conference on Electrical Insulation and Dielectric Phenomena Annual Report,10.1109/CEIDP.2018.8544913,Silicone Elastomer,,,,单轴拉伸比为1.00,,,,,,,,,,,,,,,,,,,,,,,,无机非金属,半导体,TiO2,Ti/O,球,,各向同性,,0.1,,,,,,,,,127.5,,,,,,,,,,,,,,,,0.6,5.25,,,,,,,,,,,,,,,,,,,,,,,,,,,,,,,,,,,,,,,,,,,,,,,,是,,,,,,,,,,,,,,,,,,,,,,,,,,,,,,,,,,,,,,,,,,,,,,,,,,,,,,,,,,,,,,,,
132,27,201812,JOURNAL OF MATERIALS CHEMISTRY C,10.1039/c8tc04454f,PDMS,,,,,,,,,,,,,,,,,,,,,,,,,,,,金属,导体,Cu,Cu,球,500,各向同性,0.03,,低温熔盐法,CuxO包覆,,,,,,,,,,,,,,,,,,,,,,室温共混,,,5,4.9,4.8,4.7,4.6,,,,0.045,0.019,0.015,0.014,0.01,,,,,,,,,,,,,,33,,,,0.082,,,,,,,,,,,,,,,,,是,,,,,,,,,,,,,,,,,,,,,,,,,,,,,,,,,,,,,,,,,,,,,,,,,,,,,,,,,,,,,,,,
133,27,201812,JOURNAL OF MATERIALS CHEMISTRY C,10.1039/c8tc04454f,PDMS,,,,,,,,,,,,,,,,,,,,,,,,,,,,金属,导体,Cu,Cu,球,500,各向同性,0.09,,低温熔盐法,CuxO包覆,,,,,,,,,,,,,,,,,,,,,,室温共混,,,5.5,5.3,5.2,5.1,5,,,,0.04,0.02,0.016,0.013,0.01,,,,,,,,,,,,,,28,,,,0.08,,,,,,,,,,,,,,,,,是,,,,,,,,,,,,,,,,,,,,,,,,,,,,,,,,,,,,,,,,,,,,,,,,,,,,,,,,,,,,,,,,
134,27,201812,JOURNAL OF MATERIALS CHEMISTRY C,10.1039/c8tc04454f,PDMS,,,,,,,,,,,,,,,,,,,,,,,,,,,,金属,导体,Cu,Cu,球,500,各向同性,0.15,,低温熔盐法,CuxO包覆,,,,,,,,,,,,,,,,,,,,,,室温共混,,,6,5.9,5.8,5.7,5.6,,,,0.047,0.022,0.018,0.015,0.012,,,,,,,,,,,,,,28,,,,0.084,,,,,,,,,,,,,,,,,是,,,,,,,,,,,,,,,,,,,,,,,,,,,,,,,,,,,,,,,,,,,,,,,,,,,,,,,,,,,,,,,,
135,27,201812,JOURNAL OF MATERIALS CHEMISTRY C,10.1039/c8tc04454f,PDMS,,,,,,,,,,,,,,,,,,,,,,,,,,,,金属,导体,Cu,Cu,球,500,各向同性,0.3,,低温熔盐法,CuxO包覆,,,,,,,,,,,,,,,,,,,,,,室温共混,,,9..0,8,7.7,7.5,7.3,,,,0.048,0.035,0.028,0.022,0.019,,,,,,,,,,,,,,13,,,,0.065,,,,,,,,,,,,,,,,,是,,,,,,,,,,,,,,,,,,,,,,,,,,,,,,,,,,,,,,,,,,,,,,,,,,,,,,,,,,,,,,,,
136,28,201812,NANOCOMPOSITES,10.1080/20550324.2018.1558800,"PDMS 
(Sylgard 184, Dow Corning)",,,,,,,,,,,,,,,,,,,,,,,,,,,1.8,金属,导体,Ag,Ag,球,200,各向同性,0,,,SiO2包覆,,,,,,,,,,,,,,,,,,,,,,,,3.6,3.55,3.1,2.6,2.55,2.5,,,0.022,0.06,0.115,0.05,0.02,0.01,,,,,,,,,,,,,,,,,,,,,,,,,,,,,,,,,,,是,,,,,,,,,,,,,,,,,,,,,,,,,,,,,,,,,,,,,,,,,,,,,,,,,,,,,,,,,,,,,,,,
137,28,201812,NANOCOMPOSITES,10.1080/20550324.2018.1558800,"PDMS 
(Sylgard 184, Dow Corning)",,,,,,,,,,,,,,,,,,,,,,,,,,,1.8,金属,导体,Ag,Ag,球,200,各向同性,0.01,,,SiO2包覆,,,,,,,,,,,,,,,,,,,,,,,,4.9,4.9,4.91,4.95,5,5.1,,,0.01,0.002,-0.001,-0.002,-0.003,-0.002,,,,,,,,,,,,,,,,,,,,,,,,,,,,,,,,,,,是,,,,,,,,,,,,,,,,,,,,,,,,,,,,,,,,,,,,,,,,,,,,,,,,,,,,,,,,,,,,,,,,
138,28,201812,NANOCOMPOSITES,10.1080/20550324.2018.1558800,"PDMS 
(Sylgard 184, Dow Corning)",,,,,,,,,,,,,,,,,,,,,,,,,,,1.8,金属,导体,Ag,Ag,球,200,各向同性,0.02,,,SiO2包覆,,,,,,,,,,,,,,,,,,,,,,,,5.75,5.74,5.73,5.73,5.73,5.73,,,0.012,0.003,-0.001,-0.002,0.001,0.002,,,,,,,,,,,,,,,,,,,,,,,,,,,,,,,,,,,是,,,,,,,,,,,,,,,,,,,,,,,,,,,,,,,,,,,,,,,,,,,,,,,,,,,,,,,,,,,,,,,,
139,28,201812,NANOCOMPOSITES,10.1080/20550324.2018.1558800,"PDMS 
(Sylgard 184, Dow Corning)",,,,,,,,,,,,,,,,,,,,,,,,,,,1.8,金属,导体,Ag,Ag,球,200,各向同性,0.03,,,SiO2包覆,,,,,,,,,,,,,,,,,,,,,,,,6.2,6.3,6.5,6.6,6.6,6.7,,,0.001,-0.015,-0.01,-0.003,-0.002,-0.002,,,,,,,,,,,,,,,,,,,,,,,,,,,,,,,,,,,是,,,,,,,,,,,,,,,,,,,,,,,,,,,,,,,,,,,,,,,,,,,,,,,,,,,,,,,,,,,,,,,,
140,29,201907,IRANIAN POLYMER JOURNAL,10.1007/s13726-019-00724-4,"高温硫化硅橡胶
（NE-5140）
(DJ Silicones Co.(China) )",,,,使用DCP固化剂份数1phr,,,,,,,,,,,,,,,,,,,,,,,,无机非金属,半导体,BaTiO3,Ba/Ti/O,球,,各向同性,0（phr）,,,,,,,,,,12000,,,,,,,,,,,,,,,,,,,,2.86,,,,3.201,,,,0.05,,,,,,,,,,,0.1,,,,,,,,,,,,,,,,,,,,,,,,,,是,,,,,,,,,,,,,,,,,,,,,,,,,,,,,,,,,,,,,,,,,,,,,,,,,,,,,,,,,,,,,,,,
141,29,201907,IRANIAN POLYMER JOURNAL,10.1007/s13726-019-00724-4,"高温硫化硅橡胶（NE-5140）
(DJ Silicones Co.(China) )",,,,使用DCP固化剂份数1phr,,,,,,,,,,,,,,,,,,,,,,,,无机非金属,半导体,BaTiO3,Ba/Ti/O,球,,各向同性,3.5（phr）,,,,,,,,,,12000,,,,,,,,,,,,,,,,,,,,3.16,,,,3.716,,,,0.09,,,,,,,,,,,0.1,,,,,,,,,,,,,,,,,,,,,,,,,,是,,,,,,,,,,,,,,,,,,,,,,,,,,,,,,,,,,,,,,,,,,,,,,,,,,,,,,,,,,,,,,,,
142,29,201907,IRANIAN POLYMER JOURNAL,10.1007/s13726-019-00724-4,"高温硫化硅橡胶（NE-5140）
(DJ Silicones Co.(China) )",,,,使用DCP固化剂份数5phr,,,,,,,,,,,,,,,,,,,,,,,,无机非金属,半导体,BaTiO3,Ba/Ti/O,球,,各向同性,12（phr）,,,,,,,,,,12000,,,,,,,,,,,,,,,,,,,,3.31,,,,3.697,,,,0.08,,,,,,,,,,,0.1,,,,,,,,,,,,,,,,,,,,,,,,,,是,,,,,,,,,,,,,,,,,,,,,,,,,,,,,,,,,,,,,,,,,,,,,,,,,,,,,,,,,,,,,,,,
143,29,201907,IRANIAN POLYMER JOURNAL,10.1007/s13726-019-00724-4,"高温硫化硅橡胶（NE-5140）
(DJ Silicones Co.(China) )",,,,使用DCP固化剂份数5phr,,,,,,,,,,,,,,,,,,,,,,,,无机非金属,半导体,BaTiO3,Ba/Ti/O,球,,各向同性,7.75（phr）,,,,,,,,,,12000,,,,,,,,,,,,,,,,,,,,3.21,,,,3.484,,,,0.08,,,,,,,,,,,0.1,,,,,,,,,,,,,,,,,,,,,,,,,,是,,,,,,,,,,,,,,,,,,,,,,,,,,,,,,,,,,,,,,,,,,,,,,,,,,,,,,,,,,,,,,,,
144,30,201906,ADVANCED MATERIALS,10.1002/adma.201900663,"PDMS 
(Sylgard 184)",,,,,,,,,,,,,,,,,,,,,,,,,,,,金属,导体,EGaIn,Ga/In,球,100,各向同性,,0.1,,,,,,,,,,,,,,,,,,,,,,,,,,,,,,,,,,,,,,,,,,,,,,,,,,0.3,,,,,,,,,,,,,,,,,,,,,,,,是,,,,,,,,,,,,,,,,,,,,,,,,,,,,,,,,,,,,,,,,,,,,,,,,,,,,,,,,,,,,,,,,
145,30,201906,ADVANCED MATERIALS,10.1002/adma.201900663,"PDMS 
(Sylgard 184)",,,,,,,,,,,,,,,,,,,,,,,,,,,,金属,导体,EGaIn,Ga/In,球,1000,各向同性,,0.1,,,,,,,,,,,,,,,,,,,,,,,,,,,,,,,,,,,,,,,,,,,,,,,,,,6,,,,,,,,,,,,,,,,,,,,,,,,是,,,,,,,,,,,,,,,,,,,,,,,,,,,,,,,,,,,,,,,,,,,,,,,,,,,,,,,,,,,,,,,,
146,30,201906,ADVANCED MATERIALS,10.1002/adma.201900663,"PDMS 
(Sylgard 184)",,,,,,,,,,,,,,,,,,,,,,,,,,,,金属,导体,EGaIn,Ga/In,球,10000,各向同性,,0.1,,,,,,,,,,,,,,,,,,,,,,,,,,,,,,,,,,,,,,,,,,,,,,,,,,2,,,,,,,,,,,,,,,,,,,,,,,,是,,,,,,,,,,,,,,,,,,,,,,,,,,,,,,,,,,,,,,,,,,,,,,,,,,,,,,,,,,,,,,,,
147,31,201905,JOURNAL OF MATERIALS CHEMISTRY C,10.1039/c8tc06460a,"聚二甲基硅氧烷PDMS-CN
(实验室制备)",,,,通过二月桂酸二丁基锡催化的缩合反应与2-氰基三乙氧基硅烷交联。,,,,,,,,,,,,,,,,,,,,,,,,无机非金属,导体,NS-CNTs,C,球,,各向同性,0.1,,,,,,,,,,,,,,,,,,,,,,,,,,0.1,,,,4.6,4.6,4.6,,1,,,,,,0.03（10^6Hz）,,,,,,,,,2.7,,,,,,,,,,,,,,,,,,,,,,,,,,是,,,,,,,,,,,,,,,,,,,,,,,,,,,,,,,,,,,,,,,,,,,,,,,,,,,,,,,,,,,,,,,,
148,31,201905,JOURNAL OF MATERIALS CHEMISTRY C,10.1039/c8tc06460a,"聚（甲基丙基硫乙基）硅氧烷P3-Cl
(实验室制备)",,,,通过二月桂酸二丁基锡催化的缩合反应与3-氯丙基三乙氧基硅烷交联。,,,,,,,,,,,,,,,,,,,,,,,,无机非金属,导体,NS-CNTs,C,球,,各向同性,0.1,,,,,,,,,,,,,,,,,,,,,,,,,,0.1,,,,6.3,6.3,6.3,,0.3,,,,,,0.02（10^6Hz）,,,,,,,,,0.95,,,,,,,,,,,,,,,,,,,,,,,,,,是,,,,,,,,,,,,,,,,,,,,,,,,,,,,,,,,,,,,,,,,,,,,,,,,,,,,,,,,,,,,,,,,
149,32,201904,ADVANCED FUNCTIONAL MATERIALS,10.1002/adfm.201808431,"热塑性巯基乙酸甲酯-改性苯乙烯-丁二烯-苯乙烯（MGSBS）弹性体
(实验室制备)",,,,接枝共聚,,,,,,,,,,,,,,,,,,,,,,,,,,,,,,,,,,,,,,,,,,,,,,,,,,,,,,,,,,,11.8,11.8,11.8,11.8,11.8,,2.9,,,,,,,,,,,,,,,6,9,17.6,0.33,,,,,,,,,,,,,,,,,,,,,,,,,,,,,,,,,,,,,,,,,,,,,,,,,,,,,,,,,,,,,,,,,,,,,,,,,,,,,,,,,,,,,,,
150,33,201901,POLYMER COMPOSITES,10.1002/pc.24479,"PDMS
(RTV-3483, Dow Corning)",,,,,,,,,,,,,,,,,,,,,,,,,,,0.25,无机非金属,介电,CCTO,Ca/Cu/Ti/O,球,3000,各向同性,,0,盐酸水溶液中苯胺原位聚合,,,,,,,,,,,,,,,,,,,,,,,,0.5,,,3.2,3.1,3.02,3,,,,,0.03,0.02,0.01,0.02,,,,,,,,,,,,,,,,,,0.0894,,,,,,,,,,,,,,,,,是,,,,,,,,,,,,,,,,,,,,,,,,,,,,,,,,,,,,,,,,,,,,,,,,,,,,,,,,,,,,,,,,
151,33,201901,POLYMER COMPOSITES,10.1002/pc.24479,"PDMS
(RTV-3483, Dow Corning)",,,,,,,,,,,,,,,,,,,,,,,,,,,0.25,无机非金属,介电,CCTO,Ca/Cu/Ti/O,球,3000,各向同性,,0.02,盐酸水溶液中苯胺原位聚合,,,,,,,,,,,,,,,,,,,,,,,,0.5,,,3.6,3.5,3.4,3.35,,,,,0.03,0.022,0.012,0.021,,,,,,,,,,,,,,,,,,0.1095,,,,,,,,,,,,,,,,,是,,,,,,,,,,,,,,,,,,,,,,,,,,,,,,,,,,,,,,,,,,,,,,,,,,,,,,,,,,,,,,,,
152,33,201901,POLYMER COMPOSITES,10.1002/pc.24479,"PDMS
(RTV-3483, Dow Corning)",,,,,,,,,,,,,,,,,,,,,,,,,,,0.25,无机非金属,介电,CCTO,Ca/Cu/Ti/O,球,3000,各向同性,,0.02,盐酸水溶液中苯胺原位聚合,PANI包覆 ,,,,,,,,,,,,,,,,,,,,,,,0.5,,,4.52,4.25,4.125,4.12,,,,,0.03,0.025,0.026,0.032,,,,,,,,,,,,,,,,,,0.1324,,,,,,,,,,,,,,,,,是,,,,,,,,,,,,,,,,,,,,,,,,,,,,,,,,,,,,,,,,,,,,,,,,,,,,,,,,,,,,,,,,
153,34,201801,APPLIED PHYSICS A-MATERIALS SCIENCE & PROCESSING,10.1007/s00339-017-1487-z,"PMMA
(实验室制备)",,,,自由基聚合,,,6,5,4,,,,,,,,,,,,,,,,,,,无机非金属,半导体,ZnO,Zn/O,球,,各向同性,,,共沉淀法,掺5%的Fe,,,,,,,8.15,,,,,,,,,,,,,,,,,,,17,10,9,,,,,,11,2.5,1,0.5,,,,0,0,0,,,,,,,,,,,,,,,,,,,,,,,,,,,,,是,,,,,,,,,,,,,,,,,,,,,,,,,,,,,,,,,,,,,,,,,,,,,,,,,,,,,,,,,,,,,,,,
154,34,201801,APPLIED PHYSICS A-MATERIALS SCIENCE & PROCESSING,10.1007/s00339-017-1487-z,"PMMA
(实验室制备)",,,,自由基聚合,,,6,5,4,,,,,,,,,,,,,,,,,,,无机非金属,半导体,ZnO,Zn/O,球,,各向同性,,,,,,,,,,,8.15,,,,,,,,,,,,,,,,,,,72,45,25,,,,,,,,,,,,,,,,,,,,,,,,,,,,,,,,,,,,,,,,,,,,是,,,,,,,,,,,,,,,,,,,,,,,,,,,,,,,,,,,,,,,,,,,,,,,,,,,,,,,,,,,,,,,,
155,35,201809,AIP Conference Proceedings,10.1063/1.5047689,"PMMA
(S.d. Fine Chem. Ltd, Mumbai, India)",,,,,,,,,,,,,,,,,,,,,,,,,,,,无机非金属,半导体,ZrO2,Zr/O,球,18,各向同性,0.0909,,,,,,,,,,18.6,,,,,,,,,,,,,,,溶液浇铸法，40℃,,,,3.5,7.1,8,,,,,,12,4.5,2.1,,,,,0.0000036,0.0000056,0.0000071,,,,,,,,,,,,,,,,,,,,,,,,,,,,,是,,,,,,,,,,,,,,,,,,,,,,,,,,,,,,,,,,,,,,,,,,,,,,,,,,,,,,,,,,,,,,,,
156,35,201809,AIP Conference Proceedings,10.1063/1.5047689,"PMMA
(S.d. Fine Chem. Ltd, Mumbai, India)",,,,,,,,,,,,,,,,,,,,,,,,,,,,无机非金属,半导体,ZrO2,Zr/O,球,18,各向同性,0.0909,,,,,,,,,,18.6,,,,,,,,,,,,,,,溶液浇铸法，60℃,,,,4,7.4,9,,,,,,12.2,5.2,2,,,,,0.0000035,0.0000059,0.000007,,,,,,,,,,,,,,,,,,,,,,,,,,,,,是,,,,,,,,,,,,,,,,,,,,,,,,,,,,,,,,,,,,,,,,,,,,,,,,,,,,,,,,,,,,,,,,
157,35,201809,AIP Conference Proceedings,10.1063/1.5047689,"PMMA
(S.d. Fine Chem. Ltd, Mumbai, India)",,,,,,,,,,,,,,,,,,,,,,,,,,,,无机非金属,半导体,ZrO2,Zr/O,球,18,各向同性,0.0909,,,,,,,,,,18.6,,,,,,,,,,,,,,,溶液浇铸法，80℃,,,,4,8,8.1,,,,,,11.8,5,2,,,,,0.0000034,0.0000057,0.0000078,,,,,,,,,,,,,,,,,,,,,,,,,,,,,是,,,,,,,,,,,,,,,,,,,,,,,,,,,,,,,,,,,,,,,,,,,,,,,,,,,,,,,,,,,,,,,,
158,35,201809,AIP Conference Proceedings,10.1063/1.5047689,"PMMA
(S.d. Fine Chem. Ltd, Mumbai, India)",,,,,,,,,,,,,,,,,,,,,,,,,,,,无机非金属,半导体,ZrO2,Zr/O,球,18,各向同性,0.0909,,,,,,,,,,18.6,,,,,,,,,,,,,,,溶液浇铸法，100℃,,,,10,12.5,13.5,,,,,,11.8,4,2,,,,,0.0000039,0.000006,0.0000075,,,,,,,,,,,,,,,,,,,,,,,,,,,,,是,,,,,,,,,,,,,,,,,,,,,,,,,,,,,,,,,,,,,,,,,,,,,,,,,,,,,,,,,,,,,,,,
159,35,201809,AIP Conference Proceedings,10.1063/1.5047689,"PMMA
(S.d. Fine Chem. Ltd, Mumbai, India)",,,,,,,,,,,,,,,,,,,,,,,,,,,,无机非金属,半导体,ZrO2,Zr/O,球,18,各向同性,0.0909,,,,,,,,,,18.6,,,,,,,,,,,,,,,溶液浇铸法，120℃,,,,11.2,13.1,14.1,,,,,,12,4.8,2.1,,,,,0.000004,0.0000048,0.0000053,,,,,,,,,,,,,,,,,,,,,,,,,,,,,是,,,,,,,,,,,,,,,,,,,,,,,,,,,,,,,,,,,,,,,,,,,,,,,,,,,,,,,,,,,,,,,,
160,36,201905,NANO ENERGY,10.1016/j.nanoen.2019.02.065,"聚醚型PU
(Badische Anilin Soda Fabrik Ga)",,,,PU(Whigh WM∶Wlow WM= 80∶20),,,,,,,,,,,,,,,,,,,,,,,,无机非金属,半导体,BaTiO3,Ba/Ti/O,球,,各向同性,0,,,MDI包覆 ,,,,,,,12000,,,,,,,,,,,,,,,溶液浇铸法,0.2,,,,7.2,7,6.4,,,,,,0.025,0.0253,0.047,,,,,,,,,,,78,,,,,,,,,,,,,,,,,,,,,,,,是,,,,,,,,,,,,,,,,,,,,,,,,,,,,,,,,,,,,,,,,,,,,,,,,,,,,,,,,,,,,,,,,
161,36,201905,NANO ENERGY,10.1016/j.nanoen.2019.02.065,"聚醚型PU
(Badische Anilin Soda Fabrik Ga)",,,,PU(Whigh WM∶Wlow WM= 80∶20),,,,,,,,,,,,,,,,,,,,,,,,无机非金属,半导体,BaTiO3,Ba/Ti/O,球,,各向同性,0.06,,,MDI包覆 ,,,,,,,12000,,,,,,,,,,,,,,,溶液浇铸法,0.2,,,,8.4,8.1,7.6,,,,,,0.024,0.025,0.048,,,,,,,,,,,82,,,,,,,,,,,,,,,,,,,,,,,,是,,,,,,,,,,,,,,,,,,,,,,,,,,,,,,,,,,,,,,,,,,,,,,,,,,,,,,,,,,,,,,,,
162,36,201905,NANO ENERGY,10.1016/j.nanoen.2019.02.065,"聚醚型PU
(Badische Anilin Soda Fabrik Ga)",,,,PU(Whigh WM∶Wlow WM= 80∶20),,,,,,,,,,,,,,,,,,,,,,,,无机非金属,半导体,BaTiO3,Ba/Ti/O,球,,各向同性,0.16,,,MDI包覆 ,,,,,,,12000,,,,,,,,,,,,,,,溶液浇铸法,0.2,,,,9.1,8.9,8.5,,,,,,0.024,0.0253,0.049,,,,,,,,,,,122,,,,,,,,,,,,,,,,,,,,,,,,是,,,,,,,,,,,,,,,,,,,,,,,,,,,,,,,,,,,,,,,,,,,,,,,,,,,,,,,,,,,,,,,,
163,36,201905,NANO ENERGY,10.1016/j.nanoen.2019.02.065,"聚醚型PU
(Badische Anilin Soda Fabrik Ga)",,,,PU(Whigh WM∶Wlow WM= 80∶20),,,,,,,,,,,,,,,,,,,,,,,,无机非金属,半导体,BaTiO3,Ba/Ti/O,球,,各向同性,0.24,,,MDI包覆 ,,,,,,,12000,,,,,,,,,,,,,,,溶液浇铸法,0.2,,,,10,9.6,9.2,,,,,,0.024,0.0253,0.051,,,,,,,,,,,86,,,,,,,,,,,,,,,,,,,,,,,,是,,,,,,,,,,,,,,,,,,,,,,,,,,,,,,,,,,,,,,,,,,,,,,,,,,,,,,,,,,,,,,,,
164,36,201905,NANO ENERGY,10.1016/j.nanoen.2019.02.065,"聚醚型PU
(Badische Anilin Soda Fabrik Ga)",,,,PU(Whigh WM∶Wlow WM= 80∶20),,,,,,,,,,,,,,,,,,,,,,,,无机非金属,半导体,BaTiO3,Ba/Ti/O,球,,各向同性,0.32,,,MDI包覆 ,,,,,,,12000,,,,,,,,,,,,,,,溶液浇铸法,0.2,,,,11,10.5,10,,,,,,0.0251,0.0253,0.05,,,,,,,,,,,91,,,,,,,,,,,,,,,,,,,,,,,,是,,,,,,,,,,,,,,,,,,,,,,,,,,,,,,,,,,,,,,,,,,,,,,,,,,,,,,,,,,,,,,,,
165,36,201905,NANO ENERGY,10.1016/j.nanoen.2019.02.065,"聚醚型PU
(Badische Anilin Soda Fabrik Ga)",,,,PU(Whigh WM∶Wlow WM= 80∶20),,,,,,,,,,,,,,,,,,,,,,,,无机非金属,半导体,BaTiO3,Ba/Ti/O,球,,各向同性,0,,,,,,,,,,12000,,,,,,,,,,,,,,,溶液浇铸法,0.2,,,,7.1,6.9,6.5,,,,,,0.01,0.025,0.04,,,,,,,,,,,78,,,,,,,,,,,,,,,,,,,,,,,,是,,,,,,,,,,,,,,,,,,,,,,,,,,,,,,,,,,,,,,,,,,,,,,,,,,,,,,,,,,,,,,,,
166,36,201905,NANO ENERGY,10.1016/j.nanoen.2019.02.065,"聚醚型PU
(Badische Anilin Soda Fabrik Ga)",,,,PU(Whigh WM∶Wlow WM= 80∶20),,,,,,,,,,,,,,,,,,,,,,,,无机非金属,半导体,BaTiO3,Ba/Ti/O,球,,各向同性,0.06,,,,,,,,,,12000,,,,,,,,,,,,,,,溶液浇铸法,0.2,,,,8.8,8.5,8,,,,,,0.04,0.04,0.06,,,,,,,,,,,75,,,,,,,,,,,,,,,,,,,,,,,,是,,,,,,,,,,,,,,,,,,,,,,,,,,,,,,,,,,,,,,,,,,,,,,,,,,,,,,,,,,,,,,,,
167,36,201905,NANO ENERGY,10.1016/j.nanoen.2019.02.065,"聚醚型PU
(Badische Anilin Soda Fabrik Ga)",,,,PU(Whigh WM∶Wlow WM= 80∶20),,,,,,,,,,,,,,,,,,,,,,,,无机非金属,半导体,BaTiO3,Ba/Ti/O,球,,各向同性,0.16,,,,,,,,,,12000,,,,,,,,,,,,,,,溶液浇铸法,0.2,,,,10,9.7,9.5,,,,,,0.02,0.024,0.04,,,,,,,,,,,71,,,,,,,,,,,,,,,,,,,,,,,,是,,,,,,,,,,,,,,,,,,,,,,,,,,,,,,,,,,,,,,,,,,,,,,,,,,,,,,,,,,,,,,,,
168,36,201905,NANO ENERGY,10.1016/j.nanoen.2019.02.065,"聚醚型PU
(Badische Anilin Soda Fabrik Ga)",,,,PU(Whigh WM∶Wlow WM= 80∶20),,,,,,,,,,,,,,,,,,,,,,,,无机非金属,半导体,BaTiO3,Ba/Ti/O,球,,各向同性,0.24,,,,,,,,,,12000,,,,,,,,,,,,,,,溶液浇铸法,0.2,,,,10.2,10,9.8,,,,,,0.08,0.025,0.025,,,,,,,,,,,58,,,,,,,,,,,,,,,,,,,,,,,,是,,,,,,,,,,,,,,,,,,,,,,,,,,,,,,,,,,,,,,,,,,,,,,,,,,,,,,,,,,,,,,,,
169,36,201905,NANO ENERGY,10.1016/j.nanoen.2019.02.065,"聚醚型PU
(Badische Anilin Soda Fabrik Ga)",,,,PU(Whigh WM∶Wlow WM= 80∶20),,,,,,,,,,,,,,,,,,,,,,,,无机非金属,半导体,BaTiO3,Ba/Ti/O,球,,各向同性,0.32,,,,,,,,,,12000,,,,,,,,,,,,,,,溶液浇铸法,0.2,,,,11.8,11.5,11,,,,,,0.03,0.03,0.04,,,,,,,,,,,38,,,,,,,,,,,,,,,,,,,,,,,,是,,,,,,,,,,,,,,,,,,,,,,,,,,,,,,,,,,,,,,,,,,,,,,,,,,,,,,,,,,,,,,,,
170,37,201907,COMPOSITES PART A-APPLIED SCIENCE AND MANUFACTURIN,10.1016/j.compositesa.2019.105527,硅胶介电弹性体(Ecoflex 00-30),,,,——含0.0025的多壁碳纳米管——通过交替叠加导电层和绝缘层复合材料                      ,2.17,2.17,2.17,2.17,2.17,2.17,,0.000006,0.000006,0.000006,0.000006,0.000002,0.00001,,20.5,,,,,,,,0.08,无机非金属,导体,C,C,不规则型,1500*9.5,各向同性,0.0025,,多壁碳纳米管(MWCNTs，NC7000)购自比利时的NanocylS.A.,/,,,,,,,,,,,,,,,,,,,,,,复合层状堆叠,0.2,5.64,5.64,5.64,5.64,5.64,5.64,,0.09,0.15,0.15,0.15,0.15,0.15,0.15,,,,,,,,,0.1495,14.5,14.5,,,,,,,,,,,,,,,,,,,,,,,,,,,,,,,,,,,,,,,,,,,,,,,,,,,,,,,,,,,,,,,,,,,,,,,,,,,,,,,,,,,,,,,,
171,37,201907,COMPOSITES PART A-APPLIED SCIENCE AND MANUFACTURIN,10.1016/j.compositesa.2019.105527,硅胶介电弹性体(Ecoflex 00-30),,,,——含0.0075的多壁碳纳米管——通过交替叠加导电层和绝缘层复合材料                      ,2.17,2.17,2.17,2.17,2.17,2.17,,0.000006,0.000006,0.000006,0.000006,0.000002,0.00001,,20.5,,,,,,,,0.08,无机非金属,导体,C,C,不规则型,1500*9.5,各向同性,0.0075,,多壁碳纳米管(MWCNTs，NC7000)购自比利时的NanocylS.A.,/,,,,,,,,,,,,,,,,,,,,,,复合层状堆叠,0.2,27,25,23,17.5,13.5,7.5,,0.14,0.18,0.16,0.15,0.15,0.39,0.34,,,,,,,,,0.2033,12.5,12.5,,,,,,,,,,,,,,,,,,,,,,,,,,,,,,,,,,,,,,,,,,,,,,,,,,,,,,,,,,,,,,,,,,,,,,,,,,,,,,,,,,,,,,,,
172,37,201907,COMPOSITES PART A-APPLIED SCIENCE AND MANUFACTURIN,10.1016/j.compositesa.2019.105527,硅胶介电弹性体(Ecoflex 00-30),,,,——含0.01的多壁碳纳米管——通过交替叠加导电层和绝缘层复合材料                      ,2.17,2.17,2.17,2.17,2.17,2.17,,0.000006,0.000006,0.000006,0.000006,0.000002,0.00001,,20.5,,,,,,,,0.08,无机非金属,导体,C,C,不规则型,1500*9.5,各向同性,0.01,,多壁碳纳米管(MWCNTs，NC7000)购自比利时的NanocylS.A.,/,,,,,,,,,,,,,,,,,,,,,,复合层状堆叠,0.2,32.4,27.5,28,22.5,17.5,12.5,,0.15,1.2,0.58,0.4,0.38,0.58,0.56,,,,,,,,,0.1396,9.5,9.5,,,,,,,,,,,,,,,,,,,,,,,,,,,,,,,,,,,,,,,,,,,,,,,,,,,,,,,,,,,,,,,,,,,,,,,,,,,,,,,,,,,,,,,,
173,38,201908,MACROMOLECULAR RAPID COMMUNICATIONS,10.1002/marc.201900205,聚硅氧烷(四甲基四乙烯基环四氨基硅氧烷-购自ABCR公司),,,,——四甲基四乙烯基环四氨基硅氧烷（纯基体）——,,,,,,,,0.03,,,,,,,,,,,,,,,,,,,,,,,,,,,,,,,,,,,,,,,,,,,,,,,,,2,,,,,,,,,,,,,,,,,,,,,,,,,,,,,,,,,,,,,,,,,,,,,,,,,,,,,,,,,,,,,,,,,,,,,,,,,,,,,,,,,,,,,,,,,,,,,,,,,,,,,,,,,,,,,,,,,
174,38,201908,MACROMOLECULAR RAPID COMMUNICATIONS,10.1002/marc.201900205,聚硅氧烷(四甲基四乙烯基环四氨基硅氧烷-购自ABCR公司),,,,——含(E-CL2)（数字代表单链高聚物中CL数量）四甲基四乙烯基环四氨基硅氧烷——,150,12,10,9.9,9.8,9.6,,0.04,5.25,2.78,1.06,0.69,0.62,,19,1.50E-09,1.50E-09,1.60E-09,1.60E-09,1.80E-09,0.00000008,,0.2,,,,,,,,,,,,,,,,,,,,,,,,,,,,,,,,,,2,,,,,,,,,,,,,,,,,,,,,,,,,,,,,,,,,,,,,,,,,,,,,,,,,,,,,,,,,,,,,,,,,,,,,,,,,,,,,,,,,,,,,,,,,,,,,,,,,,,,,,,,,,,,,,,,,
175,38,201908,MACROMOLECULAR RAPID COMMUNICATIONS,10.1002/marc.201900205,聚硅氧烷(四甲基四乙烯基环四氨基硅氧烷-购自ABCR公司),,,,——含(E-CL4)（数字代表单链高聚物中CL数量）四甲基四乙烯基环四氨基硅氧烷——,145,12,9.8,9.7,9.6,9.4,,0.02,13.12,6.75,2.28,1.32,0.72,,25.5,8.00E-10,8.00E-10,9.00E-10,9.00E-10,1.60E-09,0.00000008,,0.68,,,,,,,,,,,,,,,,,,,,,,,,,,,,,,,,,,2,,,,,,,,,,,,,,,,,,,,,,,,,,,,,,,,,,,,,,,,,,,,,,,,,,,,,,,,,,,,,,,,,,,,,,,,,,,,,,,,,,,,,,,,,,,,,,,,,,,,,,,,,,,,,,,,,
176,38,201908,MACROMOLECULAR RAPID COMMUNICATIONS,10.1002/marc.201900205,聚硅氧烷(四甲基四乙烯基环四氨基硅氧烷-购自ABCR公司),,,,——含(E-3.5CL4)（数字代表单链高聚物中CL数量）四甲基四乙烯基环四氨基硅氧烷——,110,12,9.5,9.4,9.3,9.1,,0.015,3.15,1.57,1.15,0.83,0.64,,73.6,1.20E-09,1.20E-09,1.30E-09,1.30E-09,1.70E-09,0.00000008,,0.8,,,,,,,,,,,,,,,,,,,,,,,,,,,,,,,,,,2,,,,,,,,,,,,,,,,,,,,,,,,,,,,,,,,,,,,,,,,,,,,,,,,,,,,,,,,,,,,,,,,,,,,,,,,,,,,,,,,,,,,,,,,,,,,,,,,,,,,,,,,,,,,,,,,,
177,39,201909,ADVANCED ENGINEERING MATERIALS,10.1002/adem.201900481,端乙烯基PDMS(DMS-V31购自美国Gelest公司),,,,——端乙烯基PDMS(纯基体)——,2.39,2.38,2.38,2.38,2.37,2.37,,0.00962,0.000367,0.000367,0.000367,0.000367,0.000367,,55,1.00E-13,1.00E-14,2.50E-14,1.50E-12,1.00E-11,1.50E-09,,0.49,,,,,,,,,,,,,,,,,,,,,,,,,,,,,,,,,,0.2,,,,,,,,,,,,,,,,,,,,,,,,55,,,,,,,,,,,,,,,,,,,,,,,,,,,,,,,,,,,,,,,,,,,,,,,,,,,,,,,,,,,,,,,,,,,,,,,,,,,,,,,,,,,,,,,,,
178,39,201909,ADVANCED ENGINEERING MATERIALS,10.1002/adem.201900481,端乙烯基PDMS(DMS-V31购自美国Gelest公司),,,,——含（离子液体1% 1-丁基-3-甲基咪唑六氟锑酸盐BmimSbF6）端乙烯基PDMS——,2.89,2.87,2.86,2.85,2.84,2.83,,0.17,0.025,0.000113,0.000111,0.000112,0.000113,,40,3.50E-13,3.50E-14,1.50E-14,3.50E-12,8.00E-11,0.000000009,,0.45,,,,,,,,,,,,,,,,,,,,,,,,,,,,,,,,,,0.2,,,,,,,,,,,,,,,,,,,,,,,,40,,,,,,,,,,,,,,,,,,,,,,,,,,,,,,,,,,,,,,,,,,,,,,,,,,,,,,,,,,,,,,,,,,,,,,,,,,,,,,,,,,,,,,,,,
179,39,201909,ADVANCED ENGINEERING MATERIALS,10.1002/adem.201900481,端乙烯基PDMS(DMS-V31购自美国Gelest公司),,,,——含（离子液体5% 1-丁基-3-甲基咪唑六氟锑酸盐BmimSbF6）端乙烯基PDMS ——,2.31,2.3,2.28,2.26,2.25,2.23,,0.14,0.028,0.000586,0.000586,0.000586,0.000586,,30,1.00E-13,1.00E-14,3.00E-14,2.50E-12,1.00E-10,2.50E-09,,0.42,,,,,,,,,,,,,,,,,,,,,,,,,,,,,,,,,,0.2,,,,,,,,,,,,,,,,,,,,,,,,30,,,,,,,,,,,,,,,,,,,,,,,,,,,,,,,,,,,,,,,,,,,,,,,,,,,,,,,,,,,,,,,,,,,,,,,,,,,,,,,,,,,,,,,,,
180,39,201909,ADVANCED ENGINEERING MATERIALS,10.1002/adem.201900481,端乙烯基PDMS(DMS-V31购自美国Gelest公司),,,,——含（离子液体30% 1-丁基-3-甲基咪唑六氟锑酸盐BmimSbF6）端乙烯基PDMS ——,4.64,4.6,4.58,4.56,4.54,4.52,,0.197,0.032,0.00164,0.00164,0.00164,0.00164,,19,2.20E-13,2.20E-14,9.00E-14,3.50E-12,2.00E-10,0.000000007,,0.34,,,,,,,,,,,,,,,,,,,,,,,,,,,,,,,,,,0.2,,,,,,,,,,,,,,,,,,,,,,,,19,,,,,,,,,,,,,,,,,,,,,,,,,,,,,,,,,,,,,,,,,,,,,,,,,,,,,,,,,,,,,,,,,,,,,,,,,,,,,,,,,,,,,,,,,
181,39,201909,ADVANCED ENGINEERING MATERIALS,10.1002/adem.201900481,端乙烯基PDMS(DMS-V31购自美国Gelest公司),,,,——含（离子液体50% 1-丁基-3-甲基咪唑六氟锑酸盐BmimSbF6）端乙烯基PDMS ——,6.43,6.41,6.38,6.36,6.34,6.32,,0.297,0.045,0.00274,0.00274,0.00274,0.00274,,10,1.50E-13,1.50E-15,6.00E-14,3.50E-12,1.50E-10,0.000000004,,0.2,,,,,,,,,,,,,,,,,,,,,,,,,,,,,,,,,,0.2,,,,,,,,,,,,,,,,,,,,,,,,10,,,,,,,,,,,,,,,,,,,,,,,,,,,,,,,,,,,,,,,,,,,,,,,,,,,,,,,,,,,,,,,,,,,,,,,,,,,,,,,,,,,,,,,,,
182,39,201909,ADVANCED ENGINEERING MATERIALS,10.1002/adem.201900481,端乙烯基PDMS(DMS-V31购自美国Gelest公司),,,,——含（离子液体90% 1-丁基-3-甲基咪唑六氟锑酸盐BmimSbF6）端乙烯基PDMS ——,7.61,7.59,7.57,7.55,7.54,7.53,,0.166,0.035,0.003,0.003,0.003,0.003,,7.5,1.21E-13,1.21E-13,2.00E-14,1.50E-12,4.00E-10,0.00000001,,0.15,,,,,,,,,,,,,,,,,,,,,,,,,,,,,,,,,,0.2,,,,,,,,,,,,,,,,,,,,,,,,7.5,,,,,,,,,,,,,,,,,,,,,,,,,,,,,,,,,,,,,,,,,,,,,,,,,,,,,,,,,,,,,,,,,,,,,,,,,,,,,,,,,,,,,,,,,
183,40,201910,JOURNAL OF APPLIED POLYMER SCIENCE,10.1002/app.48629,标准马来西亚橡胶（SMR10）,,,,——纯标准马来西亚橡胶——聚合物单体在实验室级混合器中聚合，转子转速为60rpm，起始温度为50度。,3.17,3.15,3.14,3.12,3.11,3.09,,0.004,0.004,0.004,0.004,0.01,0.02,,,3.00E-13,3.00E-12,2.00E-11,0.000000003,0.00000008,0.0000001,,0.121,无机非金属,介电,ZnO,Zn/O,球型,50,各向异性,0.03,,商用化学纯氧化锌粉末,/,,,,,,,8.15,,,,,,,,,,,,,,,使用了具有羧化表面(芬兰碳酸)和氢化表面的ND（金刚石）粉末。此外，ND-COOH用乙烯基三甲氧基硅烷(VTMS，西格玛奥尔德里奇，芬兰对NR化合物进行化学修饰。使用了ND：硅烷=1：5质量比。材料在150C的热压机下固化，形成1毫米的薄片。,1,,,,,,,,,,,,,,,,,,,,,,,,,,,,,,,,,,,,,,,,,,,,,,,,,否,无机非金属,导体,纳米金刚石粉末(NDs),C,不规则型,,各向同性,0.01,,商用化学纳米金刚石粉末,/,,,,,,,,,,,,,,,,,,,,,硫黄,S,,,,0.0175,,,,,,,,,,,,,,,,,,,,,,,,,,,
184,40,201910,JOURNAL OF APPLIED POLYMER SCIENCE,10.1002/app.48629,标准马来西亚橡胶（SMR10）,,,,——改性端基(NR/ND-COOH)标准马来西亚橡胶——聚合物单体在实验室级混合器中聚合，转子转速为60rpm，起始温度为50度。,3.17,3.15,3.14,3.12,3.11,3.09,,0.016,0.015,0.013,0.012,0.015,0.025,,,1.20E-12,2.00E-12,2.00E-11,0.000000002,0.00000008,0.0000001,,0.123,无机非金属,介电,ZnO,Zn/O,球型,50,各向异性,0.03,,商用化学纯氧化锌粉末,/,,,,,,,8.15,,,,,,,,,,,,,,,使用了具有羧化表面(芬兰碳酸)和氢化表面的ND（金刚石）粉末。此外，ND-COOH用乙烯基三甲氧基硅烷(VTMS，西格玛奥尔德里奇，芬兰对NR化合物进行化学修饰。使用了ND：硅烷=1：5质量比。材料在150C的热压机下固化，形成1毫米的薄片。,1,,,,,,,,,,,,,,,,,,,,,,,,,,,,,,,,,,,,,,,,,,,,,,,,,否,无机非金属,导体,纳米金刚石粉末(NDs),C,不规则型,,各向同性,0.01,,商用化学纳米金刚石粉末,/,,,,,,,,,,,,,,,,,,,,,硫黄,S,,,,0.0175,,,,,,,,,,,,,,,,,,,,,,,,,,,
185,40,201910,JOURNAL OF APPLIED POLYMER SCIENCE,10.1002/app.48629,标准马来西亚橡胶（SMR10）,,,,——改性端基(NR/ND-TESPD)标准马来西亚橡胶——聚合物单体在实验室级混合器中聚合，转子转速为60rpm，起始温度为50度。,3.17,3.15,3.14,3.12,3.11,3.09,,0.009,0.008,0.008,0.008,0.014,0.031,,,8.00E-13,7.00E-11,6.00E-11,0.000000008,0.00000008,0.0000001,,0.114,无机非金属,介电,ZnO,Zn/O,球型,50,各向异性,0.03,,商用化学纯氧化锌粉末,/,,,,,,,8.15,,,,,,,,,,,,,,,使用了具有羧化表面(芬兰碳酸)和氢化表面的ND（金刚石）粉末。此外，ND-COOH用乙烯基三甲氧基硅烷(VTMS，西格玛奥尔德里奇，芬兰对NR化合物进行化学修饰。使用了ND：硅烷=1：5质量比。材料在150C的热压机下固化，形成1毫米的薄片。,1,,,,,,,,,,,,,,,,,,,,,,,,,,,,,,,,,,,,,,,,,,,,,,,,,否,无机非金属,导体,纳米金刚石粉末(NDs),C,不规则型,,各向同性,0.01,,商用化学纳米金刚石粉末,/,,,,,,,,,,,,,,,,,,,,,硫黄,S,,,,0.0175,,,,,,,,,,,,,,,,,,,,,,,,,,,
186,40,201910,JOURNAL OF APPLIED POLYMER SCIENCE,10.1002/app.48629,标准马来西亚橡胶（SMR10）,,,,——改性(端基NR/ND-VTMS)标准马来西亚橡胶——聚合物单体在实验室级混合器中聚合，转子转速为60rpm，起始温度为50度。,3.17,3.15,3.14,3.12,3.11,3.09,,0.009,0.008,0.008,0.008,0.013,0.031,,,,8.00E-12,9.00E-11,0.000000001,0.00000004,0.0000001,,0.136,无机非金属,介电,ZnO,Zn/O,球型,50,各向异性,0.03,,商用化学纯氧化锌粉末,/,,,,,,,8.15,,,,,,,,,,,,,,,使用了具有羧化表面(芬兰碳酸)和氢化表面的ND（金刚石）粉末。此外，ND-COOH用乙烯基三甲氧基硅烷(VTMS，西格玛奥尔德里奇，芬兰对NR化合物进行化学修饰。使用了ND：硅烷=1：5质量比。材料在150C的热压机下固化，形成1毫米的薄片。,1,,,,,,,,,,,,,,,,,,,,,,,,,,,,,,,,,,,,,,,,,,,,,,,,,否,无机非金属,导体,纳米金刚石粉末(NDs),C,不规则型,,各向同性,0.01,,商用化学纳米金刚石粉末,/,,,,,,,,,,,,,,,,,,,,,硫黄,S,,,,0.0175,,,,,,,,,,,,,,,,,,,,,,,,,,,
187,40,201910,JOURNAL OF APPLIED POLYMER SCIENCE,10.1002/app.48629,标准马来西亚橡胶（SMR10）,,,,——改性(NR/ND-H)标准马来西亚橡胶——聚合物单体在实验室级混合器中聚合，转子转速为60rpm，起始温度为50度。,3.17,3.15,3.14,3.12,3.11,3.09,,0.015,0.015,0.013,0.012,0.015,0.025,,,,8.00E-12,9.00E-11,0.000000001,0.00000004,0.0000001,,0.129,无机非金属,介电,ZnO,Zn/O,球型,50,各向异性,0.03,,商用化学纯氧化锌粉末,/,,,,,,,8.15,,,,,,,,,,,,,,,使用了具有羧化表面(芬兰碳酸)和氢化表面的ND（金刚石）粉末。此外，ND-COOH用乙烯基三甲氧基硅烷(VTMS，西格玛奥尔德里奇，芬兰对NR化合物进行化学修饰。使用了ND：硅烷=1：5质量比。材料在150C的热压机下固化，形成1毫米的薄片。,1,,,,,,,,,,,,,,,,,,,,,,,,,,,,,,,,,,,,,,,,,,,,,,,,,否,无机非金属,导体,纳米金刚石粉末(NDs),C,不规则型,,各向同性,0.01,,商用化学纳米金刚石粉末,/,,,,,,,,,,,,,,,,,,,,,硫黄,S,,,,0.0175,,,,,,,,,,,,,,,,,,,,,,,,,,,
