Repository: dongyanghuang/amdata

File: data.csv (part 3 of 9)
rticle dielectric loss (1kHz),2nd particle dielectric loss (10kHz),2nd particle dielectric loss (10^5Hz),2nd particle dielectric loss (1MHz),2nd particle conductivity (1Hz),2nd particle conductivity (10Hz),2nd particle conductivity (100Hz),2nd particle conductivity (1kHz),2nd particle conductivity (10kHz),2nd particle conductivity (10^5Hz),2nd particle conductivity (1MHz),3rd particle material category,3rd particle conductivity category,3rd particle component,3rd particle main elements,3rd particle morphology,3rd particle size,3rd particle arrangement,3rd doping ratio (wt),3rd doping ratio (vol),3rd particle synthesis method,3rd particle modification method,3rd particle relative dielectric constant (1Hz),3rd particle relative dielectric constant (10Hz),3rd particle relative dielectric constant (100Hz),3rd particle relative dielectric constant (1kHz),3rd particle relative dielectric constant (10kHz),3rd particle relative dielectric constant (10^5Hz),3rd particle relative dielectric constant (1MHz),3rd particle dielectric loss (1Hz),3rd particle dielectric loss (10Hz),3rd particle dielectric loss (100Hz),3rd particle dielectric loss (1kHz),3rd particle dielectric loss (10kHz),3rd particle dielectric loss (10^5Hz),3rd particle dielectric loss (1MHz),3rd particle conductivity (1Hz),3rd particle conductivity (10Hz),3rd particle conductivity (100Hz),3rd particle conductivity (1kHz),3rd particle conductivity (10kHz),3rd particle conductivity (10^5Hz),3rd particle conductivity (1MHz)
188,40,201910,JOURNAL OF APPLIED POLYMER SCIENCE,10.1002/app.48629,标准马来西亚橡胶（SMR10）,,,,——改性(VHB)标准马来西亚橡胶——聚合物单体在实验室级混合器中聚合，转子转速为60rpm，起始温度为50度。,5.2,5.15,5.09,5.01,4.76,4.47,,0.007,0.013,0.052,0.19,0.2,0.21,,,5.00E-15,1.00E-14,7.00E-13,2.50E-11,2.70E-09,0.000000038,,0.051,无机非金属,介电,ZnO,Zn/O,球型,50,各向异性,0.03,,商用化学纯氧化锌粉末,/,,,,,,,8.15,,,,,,,,,,,,,,,使用了具有羧化表面(芬兰碳酸)和氢化表面的ND（金刚石）粉末。此外，ND-COOH用乙烯基三甲氧基硅烷(VTMS，西格玛奥尔德里奇，芬兰对NR化合物进行化学修饰。使用了ND：硅烷=1：5质量比。材料在150C的热压机下固化，形成1毫米的薄片。,1,,,,,,,,,,,,,,,,,,,,,,,,,,,,,,,,,,,,,,,,,,,,,,,,,否,无机非金属,导体,纳米金刚石粉末(NDs),C,不规则型,,各向同性,0.01,,商用化学纳米金刚石粉末,/,,,,,,,,,,,,,,,,,,,,,硫黄,S,,,,0.0175,,,,,,,,,,,,,,,,,,,,,,,,,,,
189,41,201911,ADVANCED FUNCTIONAL MATERIALS,10.1002/adfm.201907375,基质：PDMS（Sylgard184）,,,,——基质——10gPDMS （Sylgard184）与2.5g硫醇功能化交联剂（[5%（巯基丙基）甲基硅氧烷]-二甲基硅氧烷共聚物）聚合反应，0.1g羟基-2-甲基丙酚作为光引发剂结合   ,6,6,6,6,6,6,,,,,,,,,26,,,       ,,,,,,无机非金属,导体,C,C,球型,50,各向同性,0.0018,,商用化学纯炭黑粒子,将4gPEG-PES低聚物与0.88g炭黑混合，制备由18%炭黑组成的电极油墨。,,,,,,,,,,,,,,,,,,,,,,将12g的PEG-PES低聚物加入到一个20 mL的闪烁瓶中。在混合物中加入120mgI651，混合30 min以溶解引发剂。以所需的比例加入二硫醇和三硫醇，混合1 min。将混合物倒入塑料培养皿中，在真空(≈70kPa)中脱气20 min，以去除气泡。在氮气气氛中，样品暴露在395nm光下5 min以交联薄膜。最后的薄膜厚度为≈1mm。,1,,,,,,,,,0.1,0.1,0.1,0.1,0.1,0.1,,0.0000004,0.0000001,0.0000005,0.0000005,0.0001,,,,,,,,,,,,,,,,,,,,,,,,,,,,,是,,,,,,,,,,,,,,,,,,,,,,,,,,,,,,,,,,,,,,,,,,,,,,,,,,,,,,,,,,,,,,,,
190,41,201911,ADVANCED FUNCTIONAL MATERIALS,10.1002/adfm.201907375, 介电基体：聚氨酯丙烯酸酯(CN9021),,,, ——介电基体——将5.45g聚氨酯丙烯酸酯低聚物和6.55gDOP增塑剂组合在20mL闪烁瓶中。在混合物中加入0.22g的BDDA，交联剂：聚合物的比例为0.04。,2.8,2.8,2.8,2.8,2.8,2.8,,,,,,,,,26,,,,,,,,,无机非金属,导体,C,C,球型,50,各向同性,0.0018,,商用化学纯炭黑粒子,将4gPEG-PES低聚物与0.88g炭黑混合，制备由19%炭黑组成的电极油墨。,,,,,,,,,,,,,,,,,,,,,,将12gCN9021：DOP：BDDA：I651混合物倒入塑料培养皿中，在真空(≈70kPa)中脱气20 min以去除气泡。在氮气气氛中，样品暴露在395nm光下5 min，以交联弹性体膜。最后的薄膜厚度为≈1mm。,1,,,,,,,,,0.1,0.1,0.1,0.1,0.1,0.1,,0.0000004,0.0000001,0.0000005,0.0000005,0.0001,,,,,,,,,,,,,,,,,,,,,,,,,,,,,是,,,,,,,,,,,,,,,,,,,,,,,,,,,,,,,,,,,,,,,,,,,,,,,,,,,,,,,,,,,,,,,,
191,43,201911,CHEMICAL ENGINEERING JOURNAL,10.1016/j.cej.2019.121993,自修复弹性体(TuSE)-聚合合成产物,,,,——纯基体——合成方法：首先，将苯二酸(2.2729g)、柠檬酸(0.7197g)和Deta(4g)加入到一个具有机械搅拌和回流冷凝器系统的圆底烧瓶中。将混合物在氮气气氛(400mLmin−1)下加热到120°C12小时，然后加热到160°C24小时。,132,110,49.8,10.8,9.5,7.2,,,1.54,0.86,0.85,0.62,0.53,,9,, ,0.00000002,0.00000003,0.00000003,0.0000008,,3.78,无机非金属,介电,TiO2 ,Ti/O,球型,600,各向异性,0,,室温水解法,以二氧化钛为核心的尿素核壳包覆结构,,,,,,,127.5,,,,,,,,,,,,,,,将尿素(0.6993g)和可变量的TiO2/尿素颗粒在135°C下加入到合成好的基体中，反应2h。随后，将形成的低聚物合成温度设置成每60min增加5°C，提高到160°C，并在160°C下保存2小时。最后，取出得到的超分子材料，在室温下在水中浸泡12h，然后在80°C的烘箱中真空干燥8h。,1,,,,,,,,,,,,,,,,,,,,,,,,,,,,,,,,,,,,,,,,,,,,,,,,,是,,,,,,,,,,,,,,,,,,,,,,,,,,,,,,,,,,,,,,,,,,,,,,,,,,,,,,,,,,,,,,,,
192,43,201911,CHEMICAL ENGINEERING JOURNAL,10.1016/j.cej.2019.121993,自修复弹性体(TuSE)-聚合合成产物,,,,——含1%掺杂氧化锌颗粒的弹性体——合成方法：首先，将苯二酸(2.2729g)、柠檬酸(0.7197g)和Deta(4g)加入到一个具有机械搅拌和回流冷凝器系统的圆底烧瓶中。将混合物在氮气气氛(400mLmin−1)下加热到120°C12小时，然后加热到160°C24小时。,214,175,50.2,16.1,15.6,13.2,,,5.25,2.78,1.06,0.69,0.62,,8.5,,0.00000001,0.00000002,0.00000003,0.00000008,0.0000001,,0.14,无机非金属,介电,TiO2 ,Ti/O,球型,600,各向异性,0.01,,室温水解法,以二氧化钛为核心的尿素核壳包覆结构,,,,,,,127.5,,,,,,,,,,,,,,,将尿素(0.6993g)和可变量的TiO2/尿素颗粒在135°C下加入到合成好的基体中，反应2h。随后，将形成的低聚物合成温度设置成每60min增加5°C，提高到160°C，并在160°C下保存2小时。最后，取出得到的超分子材料，在室温下在水中浸泡12h，然后在80°C的烘箱中真空干燥8h。,1,,,,,,,,,,,,,,,,,,,,,,,,,,,,,,,,,,,,,,,,,,,,,,,,,是,,,,,,,,,,,,,,,,,,,,,,,,,,,,,,,,,,,,,,,,,,,,,,,,,,,,,,,,,,,,,,,,
193,43,201911,CHEMICAL ENGINEERING JOURNAL,10.1016/j.cej.2019.121993,自修复弹性体(TuSE)-聚合合成产物,,,,——含3%掺杂氧化锌颗粒的弹性体——合成方法：首先，将苯二酸(2.2729g)、柠檬酸(0.7197g)和Deta(4g)加入到一个具有机械搅拌和回流冷凝器系统的圆底烧瓶中。将混合物在氮气气氛(400mLmin−1)下加热到120°C12小时，然后加热到160°C24小时。,284,220,75.3,19,18.3,15.9,,,13.12,6.75,2.28,1.32,0.72,,8.2,,0.00000003,0.00000003,0.00000004,0.00000006,0.00000013,,0.74,无机非金属,介电,TiO2 ,Ti/O,球型,600,各向异性,0.03,,室温水解法,以二氧化钛为核心的尿素核壳包覆结构,,,,,,,127.5,,,,,,,,,,,,,,,将尿素(0.6993g)和可变量的TiO2/尿素颗粒在135°C下加入到合成好的基体中，反应2h。随后，将形成的低聚物合成温度设置成每60min增加5°C，提高到160°C，并在160°C下保存2小时。最后，取出得到的超分子材料，在室温下在水中浸泡12h，然后在80°C的烘箱中真空干燥8h。,1,,,,,,,,,,,,,,,,,,,,,,,,,,,,,,,,,,,,,,,,,,,,,,,,,是,,,,,,,,,,,,,,,,,,,,,,,,,,,,,,,,,,,,,,,,,,,,,,,,,,,,,,,,,,,,,,,,
194,43,201911,CHEMICAL ENGINEERING JOURNAL,10.1016/j.cej.2019.121993,自修复弹性体(TuSE)-聚合合成产物,,,,——含5%掺杂氧化锌颗粒的弹性体——合成方法：首先，将苯二酸(2.2729g)、柠檬酸(0.7197g)和Deta(4g)加入到一个具有机械搅拌和回流冷凝器系统的圆底烧瓶中。将混合物在氮气气氛(400mLmin−1)下加热到120°C12小时，然后加热到160°C24小时。,358,340,140.8,37.5,35.1,32.8,,,3.15,1.57,1.15,0.83,0.64,,8,,0.00000001,0.00000002,0.00000004,0.00000008,0.00000022,,1.04,无机非金属,介电,TiO2 ,Ti/O,球型,600,各向异性,0.05,,室温水解法,以二氧化钛为核心的尿素核壳包覆结构,,,,,,,127.5,,,,,,,,,,,,,,,将尿素(0.6993g)和可变量的TiO2/尿素颗粒在135°C下加入到合成好的基体中，反应2h。随后，将形成的低聚物合成温度设置成每60min增加5°C，提高到160°C，并在160°C下保存2小时。最后，取出得到的超分子材料，在室温下在水中浸泡12h，然后在80°C的烘箱中真空干燥8h。,1,,,,,,,,,,,,,,,,,,,,,,,,,,,,,,,,,,,,,,,,,,,,,,,,,是,,,,,,,,,,,,,,,,,,,,,,,,,,,,,,,,,,,,,,,,,,,,,,,,,,,,,,,,,,,,,,,,
195,43,201911,CHEMICAL ENGINEERING JOURNAL,10.1016/j.cej.2019.121993,自修复弹性体(TuSE)-聚合合成产物,,,,——含7%掺杂氧化锌颗粒的弹性体——合成方法：首先，将苯二酸(2.2729g)、柠檬酸(0.7197g)和Deta(4g)加入到一个具有机械搅拌和回流冷凝器系统的圆底烧瓶中。将混合物在氮气气氛(400mLmin−1)下加热到120°C12小时，然后加热到160°C24小时。,84.5,78,35.2,14.3,13.2,11.6,,,78,2.51,0.86,0.58,0.51,,7,,0.00000001,0.00000002,0.00000003,0.00000005,0.00000009,,1.64,无机非金属,介电,TiO2 ,Ti/O,球型,600,各向异性,0.07,,室温水解法,以二氧化钛为核心的尿素核壳包覆结构,,,,,,,127.5,,,,,,,,,,,,,,,将尿素(0.6993g)和可变量的TiO2/尿素颗粒在135°C下加入到合成好的基体中，反应2h。随后，将形成的低聚物合成温度设置成每60min增加5°C，提高到160°C，并在160°C下保存2小时。最后，取出得到的超分子材料，在室温下在水中浸泡12h，然后在80°C的烘箱中真空干燥8h。,1,,,,,,,,,,,,,,,,,,,,,,,,,,,,,,,,,,,,,,,,,,,,,,,,,是,,,,,,,,,,,,,,,,,,,,,,,,,,,,,,,,,,,,,,,,,,,,,,,,,,,,,,,,,,,,,,,,
196,43,201911,CHEMICAL ENGINEERING JOURNAL,10.1016/j.cej.2019.121993,自修复弹性体(TuSE)-聚合合成产物,,,,——含9%掺杂氧化锌颗粒的弹性体——合成方法：首先，将苯二酸(2.2729g)、柠檬酸(0.7197g)和Deta(4g)加入到一个具有机械搅拌和回流冷凝器系统的圆底烧瓶中。将混合物在氮气气氛(400mLmin−1)下加热到120°C12小时，然后加热到160°C24小时。,95.4,80,36.8,15,14.1,13.5,,,80,2.42,0.74,0.56,0.48,,6,,0.00000001,0.00000002,0.00000004,0.00000005,0.00000007,,1.08,无机非金属,介电,TiO2 ,Ti/O,球型,600,各向异性,0.09,,室温水解法,以二氧化钛为核心的尿素核壳包覆结构,,,,,,,127.5,,,,,,,,,,,,,,,将尿素(0.6993g)和可变量的TiO2/尿素颗粒在135°C下加入到合成好的基体中，反应2h。随后，将形成的低聚物合成温度设置成每60min增加5°C，提高到160°C，并在160°C下保存2小时。最后，取出得到的超分子材料，在室温下在水中浸泡12h，然后在80°C的烘箱中真空干燥8h。,1,,,,,,,,,,,,,,,,,,,,,,,,,,,,,,,,,,,,,,,,,,,,,,,,,是,,,,,,,,,,,,,,,,,,,,,,,,,,,,,,,,,,,,,,,,,,,,,,,,,,,,,,,,,,,,,,,,
197,44,202004,APPLIED MATERIALS &INTERFACE,10.1021/acsami.0c03692,预聚硅氧烷：甲基氢硅氧烷-二甲基硅氧烷共聚物(CL)(购自ABCR),,,,——A1 含(32 wt% 硝基苯胺基团)——从具有硅醇端基的硝基苯胺修饰的预聚硅氧烷开始。在含有聚硅氧烷的氢硅基存在下在薄膜中交联。通过D4NA的开环聚合和随后与（25-35%甲基氢硅氧烷）-二甲基硅氧烷-二甲基硅氧烷共聚物(CL)交联形成弹性体.,,,,18.4,,,,,,,0.043,,,,,,,,5.24E-10,,,,0.256,,,,,,,,,,,,,,,,,,,,,,,,,,,,,,,,,,0.2,,,,,,,,,,,,,,,,,,,,,,,,,,,,,,,,0.0307,,,,,,,,,,,,,,,,,是,,,,,,,,,,,,,,,,,,,,,,,,,,,,,,,,,,,,,,,,,,,,,,,,,,,,,,,,,,,,,,,,
198,44,202004,APPLIED MATERIALS &INTERFACE,10.1021/acsami.0c03692,预聚硅氧烷：甲基氢硅氧烷-二甲基硅氧烷共聚物(CL)(购自ABCR),,,,——A2 (24 wt%  硝基苯胺基团)——从具有硅醇端基的硝基苯胺修饰的预聚硅氧烷开始。它们在含有聚硅氧烷的氢硅基存在下在薄膜中交联。通过D4NA的开环聚合和随后与（25-35%甲基氢硅氧烷）-二甲基硅氧烷-二甲基硅氧烷共聚物(CL)交联形成弹性体.,,,,13.9,,,,,,,0.095,,,,,,,,8.75E-10,,,,0.362,,,,,,,,,,,,,,,,,,,,,,,,,,,,,,,,,,0.2,,,,,,,,,,,,,,,,,,,,,,,,,,,,,,,,0.0183,,,,,,,,,,,,,,,,,是,,,,,,,,,,,,,,,,,,,,,,,,,,,,,,,,,,,,,,,,,,,,,,,,,,,,,,,,,,,,,,,,
199,44,202004,APPLIED MATERIALS &INTERFACE,10.1021/acsami.0c03692,预聚硅氧烷：甲基氢硅氧烷-二甲基硅氧烷共聚物(CL)(购自ABCR),,,,——A3 (20 wt%硝基苯胺基团)——从具有硅醇端基的硝基苯胺修饰的预聚硅氧烷开始。它们在含有聚硅氧烷的氢硅基存在下在薄膜中交联。通过D4NA的开环聚合和随后与（25-35%甲基氢硅氧烷）-二甲基硅氧烷-二甲基硅氧烷共聚物(CL)交联形成弹性体.,,,,10.6,,,,,,,0.103,,,,,,,,7.28E-11,,,,0.27,,,,,,,,,,,,,,,,,,,,,,,,,,,,,,,,,,0.2,,,,,,,,,,,,,,,,,,,,,,,,,,,,,,,,0.0217,,,,,,,,,,,,,,,,,是,,,,,,,,,,,,,,,,,,,,,,,,,,,,,,,,,,,,,,,,,,,,,,,,,,,,,,,,,,,,,,,,
200,44,202004,APPLIED MATERIALS &INTERFACE,10.1021/acsami.0c03692,预聚硅氧烷：甲基氢硅氧烷-二甲基硅氧烷共聚物(CL)(购自ABCR),,,,——B (32 wt% 硝基苯胺基团)——使用用NA和活性链端修饰的中等粘度的预聚硅氧烷和“双功能”共聚单体。对于第二条合成路径，所制备的P1被冷却到室温，从而使链端保持活性。,,,,18.9,,,,,,,0.034,,,,,,,,4.13E-11,,,,0.0144,,,,,,,,,,,,,,,,,,,,,,,,,,,,,,,,,,0.2,,,,,,,,,,,,,,,,,,,,,,,,,,,,,,,,0.0299,,,,,,,,,,,,,,,,,是,,,,,,,,,,,,,,,,,,,,,,,,,,,,,,,,,,,,,,,,,,,,,,,,,,,,,,,,,,,,,,,,
201,45,202004,IEEE TRANSACTIONS ON DIELECTRICAL INSULATION,10.1109/TDEI.2019.008355,双组分硅酮弹性体(一种密度为0.90g/cm3的双组分硅酮弹性体(由中国深圳母材和固化剂有限公司提供。),,,,将固化剂（10%的混合物重量）加入到混合物中，并将复合材料在室温下固化24h。最后，将复合材料置于真空烘箱中进行脱气和消除残留杂质。,,,,,,,,,,,,,,,,,,,,,,,,无机非金属,半导体,BN,B/N,球型,50/5000,各向异性,,5,BN(直径50nm和5μm，密度分别为0.67和0.69g/cm3)和碳化硅(直径50nm和5μm，密度分别为0.95和1.23g/cm3)颗粒由中国清河科技冶金材料有限公司提供,/,,,,,,,4.2,,,,,,,0.0002,,,,,,,,微粒和纳米颗粒在120°C下干燥3h。制备了无填料的硅酮弹性体和两组不同掺杂水平的复合材料。对于另一组，纳米bn(50nm)和微sic(5μm)粉末（1：1体积比）分别用磁力搅拌器与5、10和40vol%的硅酮弹性体(分别标记为nBmS-5、nBmS-10和nBmS-40)混合。将固化剂（10%的混合物重量）加入到混合物中，并将复合材料在室温下固化24h。最后，将复合材料置于真空烘箱中进行脱气和消除残留杂质,0.6,,,,,,,,,,,,,,,,,,,,,,,,,,,,,,,,,,,,,,,,,,,,,,,,,否,无机非金属,半导体,SiC,Si/C,球型,50/5000,各向异性,,5,BN(直径50nm和5μm，密度分别为0.67和0.69g/cm3)和碳化硅(直径50nm和5μm，密度分别为0.95和1.23g/cm3)颗粒由中国清河科技冶金材料有限公司提供,/,,,,,,,,,,,,,,,,,,,,,,,,,,,,,,,,,,,,,,,,,,,,,,,,,,,,,
202,45,202004,IEEE TRANSACTIONS ON DIELECTRICAL INSULATION,10.1109/TDEI.2019.008355,双组分硅酮弹性体(一种密度为0.90g/cm3的双组分硅酮弹性体(由中国深圳母材和固化剂有限公司提供。),,,,将固化剂（10%的混合物重量）加入到混合物中，并将复合材料在室温下固化24h。最后，将复合材料置于真空烘箱中进行脱气和消除残留杂质。,,,,,,,,,,,,,,,,,,,,,,,,无机非金属,半导体,BN,B/N,球型,50/5000,各向异性,,10,BN(直径50nm和5μm，密度分别为0.67和0.69g/cm3)和碳化硅(直径50nm和5μm，密度分别为0.95和1.23g/cm3)颗粒由中国清河科技冶金材料有限公司提供,/,,,,,,,4.2,,,,,,,0.0002,,,,,,,,微粒和纳米颗粒在120°C下干燥3h。制备了无填料的硅酮弹性体和两组不同掺杂水平的复合材料。对于另一组，纳米bn(50nm)和微sic(5μm)粉末（1：1体积比）分别用磁力搅拌器与5、10和40vol%的硅酮弹性体(分别标记为nBmS-5、nBmS-10和nBmS-40)混合。将固化剂（10%的混合物重量）加入到混合物中，并将复合材料在室温下固化24h。最后，将复合材料置于真空烘箱中进行脱气和消除残留杂质,0.6,,,,,,,,,,,,,,,,,,,,,,,,,,,,,,,,,,,,,,,,,,,,,,,,,否,无机非金属,半导体,SiC,Si/C,球型,50/5000,各向异性,,10,BN(直径50nm和5μm，密度分别为0.67和0.69g/cm3)和碳化硅(直径50nm和5μm，密度分别为0.95和1.23g/cm3)颗粒由中国清河科技冶金材料有限公司提供,/,,,,,,,,,,,,,,,,,,,,,,,,,,,,,,,,,,,,,,,,,,,,,,,,,,,,,
203,45,202004,IEEE TRANSACTIONS ON DIELECTRICAL INSULATION,10.1109/TDEI.2019.008355,双组分硅酮弹性体(一种密度为0.90g/cm3的双组分硅酮弹性体(由中国深圳母材和固化剂有限公司提供。),,,,将固化剂（10%的混合物重量）加入到混合物中，并将复合材料在室温下固化24h。最后，将复合材料置于真空烘箱中进行脱气和消除残留杂质。,,,,,,,,,,,,,,,,,,,,,,,,无机非金属,半导体,BN,B/N,球型,50/5000,各向异性,,40,BN(直径50nm和5μm，密度分别为0.67和0.69g/cm3)和碳化硅(直径50nm和5μm，密度分别为0.95和1.23g/cm3)颗粒由中国清河科技冶金材料有限公司提供,/,,,,,,,4.2,,,,,,,0.0002,,,,,,,,微粒和纳米颗粒在120°C下干燥3h。制备了无填料的硅酮弹性体和两组不同掺杂水平的复合材料。对于另一组，纳米bn(50nm)和微sic(5μm)粉末（1：1体积比）分别用磁力搅拌器与5、10和40vol%的硅酮弹性体(分别标记为nBmS-5、nBmS-10和nBmS-40)混合。将固化剂（10%的混合物重量）加入到混合物中，并将复合材料在室温下固化24h。最后，将复合材料置于真空烘箱中进行脱气和消除残留杂质,0.6,,,,,,,,,,,,,,,,,,,,,,,,,,,,,,,,,,,,,,,,,,,,,,,,,否,无机非金属,半导体,SiC,Si/C,球型,50/5000,各向异性,,40,BN(直径50nm和5μm，密度分别为0.67和0.69g/cm3)和碳化硅(直径50nm和5μm，密度分别为0.95和1.23g/cm3)颗粒由中国清河科技冶金材料有限公司提供,/,,,,,,,,,,,,,,,,,,,,,,,,,,,,,,,,,,,,,,,,,,,,,,,,,,,,,
204,45,202004,IEEE TRANSACTIONS ON DIELECTRICAL INSULATION,10.1109/TDEI.2019.008355,双组分硅酮弹性体(一种密度为0.90g/cm3的双组分硅酮弹性体(由中国深圳母材和固化剂有限公司提供。),,,,将固化剂（10%的混合物重量）加入到混合物中，并将复合材料在室温下固化24h。最后，将复合材料置于真空烘箱中进行脱气和消除残留杂质。,,,,,,,,,,,,,,,,,,,,,,,,无机非金属,半导体,BN,B/N,球型,50/5000,各向异性,,5,BN(直径50nm和5μm，密度分别为0.67和0.69g/cm3)和碳化硅(直径50nm和5μm，密度分别为0.95和1.23g/cm3)颗粒由中国清河科技冶金材料有限公司提供,/,,,,,,,4.2,,,,,,,0.0002,,,,,,,,微粒和纳米颗粒在120°C下干燥3h。制备了无填料的硅酮弹性体和两组不同掺杂水平的复合材料。对于另一组，纳米bn(50nm)和微sic(5μm)粉末（1：1体积比）分别用磁力搅拌器与5、10和40vol%的硅酮弹性体(分别标记为nBmS-5、nBmS-10和nBmS-40)混合。将固化剂（10%的混合物重量）加入到混合物中，并将复合材料在室温下固化24h。最后，将复合材料置于真空烘箱中进行脱气和消除残留杂质,0.6,,,,,,,,,,,,,,,,,,,,,,,,,,,,,,,,,,,,,,,,,,,,,,,,,否,无机非金属,半导体,SiC,Si/C,球型,50/5000,各向异性,,5,BN(直径50nm和5μm，密度分别为0.67和0.69g/cm3)和碳化硅(直径50nm和5μm，密度分别为0.95和1.23g/cm3)颗粒由中国清河科技冶金材料有限公司提供,/,,,,,,,,,,,,,,,,,,,,,,,,,,,,,,,,,,,,,,,,,,,,,,,,,,,,,
205,45,202004,IEEE TRANSACTIONS ON DIELECTRICAL INSULATION,10.1109/TDEI.2019.008355,双组分硅酮弹性体(一种密度为0.90g/cm3的双组分硅酮弹性体(由中国深圳母材和固化剂有限公司提供。),,,,将固化剂（10%的混合物重量）加入到混合物中，并将复合材料在室温下固化24h。最后，将复合材料置于真空烘箱中进行脱气和消除残留杂质。,,,,,,,,,,,,,,,,,,,,,,,,无机非金属,半导体,BN,B/N,球型,50/5000,各向异性,,10,BN(直径50nm和5μm，密度分别为0.67和0.69g/cm3)和碳化硅(直径50nm和5μm，密度分别为0.95和1.23g/cm3)颗粒由中国清河科技冶金材料有限公司提供,/,,,,,,,4.2,,,,,,,0.0002,,,,,,,,微粒和纳米颗粒在120°C下干燥3h。制备了无填料的硅酮弹性体和两组不同掺杂水平的复合材料。对于另一组，纳米bn(50nm)和微sic(5μm)粉末（1：1体积比）分别用磁力搅拌器与5、10和40vol%的硅酮弹性体(分别标记为nBmS-5、nBmS-10和nBmS-40)混合。将固化剂（10%的混合物重量）加入到混合物中，并将复合材料在室温下固化24h。最后，将复合材料置于真空烘箱中进行脱气和消除残留杂质,0.6,,,,,,,,,,,,,,,,,,,,,,,,,,,,,,,,,,,,,,,,,,,,,,,,,否,无机非金属,半导体,SiC,Si/C,球型,50/5000,各向异性,,10,BN(直径50nm和5μm，密度分别为0.67和0.69g/cm3)和碳化硅(直径50nm和5μm，密度分别为0.95和1.23g/cm3)颗粒由中国清河科技冶金材料有限公司提供,/,,,,,,,,,,,,,,,,,,,,,,,,,,,,,,,,,,,,,,,,,,,,,,,,,,,,,
206,45,202004,IEEE TRANSACTIONS ON DIELECTRICAL INSULATION,10.1109/TDEI.2019.008355,双组分硅酮弹性体(一种密度为0.90g/cm3的双组分硅酮弹性体(由中国深圳母材和固化剂有限公司提供。),,,,将固化剂（10%的混合物重量）加入到混合物中，并将复合材料在室温下固化24h。最后，将复合材料置于真空烘箱中进行脱气和消除残留杂质。,,,,,,,,,,,,,,,,,,,,,,,,无机非金属,半导体,BN,B/N,球型,50/5000,各向异性,,40,BN(直径50nm和5μm，密度分别为0.67和0.69g/cm3)和碳化硅(直径50nm和5μm，密度分别为0.95和1.23g/cm3)颗粒由中国清河科技冶金材料有限公司提供,/,,,,,,,4.2,,,,,,,0.0002,,,,,,,,微粒和纳米颗粒在120°C下干燥3h。制备了无填料的硅酮弹性体和两组不同掺杂水平的复合材料。对于另一组，纳米bn(50nm)和微sic(5μm)粉末（1：1体积比）分别用磁力搅拌器与5、10和40vol%的硅酮弹性体(分别标记为nBmS-5、nBmS-10和nBmS-40)混合。将固化剂（10%的混合物重量）加入到混合物中，并将复合材料在室温下固化24h。最后，将复合材料置于真空烘箱中进行脱气和消除残留杂质,0.6,,,,,,,,,,,,,,,,,,,,,,,,,,,,,,,,,,,,,,,,,,,,,,,,,否,无机非金属,半导体,SiC,Si/C,球型,50/5000,各向异性,,40,BN(直径50nm和5μm，密度分别为0.67和0.69g/cm3)和碳化硅(直径50nm和5μm，密度分别为0.95和1.23g/cm3)颗粒由中国清河科技冶金材料有限公司提供,/,,,,,,,,,,,,,,,,,,,,,,,,,,,,,,,,,,,,,,,,,,,,,,,,,,,,,
207,46,202006,JOURNAL OF MATERIALS SCIENCE,10.1007/s10854-020-03690-3,偶极硅弹性体-端羟基聚二甲基硅氧烷(PDMS，Mv≈5000),,,,——纯(SR)（SR/10% BT）——1.0 gTEOS，20 gPDMS——以4-苯乙醇作为偶极功能化交联剂，利用功能交联剂制备,3.16,3.16,3.16,3.16,3.16,3.16,,0.025,0.015,0.005,0.01,0.02,0.03,,48.23,1.00E-13,1.00E-14,2.50E-14,1.50E-12,1.50E-11,1.50E-09,,0.6963,无机非金属,介电,BaTiO3,Ti/Ba/O,球型,50,各向异性,0.1,,首先将原始BT纳米颗粒(20g)在150 mL去离子水中机械搅拌0.5小时。然后，将2gSi747加入到BT纳米颗粒的悬浮液中，在80C下搅拌反应3小时。最后，将浆料在100C的烘箱中干燥36小时，得到Si747改性的BT粉末，记录为BT-Si747。,/,,,,,,,12000,,,,,,,,,,,,,,,以SRCl-12%为基质，与BT纳米颗粒混合制备SRCl/BT复合材料。BT纳米颗粒与THF混合，用超声仪分离30min。将偶极交联剂和PDMS(20g)加入BT纳米颗粒的悬浮液中，搅拌0.5h以溶解。加入0.4g双甲酸二丁基锡后，连续搅拌混合物10min，然后倒入Tefon模具中，室温固化48h。所得到的含有不同数量的BT纳米颗粒的复合材料被转化为SRCl/yBT，其中y表示BT纳米颗粒与PDMS的质量比。为了进行比较，制备了以TEOS为交联剂的复合材料，并命名为SR/yBT。,0.2,3.3,3.3,3.3,3.3,3.3,3.3,,0.55,,0.00751,0.00597,0.00125,0.00074,0.00234,,5.50E-14,3.00E-13,1.20E-12,9.50E-12,7.00E-11,2.50E-10,,1.229,47.76,47.76,,,,,,,0.0478,,,,,,,,,,,,,,,,,是,,,,,,,,,,,,,,,,,,,,,,,,,,,,,,,,,,,,,,,,,,,,,,,,,,,,,,,,,,,,,,,,
208,46,202006,JOURNAL OF MATERIALS SCIENCE,10.1007/s10854-020-03690-3,偶极硅弹性体-端羟基聚二甲基硅氧烷(PDMS，Mv≈5000),,,,——(SRCl-3%)——（SR/20% BT）0.6 g氯苯乙烯醇，1.2gTEOS，20 gPDMS—— 以4-苯乙醇作为偶极功能化交联剂，利用功能交联剂制备,3.47,3.47,3.47,3.47,3.47,3.47,,0.035,0.025,0.002,0.01,0.03,0.003,,56.04,3.50E-13,3.50E-14,1.50E-14,3.50E-12,8.00E-11,0.000000009,,0.7099,无机非金属,介电,BaTiO3,Ti/Ba/O,球型,50,各向异性,0.2,,首先将原始BT纳米颗粒(20g)在150 mL去离子水中机械搅拌0.5小时。然后，将2gSi747加入到BT纳米颗粒的悬浮液中，在80C下搅拌反应3小时。最后，将浆料在100C的烘箱中干燥36小时，得到Si747改性的BT粉末，记录为BT-Si747。,/,,,,,,,12000,,,,,,,,,,,,,,,以SRCl-12%为基质，与BT纳米颗粒混合制备SRCl/BT复合材料。BT纳米颗粒与THF混合，用超声仪分离30min。将偶极交联剂和PDMS(20g)加入BT纳米颗粒的悬浮液中，搅拌0.5h以溶解。加入0.4g双甲酸二丁基锡后，连续搅拌混合物10min，然后倒入Tefon模具中，室温固化48h。所得到的含有不同数量的BT纳米颗粒的复合材料被转化为SRCl/yBT，其中y表示BT纳米颗粒与PDMS的质量比。为了进行比较，制备了以TEOS为交联剂的复合材料，并命名为SR/yBT。,0.2,3.43,3.43,3.43,3.43,3.43,3.43,,0.66,,0.00432,0.00326,0.00115,0.00083,0.00254,,1.20E-14,4.00E-13,2.00E-12,1.00E-11,9.00E-11,3.00E-10,,1.213,63.33,63.33,,,,,,,0.0508,,,,,,,,,,,,,,,,,是,,,,,,,,,,,,,,,,,,,,,,,,,,,,,,,,,,,,,,,,,,,,,,,,,,,,,,,,,,,,,,,,
209,46,202006,JOURNAL OF MATERIALS SCIENCE,10.1007/s10854-020-03690-3,偶极硅弹性体-端羟基聚二甲基硅氧烷(PDMS，Mv≈5000),,,,——(SRCl-6%) ——（SR/30% BT）1.2 g氯苯乙烯醇，1.4gTEOS，20 gPDMS——以4-苯乙醇作为偶极功能化交联剂，利用功能交联剂制备,3.67,3.67,3.67,3.67,3.67,3.67,,0.017,0.012,0.0015,0.0009,0.005,0.0153,,62.46,1.00E-13,1.00E-14,3.00E-14,2.50E-12,1.00E-10,2.50E-09,,0.7305,无机非金属,介电,BaTiO3,Ti/Ba/O,球型,50,各向异性,0.3,,首先将原始BT纳米颗粒(20g)在150 mL去离子水中机械搅拌0.5小时。然后，将2gSi747加入到BT纳米颗粒的悬浮液中，在80C下搅拌反应3小时。最后，将浆料在100C的烘箱中干燥36小时，得到Si747改性的BT粉末，记录为BT-Si747。,/,,,,,,,12000,,,,,,,,,,,,,,,以SRCl-12%为基质，与BT纳米颗粒混合制备SRCl/BT复合材料。BT纳米颗粒与THF混合，用超声仪分离30min。将偶极交联剂和PDMS(20g)加入BT纳米颗粒的悬浮液中，搅拌0.5h以溶解。加入0.4g双甲酸二丁基锡后，连续搅拌混合物10min，然后倒入Tefon模具中，室温固化48h。所得到的含有不同数量的BT纳米颗粒的复合材料被转化为SRCl/yBT，其中y表示BT纳米颗粒与PDMS的质量比。为了进行比较，制备了以TEOS为交联剂的复合材料，并命名为SR/yBT。,0.2,3.6,3.6,3.6,3.6,3.6,3.6,,0.71,,0.00712,0.00535,0.00295,0.00153,0.00286,,1.30E-13,8.00E-14,3.00E-13,5.00E-12,1.50E-11,7.00E-11,,1.134,47.45,47.45,,,,,,,0.0126,,,,,,,,,,,,,,,,,是,,,,,,,,,,,,,,,,,,,,,,,,,,,,,,,,,,,,,,,,,,,,,,,,,,,,,,,,,,,,,,,,
210,46,202006,JOURNAL OF MATERIALS SCIENCE,10.1007/s10854-020-03690-3,偶极硅弹性体-端羟基聚二甲基硅氧烷(PDMS，Mv≈5000),,,,——(SRCl-9%)——（SRCl/10% BT）1.8g氯苯乙烯醇，1.6gTEOS，20 gPDMS——将偶极交联剂与20gPDMS混合在60mLTHF中，然后在室温下搅拌0.5h。然后加入0.4g双甲酸二丁基锡，连续搅拌溶液10min。将溶液倒入模具中，在室温下固化48h。所得到的聚合物被转化为SRCl-x,3.88,3.88,3.88,3.88,3.88,3.75,,0.017,0.012,0.0035,0.0025,0.01,0.02,,67.22,2.20E-13,2.20E-14,9.00E-14,3.50E-12,2.00E-10,0.000000007,,0.7411,无机非金属,介电,BaTiO3,Ti/Ba/O,球型,50,各向异性,0.1,,首先将原始BT纳米颗粒(20g)在150 mL去离子水中机械搅拌0.5小时。然后，将2gSi747加入到BT纳米颗粒的悬浮液中，在80C下搅拌反应3小时。最后，将浆料在100C的烘箱中干燥36小时，得到Si747改性的BT粉末，记录为BT-Si747。,/,,,,,,,12000,,,,,,,,,,,,,,,以SRCl-12%为基质，与BT纳米颗粒混合制备SRCl/BT复合材料。BT纳米颗粒与THF混合，用超声仪分离30min。将偶极交联剂和PDMS(20g)加入BT纳米颗粒的悬浮液中，搅拌0.5h以溶解。加入0.4g双甲酸二丁基锡后，连续搅拌混合物10min，然后倒入Tefon模具中，室温固化48h。所得到的含有不同数量的BT纳米颗粒的复合材料被转化为SRCl/yBT，其中y表示BT纳米颗粒与PDMS的质量比。为了进行比较，制备了以TEOS为交联剂的复合材料，并命名为SR/yBT。,0.2,4.37,4.31,4.27,4.27,4.21,4.13,,0.58,,0.0215,0.0159,0.00495,0.0259,0.00832,,2.10E-14,1.50E-13,7.00E-13,6.00E-12,2.00E-11,1.50E-10,,1.735,68.63,68.63,,,,,,,0.092,,,,,,,,,,,,,,,,,是,,,,,,,,,,,,,,,,,,,,,,,,,,,,,,,,,,,,,,,,,,,,,,,,,,,,,,,,,,,,,,,,
211,46,202006,JOURNAL OF MATERIALS SCIENCE,10.1007/s10854-020-03690-3,偶极硅弹性体-端羟基聚二甲基硅氧烷(PDMS，Mv≈5000),,,,——(SRCl-12%)——（SRCl/20% BT）2.4g氯苯乙烯醇，1.8gTEOS，20 gPDMS——将偶极交联剂与20gPDMS混合在60mLTHF中，然后在室温下搅拌0.5h。然后加入0.4g双甲酸二丁基锡，连续搅拌溶液10min。将溶液倒入模具中，在室温下固化48h。所得到的聚合物被转化为SRCl-x,4.08,4.08,4.08,4.08,4.08,3.95,,0.01,0.008,0.0025,0.002,0.08,0.03,,73.33,1.50E-13,1.50E-15,6.00E-14,3.50E-12,1.50E-10,0.000000004,,0.8168,无机非金属,介电,BaTiO3,Ti/Ba/O,球型,50,各向异性,0.2,,首先将原始BT纳米颗粒(20g)在150 mL去离子水中机械搅拌0.5小时。然后，将2gSi747加入到BT纳米颗粒的悬浮液中，在80C下搅拌反应3小时。最后，将浆料在100C的烘箱中干燥36小时，得到Si747改性的BT粉末，记录为BT-Si747。,/,,,,,,,12000,,,,,,,,,,,,,,,以SRCl-12%为基质，与BT纳米颗粒混合制备SRCl/BT复合材料。BT纳米颗粒与THF混合，用超声仪分离30min。将偶极交联剂和PDMS(20g)加入BT纳米颗粒的悬浮液中，搅拌0.5h以溶解。加入0.4g双甲酸二丁基锡后，连续搅拌混合物10min，然后倒入Tefon模具中，室温固化48h。所得到的含有不同数量的BT纳米颗粒的复合材料被转化为SRCl/yBT，其中y表示BT纳米颗粒与PDMS的质量比。为了进行比较，制备了以TEOS为交联剂的复合材料，并命名为SR/yBT。,0.2,4.61,4.57,4.47,4.41,4.36,4.31,,0.68,,0.0221,0.0178,0.00665,0.0267,0.0156,,4.50E-14,2.50E-13,1.50E-12,7.00E-12,5.00E-11,2.50E-10,,1.534,77.46,77.46,,,,,,,0.1197,,,,,,,,,,,,,,,,,是,,,,,,,,,,,,,,,,,,,,,,,,,,,,,,,,,,,,,,,,,,,,,,,,,,,,,,,,,,,,,,,,
212,46,202006,JOURNAL OF MATERIALS SCIENCE,10.1007/s10854-020-03690-3,偶极硅弹性体-端羟基聚二甲基硅氧烷(PDMS，Mv≈5000),,,,——(SRCl-15%)——（SRCl/30% BT）3.0g氯苯乙烯醇，2.0gTEOS，20 gPDMS——将偶极交联剂与20gPDMS混合在60mLTHF中，然后在室温下搅拌0.5h。然后加入0.4g双甲酸二丁基锡，连续搅拌溶液10min。将溶液倒入模具中，在室温下固化48h。所得到的聚合物被转化为SRCl-x,4.38,4.38,4.34,4.29,4.25,4.12,,0.017,0.012,0.0075,0.0008,0.015,0.04,,57.47,1.21E-13,1.21E-13,2.00E-14,1.50E-12,4.00E-10,0.00000001,,0.7977,无机非金属,介电,BaTiO3,Ti/Ba/O,球型,50,各向异性,0.3,,首先将原始BT纳米颗粒(20g)在150 mL去离子水中机械搅拌0.5小时。然后，将2gSi747加入到BT纳米颗粒的悬浮液中，在80C下搅拌反应3小时。最后，将浆料在100C的烘箱中干燥36小时，得到Si747改性的BT粉末，记录为BT-Si747。,/,,,,,,,12000,,,,,,,,,,,,,,,以SRCl-12%为基质，与BT纳米颗粒混合制备SRCl/BT复合材料。BT纳米颗粒与THF混合，用超声仪分离30min。将偶极交联剂和PDMS(20g)加入BT纳米颗粒的悬浮液中，搅拌0.5h以溶解。加入0.4g双甲酸二丁基锡后，连续搅拌混合物10min，然后倒入Tefon模具中，室温固化48h。所得到的含有不同数量的BT纳米颗粒的复合材料被转化为SRCl/yBT，其中y表示BT纳米颗粒与PDMS的质量比。为了进行比较，制备了以TEOS为交联剂的复合材料，并命名为SR/yBT。,0.2,4.82,4.75,4.7,4.7,4.63,4.54,,0.63,,0.0236,0.0193,0.00747,0.0231,0.00751,,1.20E-13,1.20E-12,7.00E-12,2.00E-11,1.50E-10,7.00E-10,,1.143,63.91,63.91,,,,,,,0.0365,,,,,,,,,,,,,,,,,是,,,,,,,,,,,,,,,,,,,,,,,,,,,,,,,,,,,,,,,,,,,,,,,,,,,,,,,,,,,,,,,,
213,47,202008,POLYMER COMPOSITES,10.1002/pc.25813,3-巯基丙基双（三烷基五甲氧烷-硅氧烷）（Si747）Si747购自上海启祥化工有限公司。,,,,——（MVSR/10 wt%BT）——钛酸钡(BT)纳米颗粒或3-巯基丙基双（三烷基五甲氧烷-硅氧烷）（Si747）改性BT（BT-Si747）与六方氮化硼(BN)微片混合成甲基乙烯基硅橡胶(MVSR)，制备三元硅介电弹性体微纳米复合材料。,2.91,2.91,2.91,2.91,2.91,2.91,,0.0025,0.0021,0.0021,0.0021,0.0021,0.0021,,60.21,4.50E-16,1.50E-15,1.00E-13,1.00E-12,5.00E-12,5.00E-11,,0.36,无机非金属,半导体,BN,B/N,球型,100,各向异性,0.1,,BN颗粒(1-2μm)购自北京吉林科技发展有限公司。,/,,,,,,,4.2,,,,,,,0.0002,,,,,,,,甲基乙烯基硅橡胶(MVSR)首先在双辊轧机中（用冷却水）揉捏，然后用咀嚼后的MVSR揉捏不同数量的BT。最后，用DCP揉捏得到的母批。DCP与MVSR的质量比保持在1：100。上述化合物在160℃、15MPa条件下进行压缩成型。制备三元硅介电弹性体微纳米复合材料,2,,3.2,3.2,3.2,3.2,3.2,,0.37,0.008,0.004,0.004,0.004,0.002,0.001,,8.00E-15,7.00E-14,7.00E-13,3.00E-12,2.00E-11,7.00E-11,,2.44,62.94,62.94,,,,,,,0.0446,,,,,,,,,,,,,,,,,否,无机非金属,介电, BaTiO3, Ba/Ti/O,球型,100,各向异性,0.1,,BaTiO3纳米颗粒(小于100nm)购自北京银诺凯科技有限公司,将3-巯基丙基乙氧基双（三烷基五甲氧基硅氧烷）（Si747）接枝到BT纳米颗粒表面,,,,,,,,,,,,,,,,,,,,,,,,,,,,,,,,,,,,,,,,,,,,,,,,,,,,,
214,47,202008,POLYMER COMPOSITES,10.1002/pc.25813,3-巯基丙基双（三烷基五甲氧烷-硅氧烷）（Si747）Si747购自上海启祥化工有限公司。,,,,——（MVSR/20 wt%BT）——钛酸钡(BT)纳米颗粒或3-巯基丙基双（三烷基五甲氧烷-硅氧烷）（Si747）改性BT（BT-Si747）与六方氮化硼(BN)微片混合成甲基乙烯基硅橡胶(MVSR)，制备三元硅介电弹性体微纳米复合材料。,2.91,2.91,2.91,2.91,2.91,2.91,,0.0025,0.0021,0.0021,0.0021,0.0021,0.0021,,60.21,4.50E-16,1.50E-15,1.00E-13,1.00E-12,5.00E-12,5.00E-11,,0.36,无机非金属,半导体,BN,B/N,球型,100,各向异性,0.2,,BN颗粒(1-2μm)购自北京吉林科技发展有限公司。,/,,,,,,,4.2,,,,,,,0.0002,,,,,,,,甲基乙烯基硅橡胶(MVSR)首先在双辊轧机中（用冷却水）揉捏，然后用咀嚼后的MVSR揉捏不同数量的BT。最后，用DCP揉捏得到的母批。DCP与MVSR的质量比保持在1：100。上述化合物在160℃、15MPa条件下进行压缩成型。制备三元硅介电弹性体微纳米复合材料,2,,3.36,3.36,3.36,3.36,3.36,,0.49,0.013,0.007,0.007,0.005,0.003,0.003,,8.00E-15,1.50E-13,1.20E-12,4.00E-11,1.50E-10,8.00E-10,,3.03,63.22,63.22,,,,,,,0.0401,,,,,,,,,,,,,,,,,否,无机非金属,介电, BaTiO3, Ba/Ti/O,球型,100,各向异性,0.2,,BaTiO3纳米颗粒(小于100nm)购自北京银诺凯科技有限公司,将3-巯基丙基乙氧基双（三烷基五甲氧基硅氧烷）（Si747）接枝到BT纳米颗粒表面,,,,,,,,,,,,,,,,,,,,,,,,,,,,,,,,,,,,,,,,,,,,,,,,,,,,,
215,47,202008,POLYMER COMPOSITES,10.1002/pc.25813,3-巯基丙基双（三烷基五甲氧烷-硅氧烷）（Si747）Si747购自上海启祥化工有限公司。,,,,——（MVSR/30 wt%BT）————钛酸钡(BT)纳米颗粒或3-巯基丙基双（三烷基五甲氧烷-硅氧烷）（Si747）改性BT（BT-Si747）与六方氮化硼(BN)微片混合成甲基乙烯基硅橡胶(MVSR)，制备三元硅介电弹性体微纳米复合材料。,2.91,2.91,2.91,2.91,2.91,2.91,,0.0025,0.0021,0.0021,0.0021,0.0021,0.0021,,60.21,4.50E-16,1.50E-15,1.00E-13,1.00E-12,5.00E-12,5.00E-11,,0.36,无机非金属,半导体,BN,B/N,球型,100,各向异性,0.3,,BN颗粒(1-2μm)购自北京吉林科技发展有限公司。,/,,,,,,,4.2,,,,,,,0.0002,,,,,,,,甲基乙烯基硅橡胶(MVSR)首先在双辊轧机中（用冷却水）揉捏，然后用咀嚼后的MVSR揉捏不同数量的BT。最后，用DCP揉捏得到的母批。DCP与MVSR的质量比保持在1：100。上述化合物在160℃、15MPa条件下进行压缩成型。制备三元硅介电弹性体微纳米复合材料,2,,3.57,3.57,3.57,3.57,3.57,,0.64,0.023,0.012,0.011,0.008,0.006,0.005,,5.00E-14,5.00E-13,2.50E-12,2.00E-11,8.00E-11,6.00E-10,,3.43,56.18,56.18,,,,,,,0.0291,,,,,,,,,,,,,,,,,否,无机非金属,介电, BaTiO3, Ba/Ti/O,球型,100,各向异性,0.3,,BaTiO3纳米颗粒(小于100nm)购自北京银诺凯科技有限公司,将3-巯基丙基乙氧基双（三烷基五甲氧基硅氧烷）（Si747）接枝到BT纳米颗粒表面,,,,,,,,,,,,,,,,,,,,,,,,,,,,,,,,,,,,,,,,,,,,,,,,,,,,,
216,47,202008,POLYMER COMPOSITES,10.1002/pc.25813,3-巯基丙基双（三烷基五甲氧烷-硅氧烷）（Si747）Si747购自上海启祥化工有限公司。,,,,——（MVSR/10 wt%BN）————钛酸钡(BT)纳米颗粒或3-巯基丙基双（三烷基五甲氧烷-硅氧烷）（Si747）改性BT（BT-Si747）与六方氮化硼(BN)微片混合成甲基乙烯基硅橡胶(MVSR)，制备三元硅介电弹性体微纳米复合材料。,2.91,2.91,2.91,2.91,2.91,2.91,,0.0025,0.0021,0.0021,0.0021,0.0021,0.0021,,60.21,4.50E-16,1.50E-15,1.00E-13,1.00E-12,5.00E-12,5.00E-11,,0.36,无机非金属,半导体,BN,B/N,球型,100,各向异性,0.1,,BN颗粒(1-2μm)购自北京吉林科技发展有限公司。,/,,,,,,,4.2,,,,,,,0.0002,,,,,,,,甲基乙烯基硅橡胶(MVSR)首先在双辊轧机中（用冷却水）揉捏，然后用咀嚼后的MVSR揉捏不同数量的BT。最后，用DCP揉捏得到的母批。DCP与MVSR的质量比保持在1：100。上述化合物在160℃、15MPa条件下进行压缩成型。制备三元硅介电弹性体微纳米复合材料,2,,3.02,3.02,3.02,3.02,3.02,,0.6,0.018,0.009,0.007,0.005,0.003,0.003,,6.00E-14,1.20E-13,7.00E-13,8.00E-11,3.00E-11,2.00E-10,,4.09,56.07,56.07,,,,,,,0.0358,,,,,,,,,,,,,,,,,否,无机非金属,介电, BaTiO3, Ba/Ti/O,球型,100,各向异性,0.1,,BaTiO3纳米颗粒(小于100nm)购自北京银诺凯科技有限公司,将3-巯基丙基乙氧基双（三烷基五甲氧基硅氧烷）（Si747）接枝到BT纳米颗粒表面,,,,,,,,,,,,,,,,,,,,,,,,,,,,,,,,,,,,,,,,,,,,,,,,,,,,,
217,47,202008,POLYMER COMPOSITES,10.1002/pc.25813,3-巯基丙基双（三烷基五甲氧烷-硅氧烷）（Si747）Si747购自上海启祥化工有限公司。,,,,——（MVSR/20 wt%BN）————钛酸钡(BT)纳米颗粒或3-巯基丙基双（三烷基五甲氧烷-硅氧烷）（Si747）改性BT（BT-Si747）与六方氮化硼(BN)微片混合成甲基乙烯基硅橡胶(MVSR)，制备三元硅介电弹性体微纳米复合材料。,2.91,2.91,2.91,2.91,2.91,2.91,,0.0025,0.0021,0.0021,0.0021,0.0021,0.0021,,60.21,4.50E-16,1.50E-15,1.00E-13,1.00E-12,5.00E-12,5.00E-11,,0.36,无机非金属,半导体,BN,B/N,球型,100,各向异性,0.2,,BN颗粒(1-2μm)购自北京吉林科技发展有限公司。,/,,,,,,,4.2,,,,,,,0.0002,,,,,,,,甲基乙烯基硅橡胶(MVSR)首先在双辊轧机中（用冷却水）揉捏，然后用咀嚼后的MVSR揉捏不同数量的BT。最后，用DCP揉捏得到的母批。DCP与MVSR的质量比保持在1：100。上述化合物在160℃、15MPa条件下进行压缩成型。制备三元硅介电弹性体微纳米复合材料,2,,3.19,3.19,3.19,3.19,3.19,,0.83,0.032,0.013,0.01,0.008,0.005,0.005,,5.50E-14,3.00E-13,1.20E-12,9.50E-12,7.00E-11,2.50E-10,,4.78,53.22,53.22,,,,,,,0.031,,,,,,,,,,,,,,,,,否,无机非金属,介电, BaTiO3, Ba/Ti/O,球型,100,各向异性,0.2,,BaTiO3纳米颗粒(小于100nm)购自北京银诺凯科技有限公司,将3-巯基丙基乙氧基双（三烷基五甲氧基硅氧烷）（Si747）接枝到BT纳米颗粒表面,,,,,,,,,,,,,,,,,,,,,,,,,,,,,,,,,,,,,,,,,,,,,,,,,,,,,
218,47,202008,POLYMER COMPOSITES,10.1002/pc.25813,3-巯基丙基双（三烷基五甲氧烷-硅氧烷）（Si747）Si747购自上海启祥化工有限公司。,,,,——（MVSR/30 wt%BN）————钛酸钡(BT)纳米颗粒或3-巯基丙基双（三烷基五甲氧烷-硅氧烷）（Si747）改性BT（BT-Si747）与六方氮化硼(BN)微片混合成甲基乙烯基硅橡胶(MVSR)，制备三元硅介电弹性体微纳米复合材料。,2.91,2.91,2.91,2.91,2.91,2.91,,0.0025,0.0021,0.0021,0.0021,0.0021,0.0021,,60.21,4.50E-16,1.50E-15,1.00E-13,1.00E-12,5.00E-12,5.00E-11,,0.36,无机非金属,半导体,BN,B/N,球型,100,各向异性,0.3,,BN颗粒(1-2μm)购自北京吉林科技发展有限公司。,/,,,,,,,4.2,,,,,,,0.0002,,,,,,,,甲基乙烯基硅橡胶(MVSR)首先在双辊轧机中（用冷却水）揉捏，然后用咀嚼后的MVSR揉捏不同数量的BT。最后，用DCP揉捏得到的母批。DCP与MVSR的质量比保持在1：100。上述化合物在160℃、15MPa条件下进行压缩成型。制备三元硅介电弹性体微纳米复合材料,2,,3.26,3.26,3.26,3.26,3.26,,0.93,0.047,0.025,0.018,0.01,0.007,0.007,,1.20E-14,4.00E-13,2.00E-12,1.00E-11,9.00E-11,3.00E-10,,6.32,49.56,49.56,,,,,,,0.0271,,,,,,,,,,,,,,,,,否,无机非金属,介电, BaTiO3, Ba/Ti/O,球型,100,各向异性,0.3,,BaTiO3纳米颗粒(小于100nm)购自北京银诺凯科技有限公司,将3-巯基丙基乙氧基双（三烷基五甲氧基硅氧烷）（Si747）接枝到BT纳米颗粒表面,,,,,,,,,,,,,,,,,,,,,,,,,,,,,,,,,,,,,,,,,,,,,,,,,,,,,
219,47,202008,POLYMER COMPOSITES,10.1002/pc.25813,3-巯基丙基双（三烷基五甲氧烷-硅氧烷）（Si747）Si747购自上海启祥化工有限公司。,,,,——（MVSR/10 wt%BT/10 wt%BN）————钛酸钡(BT)纳米颗粒或3-巯基丙基双（三烷基五甲氧烷-硅氧烷）（Si747）改性BT（BT-Si747）与六方氮化硼(BN)微片混合成甲基乙烯基硅橡胶(MVSR)，制备三元硅介电弹性体微纳米复合材料。,2.91,2.91,2.91,2.91,2.91,2.91,,0.0025,0.0021,0.0021,0.0021,0.0021,0.0021,,60.21,4.50E-16,1.50E-15,1.00E-13,1.00E-12,5.00E-12,5.00E-11,,0.36,无机非金属,半导体,BN,B/N,球型,100,各向异性,0.1,,BN颗粒(1-2μm)购自北京吉林科技发展有限公司。,/,,,,,,,4.2,,,,,,,0.0002,,,,,,,,甲基乙烯基硅橡胶(MVSR)首先在双辊轧机中（用冷却水）揉捏，然后用咀嚼后的MVSR揉捏不同数量的BT。最后，用DCP揉捏得到的母批。DCP与MVSR的质量比保持在1：100。上述化合物在160℃、15MPa条件下进行压缩成型。制备三元硅介电弹性体微纳米复合材料,2,,3.23,3.23,3.23,3.23,3.23,,0.53,0.023,0.008,0.007,0.005,0.003,0.003,,1.30E-13,8.00E-14,3.00E-13,5.00E-12,1.50E-11,7.00E-11,,3.69,70.03,70.03,,,,,,,0.0724,,,,,,,,,,,,,,,,,否,无机非金属,介电, BaTiO3, Ba/Ti/O,球型,100,各向异性,0.1,,BaTiO3纳米颗粒(小于100nm)购自北京银诺凯科技有限公司,将3-巯基丙基乙氧基双（三烷基五甲氧基硅氧烷）（Si747）接枝到BT纳米颗粒表面,,,,,,,,,,,,,,,,,,,,,,,,,,,,,,,,,,,,,,,,,,,,,,,,,,,,,
220,47,202008,POLYMER COMPOSITES,10.1002/pc.25813,3-巯基丙基双（三烷基五甲氧烷-硅氧烷）（Si747）Si747购自上海启祥化工有限公司。,,,,——（MVSR/20 wt%BT/20 wt%BN）————钛酸钡(BT)纳米颗粒或3-巯基丙基双（三烷基五甲氧烷-硅氧烷）（Si747）改性BT（BT-Si747）与六方氮化硼(BN)微片混合成甲基乙烯基硅橡胶(MVSR)，制备三元硅介电弹性体微纳米复合材料。,2.91,2.91,2.91,2.91,2.91,2.91,,0.0025,0.0021,0.0021,0.0021,0.0021,0.0021,,60.21,4.50E-16,1.50E-15,1.00E-13,1.00E-12,5.00E-12,5.00E-11,,0.36,无机非金属,半导体,BN,B/N,球型,100,各向异性,0.2,,BN颗粒(1-2μm)购自北京吉林科技发展有限公司。,/,,,,,,,4.2,,,,,,,0.0002,,,,,,,,甲基乙烯基硅橡胶(MVSR)首先在双辊轧机中（用冷却水）揉捏，然后用咀嚼后的MVSR揉捏不同数量的BT。最后，用DCP揉捏得到的母批。DCP与MVSR的质量比保持在1：100。上述化合物在160℃、15MPa条件下进行压缩成型。制备三元硅介电弹性体微纳米复合材料,2,,3.4,3.4,3.4,3.4,3.4,,0.82,0.038,0.014,0.011,0.008,0.006,0.005,,2.10E-14,1.50E-13,7.00E-13,6.00E-12,2.00E-11,1.50E-10,,4.29,70.2,70.2,,,,,,,0.0543,,,,,,,,,,,,,,,,,否,无机非金属,介电, BaTiO3, Ba/Ti/O,球型,100,各向异性,0.2,,BaTiO3纳米颗粒(小于100nm)购自北京银诺凯科技有限公司,将3-巯基丙基乙氧基双（三烷基五甲氧基硅氧烷）（Si747）接枝到BT纳米颗粒表面,,,,,,,,,,,,,,,,,,,,,,,,,,,,,,,,,,,,,,,,,,,,,,,,,,,,,
221,47,202008,POLYMER COMPOSITES,10.1002/pc.25813,3-巯基丙基双（三烷基五甲氧烷-硅氧烷）（Si747）Si747购自上海启祥化工有限公司。,,,,——（MVSR/30 wt%BT/30 wt%BN）————钛酸钡(BT)纳米颗粒或3-巯基丙基双（三烷基五甲氧烷-硅氧烷）（Si747）改性BT（BT-Si747）与六方氮化硼(BN)微片混合成甲基乙烯基硅橡胶(MVSR)，制备三元硅介电弹性体微纳米复合材料。,2.91,2.91,2.91,2.91,2.91,2.91,,0.0025,0.0021,0.0021,0.0021,0.0021,0.0021,,60.21,4.50E-16,1.50E-15,1.00E-13,1.00E-12,5.00E-12,5.00E-11,,0.36,无机非金属,半导体,BN,B/N,球型,100,各向异性,0.3,,BN颗粒(1-2μm)购自北京吉林科技发展有限公司。,/,,,,,,,4.2,,,,,,,0.0002,,,,,,,,甲基乙烯基硅橡胶(MVSR)首先在双辊轧机中（用冷却水）揉捏，然后用咀嚼后的MVSR揉捏不同数量的BT。最后，用DCP揉捏得到的母批。DCP与MVSR的质量比保持在1：100。上述化合物在160℃、15MPa条件下进行压缩成型。制备三元硅介电弹性体微纳米复合材料,2,,3.76,3.76,3.76,3.76,3.76,,1.19,0.049,0.027,0.019,0.011,0.008,0.007,,4.50E-14,2.50E-13,1.50E-12,7.00E-12,5.00E-11,2.50E-10,,6.08,63.57,63.57,,,,,,,0.0367,,,,,,,,,,,,,,,,,否,无机非金属,介电, BaTiO3, Ba/Ti/O,球型,100,各向异性,0.3,,BaTiO3纳米颗粒(小于100nm)购自北京银诺凯科技有限公司,将3-巯基丙基乙氧基双（三烷基五甲氧基硅氧烷）（Si747）接枝到BT纳米颗粒表面,,,,,,,,,,,,,,,,,,,,,,,,,,,,,,,,,,,,,,,,,,,,,,,,,,,,,
222,47,202008,POLYMER COMPOSITES,10.1002/pc.25813,3-巯基丙基双（三烷基五甲氧烷-硅氧烷）（Si747）Si747购自上海启祥化工有限公司。,,,,——（MVSR/10 wt%BT-Si747/10 wt%BN）————钛酸钡(BT)纳米颗粒或3-巯基丙基双（三烷基五甲氧烷-硅氧烷）（Si747）改性BT（BT-Si747）与六方氮化硼(BN)微片混合成甲基乙烯基硅橡胶(MVSR)，制备三元硅介电弹性体微纳米复合材料。,2.91,2.91,2.91,2.91,2.91,2.91,,0.0025,0.0021,0.0021,0.0021,0.0021,0.0021,,60.21,4.50E-16,1.50E-15,1.00E-13,1.00E-12,5.00E-12,5.00E-11,,0.36,无机非金属,半导体,BN,B/N,球型,100,各向异性,0.1,,BN颗粒(1-2μm)购自北京吉林科技发展有限公司。,/,,,,,,,4.2,,,,,,,0.0002,,,,,,,,甲基乙烯基硅橡胶(MVSR)首先在双辊轧机中（用冷却水）揉捏，然后用咀嚼后的MVSR揉捏不同数量的BT。最后，用DCP揉捏得到的母批。DCP与MVSR的质量比保持在1：100。上述化合物在160℃、15MPa条件下进行压缩成型。制备三元硅介电弹性体微纳米复合材料,2,,4.09,3.71,3.35,3.35,3.35,,0.19,0.049,0.053,0.038,0.024,0.013,0.009,,1.20E-13,1.20E-12,7.00E-12,2.00E-11,1.50E-10,7.00E-10,,7.6,47.48,47.48,,,,,,,0.0881,,,,,,,,,,,,,,,,,否,无机非金属,介电, BaTiO3, Ba/Ti/O,球型,100,各向异性,0.1,,BaTiO3纳米颗粒(小于100nm)购自北京银诺凯科技有限公司,将3-巯基丙基乙氧基双（三烷基五甲氧基硅氧烷）（Si747）接枝到BT纳米颗粒表面,,,,,,,,,,,,,,,,,,,,,,,,,,,,,,,,,,,,,,,,,,,,,,,,,,,,,
223,47,202008,POLYMER COMPOSITES,10.1002/pc.25813,3-巯基丙基双（三烷基五甲氧烷-硅氧烷）（Si747）Si747购自上海启祥化工有限公司。,,,,（MVSR/20 wt%BT-Si747/20 wt%BN）————钛酸钡(BT)纳米颗粒或3-巯基丙基双（三烷基五甲氧烷-硅氧烷）（Si747）改性BT（BT-Si747）与六方氮化硼(BN)微片混合成甲基乙烯基硅橡胶(MVSR)，制备三元硅介电弹性体微纳米复合材料。,2.91,2.91,2.91,2.91,2.91,2.91,,0.0025,0.0021,0.0021,0.0021,0.0021,0.0021,,60.21,4.50E-16,1.50E-15,1.00E-13,1.00E-12,5.00E-12,5.00E-11,,0.36,无机非金属,半导体,BN,B/N,球型,100,各向异性,0.2,,BN颗粒(1-2μm)购自北京吉林科技发展有限公司。,/,,,,,,,4.2,,,,,,,0.0002,,,,,,,,甲基乙烯基硅橡胶(MVSR)首先在双辊轧机中（用冷却水）揉捏，然后用咀嚼后的MVSR揉捏不同数量的BT。最后，用DCP揉捏得到的母批。DCP与MVSR的质量比保持在1：100。上述化合物在160℃、15MPa条件下进行压缩成型。制备三元硅介电弹性体微纳米复合材料,2,,5.21,4.32,3.5,3.5,3.5,,0.39,0.18,0.14,0.057,0.031,0.015,0.01,,4.00E-13,3.00E-12,1.50E-11,5.00E-11,2.00E-10,7.50E-10,,20.97,41.73,41.73,,,,,,,0.0486,,,,,,,,,,,,,,,,,否,无机非金属,介电, BaTiO3, Ba/Ti/O,球型,100,各向异性,0.2,,BaTiO3纳米颗粒(小于100nm)购自北京银诺凯科技有限公司,将3-巯基丙基乙氧基双（三烷基五甲氧基硅氧烷）（Si747）接枝到BT纳米颗粒表面,,,,,,,,,,,,,,,,,,,,,,,,,,,,,,,,,,,,,,,,,,,,,,,,,,,,,
224,47,202008,POLYMER COMPOSITES,10.1002/pc.25813,3-巯基丙基双（三烷基五甲氧烷-硅氧烷）（Si747）Si747购自上海启祥化工有限公司。,,,,（MVSR/30 wt%BT-Si747/30 wt%BN）————钛酸钡(BT)纳米颗粒或3-巯基丙基双（三烷基五甲氧烷-硅氧烷）（Si747）改性BT（BT-Si747）与六方氮化硼(BN)微片混合成甲基乙烯基硅橡胶(MVSR)，制备三元硅介电弹性体微纳米复合材料。,2.91,2.91,2.91,2.91,2.91,2.91,,0.0025,0.0021,0.0021,0.0021,0.0021,0.0021,,60.21,4.50E-16,1.50E-15,1.00E-13,1.00E-12,5.00E-12,5.00E-11,,0.36,无机非金属,半导体,BN,B/N,球型,100,各向异性,0.3,,BN颗粒(1-2μm)购自北京吉林科技发展有限公司。,/,,,,,,,4.2,,,,,,,0.0002,,,,,,,,甲基乙烯基硅橡胶(MVSR)首先在双辊轧机中（用冷却水）揉捏，然后用咀嚼后的MVSR揉捏不同数量的BT。最后，用DCP揉捏得到的母批。DCP与MVSR的质量比保持在1：100。上述化合物在160℃、15MPa条件下进行压缩成型。制备三元硅介电弹性体微纳米复合材料,2,,6.87,5.43,3.7,3.7,3.7,,0.78,0.23,0.19,0.13,0.054,0.025,0.013,,9.50E-13,7.00E-13,3.50E-11,1.00E-10,7.00E-10,1.50E-09,,27.05,38.9,38.9,,,,,,,0.0282,,,,,,,,,,,,,,,,,否,无机非金属,介电, BaTiO3, Ba/Ti/O,球型,100,各向异性,0.3,,BaTiO3纳米颗粒(小于100nm)购自北京银诺凯科技有限公司,将3-巯基丙基乙氧基双（三烷基五甲氧基硅氧烷）（Si747）接枝到BT纳米颗粒表面,,,,,,,,,,,,,,,,,,,,,,,,,,,,,,,,,,,,,,,,,,,,,,,,,,,,,
225,48,202010,ROYAL SOCIETY OF CHEMISTRY ADVANCES,10.1039/d0ra04196c,复合材料聚（二甲基硅氧烷）(PDMS，(C2H6OSi)n，Sylgard182硅弹性体)购自陶硅酮公司（美国米德兰）,,,,sBT950(纯NPs)——利用聚乙烯吡咯烷酮(PVP)，应用相变过程和表面改性，通过煅烧提高介电性能，改善弹性体中的介电分散。,6,6,6,6,6,6,,,,,,,,,26,,,       ,,,,,,无机非金属,介电, BaTiO3, Ba/Ti/O,球型,500,各向异性,,0,"钛酸钡(球形BT,99.9%,100nm,立方体)购自美国纳米材料研究公司",采用水热法合成了珊瑚样BT,,,,,,,12000,,,,,,,,,,,,,,,将PDMS树脂和BT与抹刀混合，分离团聚的NPs。然后将BT与PDMS弹性体混合，直到可行的最大体积值为15vol%。由于粘度高，在高于15vol%的条件下难以操作。此外，使用一个混合器(模型-310，THINKY公司)在2000rpm下使用2分钟来物理分散PDMS弹性体中的NPs。重复操作等待它已经冷却下来。通过混合过程产生气泡，然后在真空烤箱中放置1小时，以去除这些气泡。加入固化剂后，再与行星混合器以2000rpm混合2分钟，再放入真空烘箱1小时。最后，将样品倒入模具中，用模具测量介电常数，复合材料在80℃的烘箱中固化1小时。,2,,3.1,3.1,3.1,3.1,3.1,,,,,,,0.031,,,,,,,,,,,,,,,,,,,,,,,,,,,,,,,,,,,,是,,,,,,,,,,,,,,,,,,,,,,,,,,,,,,,,,,,,,,,,,,,,,,,,,,,,,,,,,,,,,,,,
226,48,202010,ROYAL SOCIETY OF CHEMISTRY ADVANCES,10.1039/d0ra04196c,复合材料聚（二甲基硅氧烷）(PDMS，(C2H6OSi)n，Sylgard182硅弹性体)购自陶硅酮公司（美国米德兰）,,,,——sBT950(NPs)5%——利用聚乙烯吡咯烷酮(PVP)，应用相变过程和表面改性，通过煅烧提高介电性能，改善弹性体中的介电分散。,6,6,6,6,6,6,,,,,,,,,26,,,,,,,,,无机非金属,介电, BaTiO3, Ba/Ti/O,球型,500,各向异性,,0.05,"钛酸钡(球形BT,99.9%,100nm,立方体)购自美国纳米材料研究公司",采用水热法合成了珊瑚样BT,,,,,,,12000,,,,,,,,,,,,,,,将PDMS树脂和BT与抹刀混合，分离团聚的NPs。然后将BT与PDMS弹性体混合，直到可行的最大体积值为15vol%。由于粘度高，在高于15vol%的条件下难以操作。此外，使用一个混合器(模型-310，THINKY公司)在2000rpm下使用2分钟来物理分散PDMS弹性体中的NPs。重复操作等待它已经冷却下来。通过混合过程产生气泡，然后在真空烤箱中放置1小时，以去除这些气泡。加入固化剂后，再与行星混合器以2000rpm混合2分钟，再放入真空烘箱1小时。最后，将样品倒入模具中，用模具测量介电常数，复合材料在80℃的烘箱中固化1小时。,2,,3.8,3.8,3.8,3.8,3.8,,,,,,,0.173,,,,,,,,,,,,,,,,,,,,,,,,,,,,,,,,,,,,是,,,,,,,,,,,,,,,,,,,,,,,,,,,,,,,,,,,,,,,,,,,,,,,,,,,,,,,,,,,,,,,,
227,48,202010,ROYAL SOCIETY OF CHEMISTRY ADVANCES,10.1039/d0ra04196c,复合材料聚（二甲基硅氧烷）(PDMS，(C2H6OSi)n，Sylgard182硅弹性体)购自陶硅酮公司（美国米德兰）,,,,——sBT950(NPs)10%——利用聚乙烯吡咯烷酮(PVP)，应用相变过程和表面改性，通过煅烧提高介电性能，改善弹性体中的介电分散。,6,6,6,6,6,6,,,,,,,,,26,,,,,,,,,无机非金属,介电, BaTiO3, Ba/Ti/O,球型,500,各向异性,,0.1,"钛酸钡(球形BT,99.9%,100nm,立方体)购自美国纳米材料研究公司",采用水热法合成了珊瑚样BT,,,,,,,12000,,,,,,,,,,,,,,,将PDMS树脂和BT与抹刀混合，分离团聚的NPs。然后将BT与PDMS弹性体混合，直到可行的最大体积值为15vol%。由于粘度高，在高于15vol%的条件下难以操作。此外，使用一个混合器(模型-310，THINKY公司)在2000rpm下使用2分钟来物理分散PDMS弹性体中的NPs。重复操作等待它已经冷却下来。通过混合过程产生气泡，然后在真空烤箱中放置1小时，以去除这些气泡。加入固化剂后，再与行星混合器以2000rpm混合2分钟，再放入真空烘箱1小时。最后，将样品倒入模具中，用模具测量介电常数，复合材料在80℃的烘箱中固化1小时。,2,,5.2,5.2,5.2,5.2,5.2,,4.5,,,,,0.162,,,,,,,,,,,,,,,,,,,,,,,,,,,,,,,,,,,,是,,,,,,,,,,,,,,,,,,,,,,,,,,,,,,,,,,,,,,,,,,,,,,,,,,,,,,,,,,,,,,,,
228,48,202010,ROYAL SOCIETY OF CHEMISTRY ADVANCES,10.1039/d0ra04196c,复合材料聚（二甲基硅氧烷）(PDMS，(C2H6OSi)n，Sylgard182硅弹性体)购自陶硅酮公司（美国米德兰）,,,,——sBT950(NPs)15%——利用聚乙烯吡咯烷酮(PVP)，应用相变过程和表面改性，通过煅烧提高介电性能，改善弹性体中的介电分散。,6,6,6,6,6,6,,,,,,,,,26,,,,,,,,,无机非金属,介电, BaTiO3, Ba/Ti/O,球型,500,各向异性,,0.15,"钛酸钡(球形BT,99.9%,100nm,立方体)购自美国纳米材料研究公司",采用水热法合成了珊瑚样BT,,,,,,,12000,,,,,,,,,,,,,,,将PDMS树脂和BT与抹刀混合，分离团聚的NPs。然后将BT与PDMS弹性体混合，直到可行的最大体积值为15vol%。由于粘度高，在高于15vol%的条件下难以操作。此外，使用一个混合器(模型-310，THINKY公司)在2000rpm下使用2分钟来物理分散PDMS弹性体中的NPs。重复操作等待它已经冷却下来。通过混合过程产生气泡，然后在真空烤箱中放置1小时，以去除这些气泡。加入固化剂后，再与行星混合器以2000rpm混合2分钟，再放入真空烘箱1小时。最后，将样品倒入模具中，用模具测量介电常数，复合材料在80℃的烘箱中固化1小时。,2,,6.8,6.8,6.8,6.8,6.8,,,,,,,0.172,,,,,,,,,,,,,,,,,,,,,,,,,,,,,,,,,,,,是,,,,,,,,,,,,,,,,,,,,,,,,,,,,,,,,,,,,,,,,,,,,,,,,,,,,,,,,,,,,,,,,
229,48,202010,ROYAL SOCIETY OF CHEMISTRY ADVANCES,10.1039/d0ra04196c,复合材料聚（二甲基硅氧烷）(PDMS，(C2H6OSi)n，Sylgard182硅弹性体)购自陶硅酮公司（美国米德兰）,,,,——cBT950(NPs)0%——利用聚乙烯吡咯烷酮(PVP)，应用相变过程和表面改性，通过煅烧提高介电性能，改善弹性体中的介电分散。,6,6,6,6,6,6,,,,,,,,,26,,,,,,,,,无机非金属,介电, BaTiO3, Ba/Ti/O,球型,500,各向异性,,0,"钛酸钡(球形BT,99.9%,100nm,立方体)购自美国纳米材料研究公司",采用水热法合成了珊瑚样BT,,,,,,,12000,,,,,,,,,,,,,,,将PDMS树脂和BT与抹刀混合，分离团聚的NPs。然后将BT与PDMS弹性体混合，直到可行的最大体积值为15vol%。由于粘度高，在高于15vol%的条件下难以操作。此外，使用一个混合器(模型-310，THINKY公司)在2000rpm下使用2分钟来物理分散PDMS弹性体中的NPs。重复操作等待它已经冷却下来。通过混合过程产生气泡，然后在真空烤箱中放置1小时，以去除这些气泡。加入固化剂后，再与行星混合器以2000rpm混合2分钟，再放入真空烘箱1小时。最后，将样品倒入模具中，用模具测量介电常数，复合材料在80℃的烘箱中固化1小时。,2,,3.1,3.1,3.1,3.1,3.1,,,,,,,0.031,,,,,,,,,,,,,,,,,,,,,,,,,,,,,,,,,,,,是,,,,,,,,,,,,,,,,,,,,,,,,,,,,,,,,,,,,,,,,,,,,,,,,,,,,,,,,,,,,,,,,
230,48,202010,ROYAL SOCIETY OF CHEMISTRY ADVANCES,10.1039/d0ra04196c,复合材料聚（二甲基硅氧烷）(PDMS，(C2H6OSi)n，Sylgard182硅弹性体)购自陶硅酮公司（美国米德兰）,,,,——cBT950(NPs)5%——利用聚乙烯吡咯烷酮(PVP)，应用相变过程和表面改性，通过煅烧提高介电性能，改善弹性体中的介电分散。,6,6,6,6,6,6,,,,,,,,,26,,,,,,,,,无机非金属,介电, BaTiO3, Ba/Ti/O,球型,500,各向异性,,0.05,"钛酸钡(球形BT,99.9%,100nm,立方体)购自美国纳米材料研究公司",采用水热法合成了珊瑚样BT,,,,,,,12000,,,,,,,,,,,,,,,将PDMS树脂和BT与抹刀混合，分离团聚的NPs。然后将BT与PDMS弹性体混合，直到可行的最大体积值为15vol%。由于粘度高，在高于15vol%的条件下难以操作。此外，使用一个混合器(模型-310，THINKY公司)在2000rpm下使用2分钟来物理分散PDMS弹性体中的NPs。重复操作等待它已经冷却下来。通过混合过程产生气泡，然后在真空烤箱中放置1小时，以去除这些气泡。加入固化剂后，再与行星混合器以2000rpm混合2分钟，再放入真空烘箱1小时。最后，将样品倒入模具中，用模具测量介电常数，复合材料在80℃的烘箱中固化1小时。,2,,5.2,5.2,5.2,5.2,5.2,,,,,,,0.251,,,,,,,,,,,,,,,,,,,,,,,,,,,,,,,,,,,,是,,,,,,,,,,,,,,,,,,,,,,,,,,,,,,,,,,,,,,,,,,,,,,,,,,,,,,,,,,,,,,,,
231,48,202010,ROYAL SOCIETY OF CHEMISTRY ADVANCES,10.1039/d0ra04196c,复合材料聚（二甲基硅氧烷）(PDMS，(C2H6OSi)n，Sylgard182硅弹性体)购自陶硅酮公司（美国米德兰）,,,,——cBT950(NPs)10%——利用聚乙烯吡咯烷酮(PVP)，应用相变过程和表面改性，通过煅烧提高介电性能，改善弹性体中的介电分散。,6,6,6,6,6,6,,,,,,,,,26,,,,,,,,,无机非金属,介电, BaTiO3, Ba/Ti/O,球型,500,各向异性,,0.1,"钛酸钡(球形BT,99.9%,100nm,立方体)购自美国纳米材料研究公司",采用水热法合成了珊瑚样BT,,,,,,,12000,,,,,,,,,,,,,,,将PDMS树脂和BT与抹刀混合，分离团聚的NPs。然后将BT与PDMS弹性体混合，直到可行的最大体积值为15vol%。由于粘度高，在高于15vol%的条件下难以操作。此外，使用一个混合器(模型-310，THINKY公司)在2000rpm下使用2分钟来物理分散PDMS弹性体中的NPs。重复操作等待它已经冷却下来。通过混合过程产生气泡，然后在真空烤箱中放置1小时，以去除这些气泡。加入固化剂后，再与行星混合器以2000rpm混合2分钟，再放入真空烘箱1小时。最后，将样品倒入模具中，用模具测量介电常数，复合材料在80℃的烘箱中固化1小时。,2,,6.1,6.1,6.1,6.1,6.1,,3,,,,,0.382,,,,,,,,,,,,,,,,,,,,,,,,,,,,,,,,,,,,是,,,,,,,,,,,,,,,,,,,,,,,,,,,,,,,,,,,,,,,,,,,,,,,,,,,,,,,,,,,,,,,,
232,48,202010,ROYAL SOCIETY OF CHEMISTRY ADVANCES,10.1039/d0ra04196c,复合材料聚（二甲基硅氧烷）(PDMS，(C2H6OSi)n，Sylgard182硅弹性体)购自陶硅酮公司（美国米德兰）,,,,——cBT950(NPs)15%——利用聚乙烯吡咯烷酮(PVP)，应用相变过程和表面改性，通过煅烧提高介电性能，改善弹性体中的介电分散。,6,6,6,6,6,6,,,,,,,,,26,,,,,,,,,无机非金属,介电, BaTiO3, Ba/Ti/O,球型,500,各向异性,,0.15,"钛酸钡(球形BT,99.9%,100nm,立方体)购自美国纳米材料研究公司",采用水热法合成了珊瑚样BT,,,,,,,12000,,,,,,,,,,,,,,,将PDMS树脂和BT与抹刀混合，分离团聚的NPs。然后将BT与PDMS弹性体混合，直到可行的最大体积值为15vol%。由于粘度高，在高于15vol%的条件下难以操作。此外，使用一个混合器(模型-310，THINKY公司)在2000rpm下使用2分钟来物理分散PDMS弹性体中的NPs。重复操作等待它已经冷却下来。通过混合过程产生气泡，然后在真空烤箱中放置1小时，以去除这些气泡。加入固化剂后，再与行星混合器以2000rpm混合2分钟，再放入真空烘箱1小时。最后，将样品倒入模具中，用模具测量介电常数，复合材料在80℃的烘箱中固化1小时。,2,,11.3,11.3,11.3,11.3,11.3,,,,,,,0.029,,,,,,,,,,,,,,,,,,,,,,,,,,,,,,,,,,,,是,,,,,,,,,,,,,,,,,,,,,,,,,,,,,,,,,,,,,,,,,,,,,,,,,,,,,,,,,,,,,,,,
233,48,202010,ROYAL SOCIETY OF CHEMISTRY ADVANCES,10.1039/d0ra04196c,复合材料聚（二甲基硅氧烷）(PDMS，(C2H6OSi)n，Sylgard182硅弹性体)购自陶硅酮公司（美国米德兰）,,,,——sBT950-PVP(NPs)0%——利用聚乙烯吡咯烷酮(PVP)，应用相变过程和表面改性，通过煅烧提高介电性能，改善弹性体中的介电分散。,6,6,6,6,6,6,,,,,,,,,26,,,,,,,,,无机非金属,介电, BaTiO3, Ba/Ti/O,球型,500,各向异性,,0,"钛酸钡(球形BT,99.9%,100nm,立方体)购自美国纳米材料研究公司",采用水热法合成了珊瑚样BT,,,,,,,12000,,,,,,,,,,,,,,,将PDMS树脂和BT与抹刀混合，分离团聚的NPs。然后将BT与PDMS弹性体混合，直到可行的最大体积值为15vol%。由于粘度高，在高于15vol%的条件下难以操作。此外，使用一个混合器(模型-310，THINKY公司)在2000rpm下使用2分钟来物理分散PDMS弹性体中的NPs。重复操作等待它已经冷却下来。通过混合过程产生气泡，然后在真空烤箱中放置1小时，以去除这些气泡。加入固化剂后，再与行星混合器以2000rpm混合2分钟，再放入真空烘箱1小时。最后，将样品倒入模具中，用模具测量介电常数，复合材料在80℃的烘箱中固化1小时。,2,,3.1,3.1,3.1,3.1,3.1,,,,,,,0.031,,,,,,,,,,,,,,,,,,,,,,,,,,,,,,,,,,,,是,,,,,,,,,,,,,,,,,,,,,,,,,,,,,,,,,,,,,,,,,,,,,,,,,,,,,,,,,,,,,,,,
234,48,202010,ROYAL SOCIETY OF CHEMISTRY ADVANCES,10.1039/d0ra04196c,复合材料聚（二甲基硅氧烷）(PDMS，(C2H6OSi)n，Sylgard182硅弹性体)购自陶硅酮公司（美国米德兰）,,,,——sBT950-PVP(NPs)5%——利用聚乙烯吡咯烷酮(PVP)，应用相变过程和表面改性，通过煅烧提高介电性能，改善弹性体中的介电分散。,6,6,6,6,6,6,,,,,,,,,26,,,,,,,,,无机非金属,介电, BaTiO3, Ba/Ti/O,球型,500,各向异性,,0.05,"钛酸钡(球形BT,99.9%,100nm,立方体)购自美国纳米材料研究公司",采用水热法合成了珊瑚样BT,,,,,,,12000,,,,,,,,,,,,,,,将PDMS树脂和BT与抹刀混合，分离团聚的NPs。然后将BT与PDMS弹性体混合，直到可行的最大体积值为15vol%。由于粘度高，在高于15vol%的条件下难以操作。此外，使用一个混合器(模型-310，THINKY公司)在2000rpm下使用2分钟来物理分散PDMS弹性体中的NPs。重复操作等待它已经冷却下来。通过混合过程产生气泡，然后在真空烤箱中放置1小时，以去除这些气泡。加入固化剂后，再与行星混合器以2000rpm混合2分钟，再放入真空烘箱1小时。最后，将样品倒入模具中，用模具测量介电常数，复合材料在80℃的烘箱中固化1小时。,2,,5.2,5.2,5.2,5.2,5.2,,,,,,,0.31,,,,,,,,,,,,,,,,,,,,,,,,,,,,,,,,,,,,是,,,,,,,,,,,,,,,,,,,,,,,,,,,,,,,,,,,,,,,,,,,,,,,,,,,,,,,,,,,,,,,,
235,48,202010,ROYAL SOCIETY OF CHEMISTRY ADVANCES,10.1039/d0ra04196c,复合材料聚（二甲基硅氧烷）(PDMS，(C2H6OSi)n，Sylgard182硅弹性体)购自陶硅酮公司（美国米德兰）,,,,——sBT950-PVP(NPs)10%——利用聚乙烯吡咯烷酮(PVP)，应用相变过程和表面改性，通过煅烧提高介电性能，改善弹性体中的介电分散。,6,6,6,6,6,6,,,,,,,,,26,,,,,,,,,无机非金属,介电, BaTiO3, Ba/Ti/O,球型,500,各向异性,,0.1,"钛酸钡(球形BT,99.9%,100nm,立方体)购自美国纳米材料研究公司",采用水热法合成了珊瑚样BT,,,,,,,12000,,,,,,,,,,,,,,,将PDMS树脂和BT与抹刀混合，分离团聚的NPs。然后将BT与PDMS弹性体混合，直到可行的最大体积值为15vol%。由于粘度高，在高于15vol%的条件下难以操作。此外，使用一个混合器(模型-310，THINKY公司)在2000rpm下使用2分钟来物理分散PDMS弹性体中的NPs。重复操作等待它已经冷却下来。通过混合过程产生气泡，然后在真空烤箱中放置1小时，以去除这些气泡。加入固化剂后，再与行星混合器以2000rpm混合2分钟，再放入真空烘箱1小时。最后，将样品倒入模具中，用模具测量介电常数，复合材料在80℃的烘箱中固化1小时。,2,,5.8,5.8,5.8,5.8,5.8,,4.7,,,,,0.274,,,,,,,,,,,,,,,,,,,,,,,,,,,,,,,,,,,,是,,,,,,,,,,,,,,,,,,,,,,,,,,,,,,,,,,,,,,,,,,,,,,,,,,,,,,,,,,,,,,,,
236,48,202010,ROYAL SOCIETY OF CHEMISTRY ADVANCES,10.1039/d0ra04196c,复合材料聚（二甲基硅氧烷）(PDMS，(C2H6OSi)n，Sylgard182硅弹性体)购自陶硅酮公司（美国米德兰）,,,,——sBT950-PVP(NPs)15%——利用聚乙烯吡咯烷酮(PVP)，应用相变过程和表面改性，通过煅烧提高介电性能，改善弹性体中的介电分散。,6,6,6,6,6,6,,,,,,,,,26,,,,,,,,,无机非金属,介电, BaTiO3, Ba/Ti/O,球型,500,各向异性,,0.15,"钛酸钡(球形BT,99.9%,100nm,立方体)购自美国纳米材料研究公司",采用水热法合成了珊瑚样BT,,,,,,,12000,,,,,,,,,,,,,,,将PDMS树脂和BT与抹刀混合，分离团聚的NPs。然后将BT与PDMS弹性体混合，直到可行的最大体积值为15vol%。由于粘度高，在高于15vol%的条件下难以操作。此外，使用一个混合器(模型-310，THINKY公司)在2000rpm下使用2分钟来物理分散PDMS弹性体中的NPs。重复操作等待它已经冷却下来。通过混合过程产生气泡，然后在真空烤箱中放置1小时，以去除这些气泡。加入固化剂后，再与行星混合器以2000rpm混合2分钟，再放入真空烘箱1小时。最后，将样品倒入模具中，用模具测量介电常数，复合材料在80℃的烘箱中固化1小时。,2,,6.2,6.2,6.2,6.2,6.2,,,,,,,0.172,,,,,,,,,,,,,,,,,,,,,,,,,,,,,,,,,,,,是,,,,,,,,,,,,,,,,,,,,,,,,,,,,,,,,,,,,,,,,,,,,,,,,,,,,,,,,,,,,,,,,
