Repository: dongyanghuang/amdata

File: data.csv (part 4 of 9)
rticle dielectric loss (1kHz),2nd particle dielectric loss (10kHz),2nd particle dielectric loss (10^5Hz),2nd particle dielectric loss (1MHz),2nd particle conductivity (1Hz),2nd particle conductivity (10Hz),2nd particle conductivity (100Hz),2nd particle conductivity (1kHz),2nd particle conductivity (10kHz),2nd particle conductivity (10^5Hz),2nd particle conductivity (1MHz),3rd particle material category,3rd particle conductivity category,3rd particle component,3rd particle main elements,3rd particle morphology,3rd particle size,3rd particle arrangement,3rd doping ratio (wt),3rd doping ratio (vol),3rd particle synthesis method,3rd particle modification method,3rd particle relative dielectric constant (1Hz),3rd particle relative dielectric constant (10Hz),3rd particle relative dielectric constant (100Hz),3rd particle relative dielectric constant (1kHz),3rd particle relative dielectric constant (10kHz),3rd particle relative dielectric constant (10^5Hz),3rd particle relative dielectric constant (1MHz),3rd particle dielectric loss (1Hz),3rd particle dielectric loss (10Hz),3rd particle dielectric loss (100Hz),3rd particle dielectric loss (1kHz),3rd particle dielectric loss (10kHz),3rd particle dielectric loss (10^5Hz),3rd particle dielectric loss (1MHz),3rd particle conductivity (1Hz),3rd particle conductivity (10Hz),3rd particle conductivity (100Hz),3rd particle conductivity (1kHz),3rd particle conductivity (10kHz),3rd particle conductivity (10^5Hz),3rd particle conductivity (1MHz)
237,48,202010,ROYAL SOCIETY OF CHEMISTRY ADVANCES,10.1039/d0ra04196c,复合材料聚（二甲基硅氧烷）(PDMS，(C2H6OSi)n，Sylgard182硅弹性体)购自陶硅酮公司（美国米德兰）,,,,——cBT950-PVP(NPs)0%——利用聚乙烯吡咯烷酮(PVP)，应用相变过程和表面改性，通过煅烧提高介电性能，改善弹性体中的介电分散。,6,6,6,6,6,6,,,,,,,,,26,,,,,,,,,无机非金属,介电, BaTiO3, Ba/Ti/O,球型,500,各向异性,,0,"钛酸钡(球形BT,99.9%,100nm,立方体)购自美国纳米材料研究公司",采用水热法合成了珊瑚样BT,,,,,,,12000,,,,,,,,,,,,,,,将PDMS树脂和BT与抹刀混合，分离团聚的NPs。然后将BT与PDMS弹性体混合，直到可行的最大体积值为15vol%。由于粘度高，在高于15vol%的条件下难以操作。此外，使用一个混合器(模型-310，THINKY公司)在2000rpm下使用2分钟来物理分散PDMS弹性体中的NPs。重复操作等待它已经冷却下来。通过混合过程产生气泡，然后在真空烤箱中放置1小时，以去除这些气泡。加入固化剂后，再与行星混合器以2000rpm混合2分钟，再放入真空烘箱1小时。最后，将样品倒入模具中，用模具测量介电常数，复合材料在80℃的烘箱中固化1小时。,2,,3.1,3.1,3.1,3.1,3.1,,,,,,,0.031,,,,,,,,,,,,,,,,,,,,,,,,,,,,,,,,,,,,是,,,,,,,,,,,,,,,,,,,,,,,,,,,,,,,,,,,,,,,,,,,,,,,,,,,,,,,,,,,,,,,,
238,48,202010,ROYAL SOCIETY OF CHEMISTRY ADVANCES,10.1039/d0ra04196c,复合材料聚（二甲基硅氧烷）(PDMS，(C2H6OSi)n，Sylgard182硅弹性体)购自陶硅酮公司（美国米德兰）,,,,——cBT950-PVP(NPs)5%——利用聚乙烯吡咯烷酮(PVP)，应用相变过程和表面改性，通过煅烧提高介电性能，改善弹性体中的介电分散。,6,6,6,6,6,6,,,,,,,,,26,,,,,,,,,无机非金属,介电, BaTiO3, Ba/Ti/O,球型,500,各向异性,,0.05,"钛酸钡(球形BT,99.9%,100nm,立方体)购自美国纳米材料研究公司",采用水热法合成了珊瑚样BT,,,,,,,12000,,,,,,,,,,,,,,,将PDMS树脂和BT与抹刀混合，分离团聚的NPs。然后将BT与PDMS弹性体混合，直到可行的最大体积值为15vol%。由于粘度高，在高于15vol%的条件下难以操作。此外，使用一个混合器(模型-310，THINKY公司)在2000rpm下使用2分钟来物理分散PDMS弹性体中的NPs。重复操作等待它已经冷却下来。通过混合过程产生气泡，然后在真空烤箱中放置1小时，以去除这些气泡。加入固化剂后，再与行星混合器以2000rpm混合2分钟，再放入真空烘箱1小时。最后，将样品倒入模具中，用模具测量介电常数，复合材料在80℃的烘箱中固化1小时。,2,,4.8,4.8,4.8,4.8,4.8,,,,,,,0.173,,,,,,,,,,,,,,,,,,,,,,,,,,,,,,,,,,,,是,,,,,,,,,,,,,,,,,,,,,,,,,,,,,,,,,,,,,,,,,,,,,,,,,,,,,,,,,,,,,,,,
239,48,202010,ROYAL SOCIETY OF CHEMISTRY ADVANCES,10.1039/d0ra04196c,复合材料聚（二甲基硅氧烷）(PDMS，(C2H6OSi)n，Sylgard182硅弹性体)购自陶硅酮公司（美国米德兰）,,,,——cBT950-PVP(NPs)10%——利用聚乙烯吡咯烷酮(PVP)，应用相变过程和表面改性，通过煅烧提高介电性能，改善弹性体中的介电分散。,6,6,6,6,6,6,,,,,,,,,26,,,,,,,,,无机非金属,介电, BaTiO3, Ba/Ti/O,球型,500,各向异性,,0.1,"钛酸钡(球形BT,99.9%,100nm,立方体)购自美国纳米材料研究公司",采用水热法合成了珊瑚样BT,,,,,,,12000,,,,,,,,,,,,,,,将PDMS树脂和BT与抹刀混合，分离团聚的NPs。然后将BT与PDMS弹性体混合，直到可行的最大体积值为15vol%。由于粘度高，在高于15vol%的条件下难以操作。此外，使用一个混合器(模型-310，THINKY公司)在2000rpm下使用2分钟来物理分散PDMS弹性体中的NPs。重复操作等待它已经冷却下来。通过混合过程产生气泡，然后在真空烤箱中放置1小时，以去除这些气泡。加入固化剂后，再与行星混合器以2000rpm混合2分钟，再放入真空烘箱1小时。最后，将样品倒入模具中，用模具测量介电常数，复合材料在80℃的烘箱中固化1小时。,2,,5.9,5.9,5.9,5.9,5.9,,4.8,,,,,0.162,,,,,,,,,,,,,,,,,,,,,,,,,,,,,,,,,,,,是,,,,,,,,,,,,,,,,,,,,,,,,,,,,,,,,,,,,,,,,,,,,,,,,,,,,,,,,,,,,,,,,
240,48,202010,ROYAL SOCIETY OF CHEMISTRY ADVANCES,10.1039/d0ra04196c,复合材料聚（二甲基硅氧烷）(PDMS，(C2H6OSi)n，Sylgard182硅弹性体)购自陶硅酮公司（美国米德兰）,,,,——cBT950-PVP(NPs)15%——利用聚乙烯吡咯烷酮(PVP)，应用相变过程和表面改性，通过煅烧提高介电性能，改善弹性体中的介电分散。,6,6,6,6,6,6,,,,,,,,,26,,,,,,,,,无机非金属,介电, BaTiO3, Ba/Ti/O,球型,500,各向异性,,0.15,"钛酸钡(球形BT,99.9%,100nm,立方体)购自美国纳米材料研究公司",采用水热法合成了珊瑚样BT,,,,,,,12000,,,,,,,,,,,,,,,将PDMS树脂和BT与抹刀混合，分离团聚的NPs。然后将BT与PDMS弹性体混合，直到可行的最大体积值为15vol%。由于粘度高，在高于15vol%的条件下难以操作。此外，使用一个混合器(模型-310，THINKY公司)在2000rpm下使用2分钟来物理分散PDMS弹性体中的NPs。重复操作等待它已经冷却下来。通过混合过程产生气泡，然后在真空烤箱中放置1小时，以去除这些气泡。加入固化剂后，再与行星混合器以2000rpm混合2分钟，再放入真空烘箱1小时。最后，将样品倒入模具中，用模具测量介电常数，复合材料在80℃的烘箱中固化1小时。,2,,8.2,8.2,8.2,8.2,8.2,,,,,,,0.075,,,,,,,,,,,,,,,,,,,,,,,,,,,,,,,,,,,,是,,,,,,,,,,,,,,,,,,,,,,,,,,,,,,,,,,,,,,,,,,,,,,,,,,,,,,,,,,,,,,,,
241,49,202011,MACROMOLECULAR RESEARCH,10.1007/s13233-021-9002-y,PDMS预聚体(Sylgard184)碱和热固化剂来自陶氏化学公司,,,,——PDMS/PDA/Au复合材料——表面孔直径(3毫米) ——将两块糖模板与(3g)PDMS预聚物和固化剂的混合物以10：1的重量比例放置在培养皿中。然后将培养皿置于真空室内，在室温下脱气PDMS混合物4h。,3.1,3.1,3.1,3.1,3.1,3.1,,,,,,,,,26,,,       ,,,,,,金属,导体,Au,Au,球型,12,各向异性,,0.01,在500 mL去离子水中煮沸，然后在25 mL水溶液中加入0.5g柠檬酸钠脱水到煮沸混合物中，搅拌15 min，直到颜色从无色变为红色。冷却至室温后，以9000rpm离心40 min纯化，然后将浓缩的NPs在去离子水中重新分散。,柠檬酸还原法合成12nm的球形金,6,6,6,6,6,6,,,,,,,,,,,,,,,,多巴胺单体(2 mg/mL)溶解在碱性溶液中，使用10m缓冲液(pH=8.5)作为生长溶液。将已制备的PDMS浸入生长溶液中4h，使PDA在多孔PDMS薄膜表面进行自发聚合。将PDA涂层的多孔PDMS(PDMS/PDA)浸在去离子水中过夜，以停止聚合过程。随后，将PDMS/PDA浸泡在20 mL的AuNPs水溶液中24h。然后，将多孔的PDMS/PDA/Au复合材料在去离子水中洗涤，并在室温下干燥48h。,5,,3.9,3.9,3.9,3.9,3.9,,,,,,,,,,,,,,,,,,,,,,,,,,,,,,,,,,,,,,,,,,,是,,,,,,,,,,,,,,,,,,,,,,,,,,,,,,,,,,,,,,,,,,,,,,,,,,,,,,,,,,,,,,,,
242,49,202011,MACROMOLECULAR RESEARCH,10.1007/s13233-021-9002-y,PDMS预聚体(Sylgard184)碱和热固化剂来自陶氏化学公司,,,,——PDMS/PDA/Au复合材料——表面孔直径(1毫米) 将两块糖模板与(3g)PDMS预聚物和固化剂的混合物以10：1的重量比例放置在培养皿中。然后将培养皿置于真空室内，在室温下脱气PDMS混合物4h。,3.1,3.1,3.1,3.1,3.1,3.1,,,,,,,,,26,,,,,,,,,金属,导体,Au,Au,球型,12,各向异性,,0.01,在500 mL去离子水中煮沸，然后在25 mL水溶液中加入0.5g柠檬酸钠脱水到煮沸混合物中，搅拌15 min，直到颜色从无色变为红色。冷却至室温后，以9000rpm离心40 min纯化，然后将浓缩的NPs在去离子水中重新分散。,柠檬酸还原法合成12nm的球形金,6,6,6,6,6,6,,,,,,,,,,,,,,,,多巴胺单体(2 mg/mL)溶解在碱性溶液中，使用10m缓冲液(pH=8.5)作为生长溶液。将已制备的PDMS浸入生长溶液中4h，使PDA在多孔PDMS薄膜表面进行自发聚合。将PDA涂层的多孔PDMS(PDMS/PDA)浸在去离子水中过夜，以停止聚合过程。随后，将PDMS/PDA浸泡在20 mL的AuNPs水溶液中24h。然后，将多孔的PDMS/PDA/Au复合材料在去离子水中洗涤，并在室温下干燥48h。,5,,3.7,3.7,3.7,3.7,3.7,,,,,,,,,,,,,,,,,,,,,,,,,,,,,,,,,,,,,,,,,,,是,,,,,,,,,,,,,,,,,,,,,,,,,,,,,,,,,,,,,,,,,,,,,,,,,,,,,,,,,,,,,,,,
243,49,202011,MACROMOLECULAR RESEARCH,10.1007/s13233-021-9002-y,PDMS预聚体(Sylgard184)碱和热固化剂来自陶氏化学公司,,,,——PDMS/PDA/Au复合材料——表面孔直径(0.5毫米) 将两块糖模板与(3g)PDMS预聚物和固化剂的混合物以10：1的重量比例放置在培养皿中。然后将培养皿置于真空室内，在室温下脱气PDMS混合物4h。,3.1,3.1,3.1,3.1,3.1,3.1,,,,,,,,,26,,,,,,,,,金属,导体,Au,Au,球型,12,各向异性,,0.01,在500 mL去离子水中煮沸，然后在25 mL水溶液中加入0.5g柠檬酸钠脱水到煮沸混合物中，搅拌15 min，直到颜色从无色变为红色。冷却至室温后，以9000rpm离心40 min纯化，然后将浓缩的NPs在去离子水中重新分散。,柠檬酸还原法合成12nm的球形金,6,6,6,6,6,6,,,,,,,,,,,,,,,,多巴胺单体(2 mg/mL)溶解在碱性溶液中，使用10m缓冲液(pH=8.5)作为生长溶液。将已制备的PDMS浸入生长溶液中4h，使PDA在多孔PDMS薄膜表面进行自发聚合。将PDA涂层的多孔PDMS(PDMS/PDA)浸在去离子水中过夜，以停止聚合过程。随后，将PDMS/PDA浸泡在20 mL的AuNPs水溶液中24h。然后，将多孔的PDMS/PDA/Au复合材料在去离子水中洗涤，并在室温下干燥48h。,5,,3.4,3.4,3.4,3.4,3.4,,,,,,,,,,,,,,,,,,,,,,,,,,,,,,,,,,,,,,,,,,,是,,,,,,,,,,,,,,,,,,,,,,,,,,,,,,,,,,,,,,,,,,,,,,,,,,,,,,,,,,,,,,,,
244,50,202012,AMERICAN CHEMICAL SOCIETY OMEGA,10.1021/acsomega.0c05164,氢化羧化丙烯腈−丁二烯橡胶(HXNBR)   HXNBR(TherbanXT8889；CN33.8mol%，羧基3.8mol%)来自LANXESS（美国),,,,——HXNBR/BT100——将HXNBR溶解在AcAc中，制备12w%的聚合物溶液。,,,13.9,,,,,,,,,,,,,,,,,,,,,无机非金属,介电,BaTiO3,Ba/Ti/O,球型,20,各向异性,0,,钛酸钡颗粒(BT100：BT-HP9DX，直径为100nm)从KCM公司（日本）获得。,硅涂层包覆钛酸钡颗粒,,,,,,,12000,,,,,,,,,,,,,,,在110°C的减压条件下，持续2h。HXNBR/硅涂层钛酸钡复合弹性体的制备。通过珠磨分散得到了高的颗粒分散溶液。简单地说，将钛酸钡颗粒(0.64g)加入到AcAc(1.94g)中，制备25重量%的溶液。将溶液转移到氧化锆容器中后，钛酸钡颗粒用填充1.28g氧化锆珠的珠磨机分散。在2000rpm下进行两次分散，持续2 min。,2,,155,16.3,,,,,7.1,,,,,,,,,,,,,,,,53.3,53.3,,,,,,,,,,,,,,,,,,,,,,,,是,,,,,,,,,,,,,,,,,,,,,,,,,,,,,,,,,,,,,,,,,,,,,,,,,,,,,,,,,,,,,,,,
245,50,202012,AMERICAN CHEMICAL SOCIETY OMEGA,10.1021/acsomega.0c05164,氢化羧化丙烯腈−丁二烯橡胶(HXNBR)   HXNBR(TherbanXT8889；CN33.8mol%，羧基3.8mol%)来自LANXESS（美国),,,,——HXNBR/BT100-TEOS-0.1——将HXNBR溶解在AcAc中，制备12w%的聚合物溶液。,,,13.9,,,,,,,,,,,,,,,,,,,,,无机非金属,介电,BaTiO3,Ba/Ti/O,球型,20,各向异性,0.1,,钛酸钡颗粒(BT100：BT-HP9DX，直径为100nm)从KCM公司（日本）获得。,硅涂层包覆钛酸钡颗粒,,,,,,,12000,,,,,,,,,,,,,,,在110°C的减压条件下，持续2h。HXNBR/硅涂层钛酸钡复合弹性体的制备。通过珠磨分散得到了高的颗粒分散溶液。简单地说，将钛酸钡颗粒(0.64g)加入到AcAc(1.94g)中，制备25重量%的溶液。将溶液转移到氧化锆容器中后，钛酸钡颗粒用填充1.28g氧化锆珠的珠磨机分散。在2000rpm下进行两次分散，持续3 min。,2,,80,15.2,,,,,7.4,,,,,,,,,,,,,,,,46.7,46.7,,,,,,,,,,,,,,,,,,,,,,,,是,,,,,,,,,,,,,,,,,,,,,,,,,,,,,,,,,,,,,,,,,,,,,,,,,,,,,,,,,,,,,,,,
246,50,202012,AMERICAN CHEMICAL SOCIETY OMEGA,10.1021/acsomega.0c05164,氢化羧化丙烯腈−丁二烯橡胶(HXNBR)   HXNBR(TherbanXT8889；CN33.8mol%，羧基3.8mol%)来自LANXESS（美国),,,,——HXNBR/BT100-TEOS-0.5——将HXNBR溶解在AcAc中，制备12w%的聚合物溶液。,,,13.9,,,,,,,,,,,,,,,,,,,,,无机非金属,介电,BaTiO3,Ba/Ti/O,球型,20,各向异性,0.5,,钛酸钡颗粒(BT100：BT-HP9DX，直径为100nm)从KCM公司（日本）获得。,硅涂层包覆钛酸钡颗粒,,,,,,,12000,,,,,,,,,,,,,,,在110°C的减压条件下，持续2h。HXNBR/硅涂层钛酸钡复合弹性体的制备。通过珠磨分散得到了高的颗粒分散溶液。简单地说，将钛酸钡颗粒(0.64g)加入到AcAc(1.94g)中，制备25重量%的溶液。将溶液转移到氧化锆容器中后，钛酸钡颗粒用填充1.28g氧化锆珠的珠磨机分散。在2000rpm下进行两次分散，持续4 min。,2,,47,17.1,,,,,7.5,,,,,,,,,,,,,,,,46.6,46.6,,,,,,,,,,,,,,,,,,,,,,,,是,,,,,,,,,,,,,,,,,,,,,,,,,,,,,,,,,,,,,,,,,,,,,,,,,,,,,,,,,,,,,,,,
247,50,202012,AMERICAN CHEMICAL SOCIETY OMEGA,10.1021/acsomega.0c05164,氢化羧化丙烯腈−丁二烯橡胶(HXNBR)   HXNBR(TherbanXT8889；CN33.8mol%，羧基3.8mol%)来自LANXESS（美国),,,,——HXNBR/BT100-TEOS-1.0——将HXNBR溶解在AcAc中，制备12w%的聚合物溶液。,,,13.9,,,,,,,,,,,,,,,,,,,,,无机非金属,介电,BaTiO3,Ba/Ti/O,球型,20,各向异性,1,,钛酸钡颗粒(BT100：BT-HP9DX，直径为100nm)从KCM公司（日本）获得。,硅涂层包覆钛酸钡颗粒,,,,,,,12000,,,,,,,,,,,,,,,在110°C的减压条件下，持续2h。HXNBR/硅涂层钛酸钡复合弹性体的制备。通过珠磨分散得到了高的颗粒分散溶液。简单地说，将钛酸钡颗粒(0.64g)加入到AcAc(1.94g)中，制备25重量%的溶液。将溶液转移到氧化锆容器中后，钛酸钡颗粒用填充1.28g氧化锆珠的珠磨机分散。在2000rpm下进行两次分散，持续5 min。,2,,28,13.8,,,,,8.7,,,,,,,,,,,,,,,,70,70,,,,,,,,,,,,,,,,,,,,,,,,是,,,,,,,,,,,,,,,,,,,,,,,,,,,,,,,,,,,,,,,,,,,,,,,,,,,,,,,,,,,,,,,,
248,50,202012,AMERICAN CHEMICAL SOCIETY OMEGA,10.1021/acsomega.0c05164,氢化羧化丙烯腈−丁二烯橡胶(HXNBR)   HXNBR(TherbanXT8889；CN33.8mol%，羧基3.8mol%)来自LANXESS（美国),,,,——HXNBR/BT100-TEOS-1.5——将HXNBR溶解在AcAc中，制备12w%的聚合物溶液。,,,13.9,,,,,,,,,,,,,,,,,,,,,无机非金属,介电,BaTiO3,Ba/Ti/O,球型,20,各向异性,1.5,,钛酸钡颗粒(BT100：BT-HP9DX，直径为100nm)从KCM公司（日本）获得。,硅涂层包覆钛酸钡颗粒,,,,,,,12000,,,,,,,,,,,,,,,在110°C的减压条件下，持续2h。HXNBR/硅涂层钛酸钡复合弹性体的制备。通过珠磨分散得到了高的颗粒分散溶液。简单地说，将钛酸钡颗粒(0.64g)加入到AcAc(1.94g)中，制备25重量%的溶液。将溶液转移到氧化锆容器中后，钛酸钡颗粒用填充1.28g氧化锆珠的珠磨机分散。在2000rpm下进行两次分散，持续6 min。,2,,27,11.3,,,,,6.7,,,,,,,,,,,,,,,,83.3,83.3,,,,,,,,,,,,,,,,,,,,,,,,是,,,,,,,,,,,,,,,,,,,,,,,,,,,,,,,,,,,,,,,,,,,,,,,,,,,,,,,,,,,,,,,,
249,50,202012,AMERICAN CHEMICAL SOCIETY OMEGA,10.1021/acsomega.0c05164,氢化羧化丙烯腈−丁二烯橡胶(HXNBR)   HXNBR(TherbanXT8889；CN33.8mol%，羧基3.8mol%)来自LANXESS（美国),,,,——P(AN-BA)/BT100——将HXNBR溶解在AcAc中，制备12w%的聚合物溶液。,,,13.9,,,,,,,,,,,,,,,,,,,,,无机非金属,介电,BaTiO3,Ba/Ti/O,球型,20,各向异性,0,,钛酸钡颗粒(BT100：BT-HP9DX，直径为100nm)从KCM公司（日本）获得。,硅涂层包覆钛酸钡颗粒,,,,,,,12000,,,,,,,,,,,,,,,在110°C的减压条件下，持续2h。HXNBR/硅涂层钛酸钡复合弹性体的制备。通过珠磨分散得到了高的颗粒分散溶液。简单地说，将钛酸钡颗粒(0.64g)加入到AcAc(1.94g)中，制备25重量%的溶液。将溶液转移到氧化锆容器中后，钛酸钡颗粒用填充1.28g氧化锆珠的珠磨机分散。在2000rpm下进行两次分散，持续2 min。,2,,21,10.4,,,,,2.7,,,,,,,,,,,,,,,,76.6,76.6,,,,,,,,,,,,,,,,,,,,,,,,是,,,,,,,,,,,,,,,,,,,,,,,,,,,,,,,,,,,,,,,,,,,,,,,,,,,,,,,,,,,,,,,,
250,51,202101,ADVANCED ENGINEERING MATERIALS,10.1002/adem.202001181,PDMS Sylgard184（生产公司(Dow Corning)）,,,,——（PDMS:固化剂= 10:1）预拉伸10%——弹性体基体(A)和交联固化剂(B).为生产固体硅酮，推荐的基体和固化剂混合比10-1(A和10)混合，并在60度固化，使用商用混合器(ThinkymixherAR-100)以2000rpm的速度混合3min。,3.6,3.6,3.6,3.6,3.6,3.6,,,,,,,,,,,,,,,,,,无机非金属,导体,C,C,不规则型,,各向同性,,,,,,,,,,,,,,,,,,,,,,,,,,弹性体基体(A)和交联固化剂(B).为生产固体硅酮，推荐的基体和固化剂混合比10-1(A和10)混合，并在60度固化，使用商用混合器(ThinkymixherAR-100)以2000rpm的速度混合3min。,0.5,,,,,,,,,,,,,,,,,,,,,,,,,,0.1,,60.24,60.24,,,0.0354,,,,,,,,,,,,,,,,,是,,,,,,,,,,,,,,,,,,,,,,,,,,,,,,,,,,,,,,,,,,,,,,,,,,,,,,,,,,,,,,,,
251,51,202101,ADVANCED ENGINEERING MATERIALS,10.1002/adem.202001181,PDMS Sylgard184（生产公司(Dow Corning)）,,,,——（PDMS:固化剂= 10:1）预拉伸20%——弹性体基体(A)和交联固化剂(B).为生产固体硅酮，推荐的基体和固化剂混合比10-1(A和10)混合，并在60度固化，使用商用混合器(ThinkymixherAR-100)以2000rpm的速度混合3min。,3.6,3.6,3.6,3.6,3.6,3.6,,,,,,,,,,,,,,,,,,无机非金属,导体,C,C,不规则型,,各向同性,,,,,,,,,,,,,,,,,,,,,,,,,,弹性体基体(A)和交联固化剂(B).为生产固体硅酮，推荐的基体和固化剂混合比10-1(A和10)混合，并在60度固化，使用商用混合器(ThinkymixherAR-100)以2000rpm的速度混合3min。,0.5,,,,,,,,,,,,,,,,,,,,,,,,,,0.2,,61.22,61.22,,,0.0368,,,,,,,,,,,,,,,,,是,,,,,,,,,,,,,,,,,,,,,,,,,,,,,,,,,,,,,,,,,,,,,,,,,,,,,,,,,,,,,,,,
252,51,202101,ADVANCED ENGINEERING MATERIALS,10.1002/adem.202001181,PDMS Sylgard184（生产公司(Dow Corning)）,,,,——（PDMS:固化剂= 10:1）预拉伸30%——弹性体基体(A)和交联固化剂(B).为生产固体硅酮，推荐的基体和固化剂混合比10-1(A和10)混合，并在60度固化，使用商用混合器(ThinkymixherAR-100)以2000rpm的速度混合3min。,3.6,3.6,3.6,3.6,3.6,3.6,,,,,,,,,,,,,,,,,,无机非金属,导体,C,C,不规则型,,各向同性,,,,,,,,,,,,,,,,,,,,,,,,,,弹性体基体(A)和交联固化剂(B).为生产固体硅酮，推荐的基体和固化剂混合比10-1(A和10)混合，并在60度固化，使用商用混合器(ThinkymixherAR-100)以2000rpm的速度混合3min。,0.5,,,,,,,,,,,,,,,,,,,,,,,,,,0.3,,62.77,62.77,,,0.0488,,,,,,,,,,,,,,,,,是,,,,,,,,,,,,,,,,,,,,,,,,,,,,,,,,,,,,,,,,,,,,,,,,,,,,,,,,,,,,,,,,
253,51,202101,ADVANCED ENGINEERING MATERIALS,10.1002/adem.202001181,PDMS Sylgard184（生产公司(Dow Corning)）,,,,——（PDMS:固化剂= 20:1）预拉伸10%——弹性体基体(A)和交联固化剂(B).为生产固体硅酮，推荐的基体和固化剂混合比10-1(A和10)混合，并在60度固化，使用商用混合器(ThinkymixherAR-100)以2000rpm的速度混合3min。,3.33,3.33,3.33,3.33,3.33,3.33,,,,,,,,,,,,,,,,,,无机非金属,导体,C,C,不规则型,,各向同性,,,,,,,,,,,,,,,,,,,,,,,,,,弹性体基体(A)和交联固化剂(B).为生产固体硅酮，推荐的基体和固化剂混合比10-1(A和10)混合，并在60度固化，使用商用混合器(ThinkymixherAR-100)以2000rpm的速度混合3min。,0.5,,,,,,,,,,,,,,,,,,,,,,,,55.78,55.78,0.1,,,,,,0.0431,,,,,,,,,,,,,,,,,是,,,,,,,,,,,,,,,,,,,,,,,,,,,,,,,,,,,,,,,,,,,,,,,,,,,,,,,,,,,,,,,,
254,51,202101,ADVANCED ENGINEERING MATERIALS,10.1002/adem.202001181,PDMS Sylgard184（生产公司(Dow Corning)）,,,,——（PDMS:固化剂= 20:1）预拉伸20%——弹性体基体(A)和交联固化剂(B).为生产固体硅酮，推荐的基体和固化剂混合比10-1(A和10)混合，并在60度固化，使用商用混合器(ThinkymixherAR-100)以2000rpm的速度混合3min。,3.33,3.33,3.33,3.33,3.33,3.33,,,,,,,,,,,,,,,,,,无机非金属,导体,C,C,不规则型,,各向同性,,,,,,,,,,,,,,,,,,,,,,,,,,弹性体基体(A)和交联固化剂(B).为生产固体硅酮，推荐的基体和固化剂混合比10-1(A和10)混合，并在60度固化，使用商用混合器(ThinkymixherAR-100)以2000rpm的速度混合3min。,0.5,,,,,,,,,,,,,,,,,,,,,,,,58.21,58.21,0.2,,,,,,0.0903,,,,,,,,,,,,,,,,,是,,,,,,,,,,,,,,,,,,,,,,,,,,,,,,,,,,,,,,,,,,,,,,,,,,,,,,,,,,,,,,,,
255,51,202101,ADVANCED ENGINEERING MATERIALS,10.1002/adem.202001181,PDMS Sylgard184（生产公司(Dow Corning)）,,,,——（PDMS:固化剂= 20:1）预拉伸30%——弹性体基体(A)和交联固化剂(B).为生产固体硅酮，推荐的基体和固化剂混合比10-1(A和10)混合，并在60度固化，使用商用混合器(ThinkymixherAR-100)以2000rpm的速度混合3min。,3.33,3.33,3.33,3.33,3.33,3.33,,,,,,,,,,,,,,,,,,无机非金属,导体,C,C,不规则型,,各向同性,,,,,,,,,,,,,,,,,,,,,,,,,,弹性体基体(A)和交联固化剂(B).为生产固体硅酮，推荐的基体和固化剂混合比10-1(A和10)混合，并在60度固化，使用商用混合器(ThinkymixherAR-100)以2000rpm的速度混合3min。,0.5,,,,,,,,,,,,,,,,,,,,,,,,61.95,61.95,0.3,,,,,,0.125,,,,,,,,,,,,,,,,,是,,,,,,,,,,,,,,,,,,,,,,,,,,,,,,,,,,,,,,,,,,,,,,,,,,,,,,,,,,,,,,,,
256,51,202101,ADVANCED ENGINEERING MATERIALS,10.1002/adem.202001181,PDMS Sylgard184（生产公司(Dow Corning)）,,,,——（PDMS:固化剂= 30:1）预拉伸10%——弹性体基体(A)和交联固化剂(B).为生产固体硅酮，推荐的基体和固化剂混合比10-1(A和10)混合，并在60度固化，使用商用混合器(ThinkymixherAR-100)以2000rpm的速度混合3min。,3.64,3.64,3.64,3.64,3.64,3.64,,,,,,,,,,,,,,,,,,无机非金属,导体,C,C,不规则型,,各向同性,,,,,,,,,,,,,,,,,,,,,,,,,,弹性体基体(A)和交联固化剂(B).为生产固体硅酮，推荐的基体和固化剂混合比10-1(A和10)混合，并在60度固化，使用商用混合器(ThinkymixherAR-100)以2000rpm的速度混合3min。,0.5,,,,,,,,,,,,,,,,,,,,,,,,30.39,30.39,0.1,,,,,,0.13,,,,,,,,,,,,,,,,,是,,,,,,,,,,,,,,,,,,,,,,,,,,,,,,,,,,,,,,,,,,,,,,,,,,,,,,,,,,,,,,,,
257,51,202101,ADVANCED ENGINEERING MATERIALS,10.1002/adem.202001181,PDMS Sylgard184（生产公司(Dow Corning)）,,,,——（PDMS:固化剂= 30:1）预拉伸20%——弹性体基体(A)和交联固化剂(B).为生产固体硅酮，推荐的基体和固化剂混合比10-1(A和10)混合，并在60度固化，使用商用混合器(ThinkymixherAR-100)以2000rpm的速度混合3min。,4.64,4.64,4.64,4.64,4.64,4.64,,,,,,,,,,,,,,,,,,无机非金属,导体,C,C,不规则型,,各向同性,,,,,,,,,,,,,,,,,,,,,,,,,,弹性体基体(A)和交联固化剂(B).为生产固体硅酮，推荐的基体和固化剂混合比10-1(A和10)混合，并在60度固化，使用商用混合器(ThinkymixherAR-100)以2000rpm的速度混合3min。,0.5,,,,,,,,,,,,,,,,,,,,,,,,37.24,37.24,0.2,,,,,,0.22,,,,,,,,,,,,,,,,,是,,,,,,,,,,,,,,,,,,,,,,,,,,,,,,,,,,,,,,,,,,,,,,,,,,,,,,,,,,,,,,,,
258,51,202101,ADVANCED ENGINEERING MATERIALS,10.1002/adem.202001181,PDMS Sylgard184（生产公司(Dow Corning)）,,,,——（PDMS:固化剂= 30:1）预拉伸30%——弹性体基体(A)和交联固化剂(B).为生产固体硅酮，推荐的基体和固化剂混合比10-1(A和10)混合，并在60度固化，使用商用混合器(ThinkymixherAR-100)以2000rpm的速度混合3min。,5.64,5.64,5.64,5.64,5.64,5.64,,,,,,,,,,,,,,,,,,无机非金属,导体,C,C,不规则型,,各向同性,,,,,,,,,,,,,,,,,,,,,,,,,,弹性体基体(A)和交联固化剂(B).为生产固体硅酮，推荐的基体和固化剂混合比10-1(A和10)混合，并在60度固化，使用商用混合器(ThinkymixherAR-100)以2000rpm的速度混合3min。,0.5,,,,,,,,,,,,,,,,,,,,,,,,37.72,37.72,0.3,,,,,,0.25,,,,,,,,,,,,,,,,,是,,,,,,,,,,,,,,,,,,,,,,,,,,,,,,,,,,,,,,,,,,,,,,,,,,,,,,,,,,,,,,,,
259,52,202101,MULTIDISCIPLINARY DIGITAL PUBLISHING INSTITUDE,10.3390/polym13030368,端羟基PDMS(3000mPa·s)购自中国济南山东万成化工公司,,,,——0.5vol%TiO2@SiO2/PDMS——,3.3,3.3,3.3,3.3,3.3,3.3,,0.003,0.003,0.003,0.003,0.003,,,,,,,0.00000001,0.000000006,0.00000002,,,无机非金属,介电,TiO2 ,Ti/O,球型,50,各向异性,,0.005,首先，将一定量的TiO2-SiO2分散到乙醇中，超声处理30min。同时，将PDMS通过磁性搅拌溶解到THF中，直到得到均匀的溶液。将两种悬浮液混合，在40◦C下大力搅拌5小时，然后再用50◦C搅拌2小时，以在真空烤箱中除去溶剂。然后加入质量比为20：3的TEOS和双氯甲酸二丁基锡，顺时针搅拌1min，分散到上述混合物中。将获得的粘性混合物浇铸入实验室制作的不锈钢模具中，在室温下在15MPa的压力下硫化12小时。,/,,,,,,,127.5,,,,,,,,,,,,,,,将1.44g二氧化钛分散到乙醇(240mL)和去离子水(54mL)的混合物中，用120W超声处理30min，再磁搅拌30min，得到均匀悬浮液。然后，将浓氨溶液(6mL，25wt.%)加入到混合溶液中，然后剧烈地磁性搅拌30min。氨溶液的主要作用是为反应体系提供碱性环境。在上述溶液中滴加入2.4mLTEOS，在室温下连续磁搅拌下反应12h。将反应良好的悬浮液在室温下老化24h，然后用乙醇和去离子水交替洗涤几次。然后，在60◦C下干燥10h后，得到目标产物。,2,,3.4,3.4,3.4,3.4,3.4,,,,,0.003,0.003,0.003,0.003,,,,,5.10E-09,0.000000006,0.000000003,,,,,,,,,,,,,,,,,,,,,,,,,,,,否,无机非金属,介电,SiO2,Si/O,球型,50,各向异性,0.005,,首先，将一定量的TiO2-SiO2分散到乙醇中，超声处理30min。同时，将PDMS通过磁性搅拌溶解到THF中，直到得到均匀的溶液。将两种悬浮液混合，在40◦C下大力搅拌5小时，然后再用50◦C搅拌2小时，以在真空烤箱中除去溶剂。然后加入质量比为20：3的TEOS和双氯甲酸二丁基锡，顺时针搅拌1min，分散到上述混合物中。将获得的粘性混合物浇铸入实验室制作的不锈钢模具中，在室温下在15MPa的压力下硫化12小时。,/,,,,,,,,,,,,,,,,,,,,,,,,,,,,,,,,,,,,,,,,,,,,,,,,,,,,,
260,52,202101,MULTIDISCIPLINARY DIGITAL PUBLISHING INSTITUDE,10.3390/polym13030368,端羟基PDMS(3000mPa·s)购自中国济南山东万成化工公司,,,,——1vol%TiO2@SiO2/PDMS——,3.3,3.3,3.3,3.3,3.3,3.3,,0.003,0.003,0.003,0.003,0.003,,,,,,,0.00000001,0.000000006,0.00000002,,,无机非金属,介电,TiO2 ,Ti/O,球型,50,各向异性,,0.01,首先，将一定量的TiO2-SiO2分散到乙醇中，超声处理30min。同时，将PDMS通过磁性搅拌溶解到THF中，直到得到均匀的溶液。将两种悬浮液混合，在40◦C下大力搅拌5小时，然后再用50◦C搅拌2小时，以在真空烤箱中除去溶剂。然后加入质量比为20：3的TEOS和双氯甲酸二丁基锡，顺时针搅拌1min，分散到上述混合物中。将获得的粘性混合物浇铸入实验室制作的不锈钢模具中，在室温下在15MPa的压力下硫化12小时。,/,,,,,,,127.5,,,,,,,,,,,,,,,将1.44g二氧化钛分散到乙醇(240mL)和去离子水(54mL)的混合物中，用120W超声处理30min，再磁搅拌30min，得到均匀悬浮液。然后，将浓氨溶液(6mL，25wt.%)加入到混合溶液中，然后剧烈地磁性搅拌30min。氨溶液的主要作用是为反应体系提供碱性环境。在上述溶液中滴加入2.4mLTEOS，在室温下连续磁搅拌下反应12h。将反应良好的悬浮液在室温下老化24h，然后用乙醇和去离子水交替洗涤几次。然后，在60◦C下干燥11h后，得到目标产物。,2,,3.5,3.5,3.5,3.5,3.5,,,,,0.005,0.005,0.005,0.005,,,,,5.90E-09,8.30E-09,5.60E-09,,,,,,,,,,,,,,,,,,,,,,,,,,,,否,无机非金属,介电,SiO2,Si/O,球型,50,各向异性,0.01,,首先，将一定量的TiO2-SiO2分散到乙醇中，超声处理30min。同时，将PDMS通过磁性搅拌溶解到THF中，直到得到均匀的溶液。将两种悬浮液混合，在40◦C下大力搅拌5小时，然后再用50◦C搅拌2小时，以在真空烤箱中除去溶剂。然后加入质量比为20：3的TEOS和双氯甲酸二丁基锡，顺时针搅拌1min，分散到上述混合物中。将获得的粘性混合物浇铸入实验室制作的不锈钢模具中，在室温下在15MPa的压力下硫化13小时。,/,,,,,,,,,,,,,,,,,,,,,,,,,,,,,,,,,,,,,,,,,,,,,,,,,,,,,
261,52,202101,MULTIDISCIPLINARY DIGITAL PUBLISHING INSTITUDE,10.3390/polym13030368,端羟基PDMS(3000mPa·s)购自中国济南山东万成化工公司,,,,——2vol%TiO2@SiO2/PDMS——,3.3,3.3,3.3,3.3,3.3,3.3,,0.003,0.003,0.003,0.003,0.003,,,,,,,0.00000001,0.000000006,0.00000002,,,无机非金属,介电,TiO2 ,Ti/O,球型,50,各向异性,,0.02,首先，将一定量的TiO2-SiO2分散到乙醇中，超声处理30min。同时，将PDMS通过磁性搅拌溶解到THF中，直到得到均匀的溶液。将两种悬浮液混合，在40◦C下大力搅拌5小时，然后再用50◦C搅拌2小时，以在真空烤箱中除去溶剂。然后加入质量比为20：3的TEOS和双氯甲酸二丁基锡，顺时针搅拌1min，分散到上述混合物中。将获得的粘性混合物浇铸入实验室制作的不锈钢模具中，在室温下在15MPa的压力下硫化12小时。,/,,,,,,,127.5,,,,,,,,,,,,,,,将1.44g二氧化钛分散到乙醇(240mL)和去离子水(54mL)的混合物中，用120W超声处理30min，再磁搅拌30min，得到均匀悬浮液。然后，将浓氨溶液(6mL，25wt.%)加入到混合溶液中，然后剧烈地磁性搅拌30min。氨溶液的主要作用是为反应体系提供碱性环境。在上述溶液中滴加入2.4mLTEOS，在室温下连续磁搅拌下反应12h。将反应良好的悬浮液在室温下老化24h，然后用乙醇和去离子水交替洗涤几次。然后，在60◦C下干燥12h后，得到目标产物。,2,,3.6,3.6,3.6,3.6,3.6,,,,,0.01,0.01,0.01,0.01,,,,,7.10E-09,9.70E-09,7.40E-09,,,,,,,,,,,,,,,,,,,,,,,,,,,,否,无机非金属,介电,SiO2,Si/O,球型,50,各向异性,0.02,,首先，将一定量的TiO2-SiO2分散到乙醇中，超声处理30min。同时，将PDMS通过磁性搅拌溶解到THF中，直到得到均匀的溶液。将两种悬浮液混合，在40◦C下大力搅拌5小时，然后再用50◦C搅拌2小时，以在真空烤箱中除去溶剂。然后加入质量比为20：3的TEOS和双氯甲酸二丁基锡，顺时针搅拌1min，分散到上述混合物中。将获得的粘性混合物浇铸入实验室制作的不锈钢模具中，在室温下在15MPa的压力下硫化14小时。,/,,,,,,,,,,,,,,,,,,,,,,,,,,,,,,,,,,,,,,,,,,,,,,,,,,,,,
262,52,202101,MULTIDISCIPLINARY DIGITAL PUBLISHING INSTITUDE,10.3390/polym13030368,端羟基PDMS(3000mPa·s)购自中国济南山东万成化工公司,,,,——4vol%TiO2@SiO2/PDMS——,3.3,3.3,3.3,3.3,3.3,3.3,,0.003,0.003,0.003,0.003,0.003,,,,,,,0.00000001,0.000000006,0.00000002,,,无机非金属,介电,TiO2 ,Ti/O,球型,50,各向异性,,0.04,首先，将一定量的TiO2-SiO2分散到乙醇中，超声处理30min。同时，将PDMS通过磁性搅拌溶解到THF中，直到得到均匀的溶液。将两种悬浮液混合，在40◦C下大力搅拌5小时，然后再用50◦C搅拌2小时，以在真空烤箱中除去溶剂。然后加入质量比为20：3的TEOS和双氯甲酸二丁基锡，顺时针搅拌1min，分散到上述混合物中。将获得的粘性混合物浇铸入实验室制作的不锈钢模具中，在室温下在15MPa的压力下硫化12小时。,/,,,,,,,127.5,,,,,,,,,,,,,,,将1.44g二氧化钛分散到乙醇(240mL)和去离子水(54mL)的混合物中，用120W超声处理30min，再磁搅拌30min，得到均匀悬浮液。然后，将浓氨溶液(6mL，25wt.%)加入到混合溶液中，然后剧烈地磁性搅拌30min。氨溶液的主要作用是为反应体系提供碱性环境。在上述溶液中滴加入2.4mLTEOS，在室温下连续磁搅拌下反应12h。将反应良好的悬浮液在室温下老化24h，然后用乙醇和去离子水交替洗涤几次。然后，在60◦C下干燥12h后，得到目标产物。,2,,3.7,3.7,3.7,3.7,3.7,,,,,0.02,0.02,0.02,0.02,,,,,8.20E-09,0.000000015,0.000000094,,,,,,,,,,,,,,,,,,,,,,,,,,,,否,无机非金属,介电,SiO2,Si/O,球型,50,各向异性,0.04,,首先，将一定量的TiO2-SiO2分散到乙醇中，超声处理30min。同时，将PDMS通过磁性搅拌溶解到THF中，直到得到均匀的溶液。将两种悬浮液混合，在40◦C下大力搅拌5小时，然后再用50◦C搅拌2小时，以在真空烤箱中除去溶剂。然后加入质量比为20：3的TEOS和双氯甲酸二丁基锡，顺时针搅拌1min，分散到上述混合物中。将获得的粘性混合物浇铸入实验室制作的不锈钢模具中，在室温下在15MPa的压力下硫化15小时。,/,,,,,,,,,,,,,,,,,,,,,,,,,,,,,,,,,,,,,,,,,,,,,,,,,,,,,
263,52,202101,MULTIDISCIPLINARY DIGITAL PUBLISHING INSTITUDE,10.3390/polym13030368,端羟基PDMS(3000mPa·s)购自中国济南山东万成化工公司,,,,——8vol%TiO2@SiO2/PDMS——,3.3,3.3,3.3,3.3,3.3,3.3,,0.003,0.003,0.003,0.003,0.003,,,,,,,0.00000001,0.000000006,0.00000002,,,无机非金属,介电,TiO2 ,Ti/O,球型,50,各向异性,,0.08,首先，将一定量的TiO2-SiO2分散到乙醇中，超声处理30min。同时，将PDMS通过磁性搅拌溶解到THF中，直到得到均匀的溶液。将两种悬浮液混合，在40◦C下大力搅拌5小时，然后再用50◦C搅拌2小时，以在真空烤箱中除去溶剂。然后加入质量比为20：3的TEOS和双氯甲酸二丁基锡，顺时针搅拌1min，分散到上述混合物中。将获得的粘性混合物浇铸入实验室制作的不锈钢模具中，在室温下在15MPa的压力下硫化12小时。,/,,,,,,,127.5,,,,,,,,,,,,,,,将1.44g二氧化钛分散到乙醇(240mL)和去离子水(54mL)的混合物中，用120W超声处理30min，再磁搅拌30min，得到均匀悬浮液。然后，将浓氨溶液(6mL，25wt.%)加入到混合溶液中，然后剧烈地磁性搅拌30min。氨溶液的主要作用是为反应体系提供碱性环境。在上述溶液中滴加入2.4mLTEOS，在室温下连续磁搅拌下反应12h。将反应良好的悬浮液在室温下老化24h，然后用乙醇和去离子水交替洗涤几次。然后，在60◦C下干燥12h后，得到目标产物。,2,,5.1,4.6,4.4,4.2,4.2,,,,,0.07,0.041,0.023,0.017,,,,,0.000000017,0.000000034,0.00000037,,,,,,,,,,,,,,,,,,,,,,,,,,,,否,无机非金属,介电,SiO2,Si/O,球型,50,各向异性,0.08,,首先，将一定量的TiO2-SiO2分散到乙醇中，超声处理30min。同时，将PDMS通过磁性搅拌溶解到THF中，直到得到均匀的溶液。将两种悬浮液混合，在40◦C下大力搅拌5小时，然后再用50◦C搅拌2小时，以在真空烤箱中除去溶剂。然后加入质量比为20：3的TEOS和双氯甲酸二丁基锡，顺时针搅拌1min，分散到上述混合物中。将获得的粘性混合物浇铸入实验室制作的不锈钢模具中，在室温下在15MPa的压力下硫化16小时。,/,,,,,,,,,,,,,,,,,,,,,,,,,,,,,,,,,,,,,,,,,,,,,,,,,,,,,
264,52,202101,MULTIDISCIPLINARY DIGITAL PUBLISHING INSTITUDE,10.3390/polym13030368,端羟基PDMS(3000mPa·s)购自中国济南山东万成化工公司,,,,——12vol%TiO2@SiO2/PDMS——,3.3,3.3,3.3,3.3,3.3,3.3,,0.003,0.003,0.003,0.003,0.003,,,,,,,0.00000001,0.000000006,0.00000002,,,无机非金属,介电,TiO2 ,Ti/O,球型,50,各向异性,,0.12,首先，将一定量的TiO2-SiO2分散到乙醇中，超声处理30min。同时，将PDMS通过磁性搅拌溶解到THF中，直到得到均匀的溶液。将两种悬浮液混合，在40◦C下大力搅拌5小时，然后再用50◦C搅拌2小时，以在真空烤箱中除去溶剂。然后加入质量比为20：3的TEOS和双氯甲酸二丁基锡，顺时针搅拌1min，分散到上述混合物中。将获得的粘性混合物浇铸入实验室制作的不锈钢模具中，在室温下在15MPa的压力下硫化12小时。,/,,,,,,,127.5,,,,,,,,,,,,,,,将1.44g二氧化钛分散到乙醇(240mL)和去离子水(54mL)的混合物中，用120W超声处理30min，再磁搅拌30min，得到均匀悬浮液。然后，将浓氨溶液(6mL，25wt.%)加入到混合溶液中，然后剧烈地磁性搅拌30min。氨溶液的主要作用是为反应体系提供碱性环境。在上述溶液中滴加入2.4mLTEOS，在室温下连续磁搅拌下反应12h。将反应良好的悬浮液在室温下老化24h，然后用乙醇和去离子水交替洗涤几次。然后，在60◦C下干燥12h后，得到目标产物。,2,,7.1,6.4,6,5.2,5,,,,,0.11,0.078,0.045,0.028,,,,,0.000000023,0.000000043,0.00000053,,,,,,,,,,,,,,,,,,,,,,,,,,,,否,无机非金属,介电,SiO2,Si/O,球型,50,各向异性,0.12,,首先，将一定量的TiO2-SiO2分散到乙醇中，超声处理30min。同时，将PDMS通过磁性搅拌溶解到THF中，直到得到均匀的溶液。将两种悬浮液混合，在40◦C下大力搅拌5小时，然后再用50◦C搅拌2小时，以在真空烤箱中除去溶剂。然后加入质量比为20：3的TEOS和双氯甲酸二丁基锡，顺时针搅拌1min，分散到上述混合物中。将获得的粘性混合物浇铸入实验室制作的不锈钢模具中，在室温下在15MPa的压力下硫化17小时。,/,,,,,,,,,,,,,,,,,,,,,,,,,,,,,,,,,,,,,,,,,,,,,,,,,,,,,
265,52,202101,MULTIDISCIPLINARY DIGITAL PUBLISHING INSTITUDE,10.3390/polym13030368,端羟基PDMS(3000mPa·s)购自中国济南山东万成化工公司,,,,——16vol%TiO2@SiO2/PDMS——,3.3,3.3,3.3,3.3,3.3,3.3,,0.003,0.003,0.003,0.003,0.003,,,,,,,0.00000001,0.000000006,0.00000002,,,无机非金属,介电,TiO2 ,Ti/O,球型,50,各向异性,,0.16,首先，将一定量的TiO2-SiO2分散到乙醇中，超声处理30min。同时，将PDMS通过磁性搅拌溶解到THF中，直到得到均匀的溶液。将两种悬浮液混合，在40◦C下大力搅拌5小时，然后再用50◦C搅拌2小时，以在真空烤箱中除去溶剂。然后加入质量比为20：3的TEOS和双氯甲酸二丁基锡，顺时针搅拌1min，分散到上述混合物中。将获得的粘性混合物浇铸入实验室制作的不锈钢模具中，在室温下在15MPa的压力下硫化12小时。,/,,,,,,,127.5,,,,,,,,,,,,,,,将1.44g二氧化钛分散到乙醇(240mL)和去离子水(54mL)的混合物中，用120W超声处理30min，再磁搅拌30min，得到均匀悬浮液。然后，将浓氨溶液(6mL，25wt.%)加入到混合溶液中，然后剧烈地磁性搅拌30min。氨溶液的主要作用是为反应体系提供碱性环境。在上述溶液中滴加入2.4mLTEOS，在室温下连续磁搅拌下反应12h。将反应良好的悬浮液在室温下老化24h，然后用乙醇和去离子水交替洗涤几次。然后，在60◦C下干燥12h后，得到目标产物。,2,,8.3,7.8,7.2,6.3,5.7,,,,,0.128,0.097,0.057,0.038,,,,,0.000000031,0.00000005,0.0000008,,,,,,,,,,,,,,,,,,,,,,,,,,,,否,无机非金属,介电,SiO2,Si/O,球型,50,各向异性,0.16,,首先，将一定量的TiO2-SiO2分散到乙醇中，超声处理30min。同时，将PDMS通过磁性搅拌溶解到THF中，直到得到均匀的溶液。将两种悬浮液混合，在40◦C下大力搅拌5小时，然后再用50◦C搅拌2小时，以在真空烤箱中除去溶剂。然后加入质量比为20：3的TEOS和双氯甲酸二丁基锡，顺时针搅拌1min，分散到上述混合物中。将获得的粘性混合物浇铸入实验室制作的不锈钢模具中，在室温下在15MPa的压力下硫化18小时。,/,,,,,,,,,,,,,,,,,,,,,,,,,,,,,,,,,,,,,,,,,,,,,,,,,,,,,
266,53,202101,POLYMER BULLETIN,10.1007/s00289-021-03595-z,天然橡胶/可磨性聚氨酯弹性体(等级：1-3 聚合物公告聚甲烷E-34)由孟买TSE工业（西海岸聚化学，印度）提供,,,,——NP纯基体（80%天然橡胶+20%耐磨聚氨酯）——在双辊混合磨机上进行了NR/MPU混合物的混合。样品使用液压机(温度：150°C，压力：6.7MPa)固化,,3.2（5Hz),,,,,,,,,,,,,,,,,,,,,,,,,,,,,,,,,,,,,,,,,,,,,,,,,,,,,,在双辊混合磨机上进行了NR/MPU混合物的混合。样品使用液压机(温度：150°C，压力：6.7MPa)固化。复合材料的制备过程与NR/MPU共混物步骤相似。,2,,,,,,,,,,,,,,,,,,,,,,,,,,,,,,,,,,,,,,,,,,,,,,,,,是,,,,,,,,,,,,,,,,,,,,,,,,,,,,,,,,,,,,,,,,,,,,,,,,,,,,,,,,,,,,,,,,
267,53,202101,POLYMER BULLETIN,10.1007/s00289-021-03595-z,天然橡胶/可磨性聚氨酯弹性体(等级：1-3 聚合物公告聚甲烷E-34)由孟买TSE工业（西海岸聚化学，印度）提供,,,,——NPS1（80%天然橡胶+20%耐磨聚氨酯+2%SiO2）——在双辊混合磨机上进行了NR/MPU混合物的混合。样品使用液压机(温度：150°C，压力：6.7MPa)固化,,3.2（5Hz),,,,,,,,,,,,,,,,,,,,,,无机非金属,介电,SiO2 ,Si/O,不规则型,,各向异性,0.02,,二氧化钛由印度的喀拉拉邦矿物和金属有限公司提供。,/,,,,,,,4.145,,,,,,,0.00002,,,,,,,,在双辊混合磨机上进行了NR/MPU混合物的混合。样品使用液压机(温度：150°C，压力：6.7MPa)固化。复合材料的制备过程与NR/MPU共混物步骤相似。,2,,3.4（5Hz),,,,,,,,,,,,,,,,,,,,,,,,,,,,,,,,,,,,,,,,,,,,,,,是,,,,,,,,,,,,,,,,,,,,,,,,,,,,,,,,,,,,,,,,,,,,,,,,,,,,,,,,,,,,,,,,
268,53,202101,POLYMER BULLETIN,10.1007/s00289-021-03595-z,天然橡胶/可磨性聚氨酯弹性体(等级：1-3 聚合物公告聚甲烷E-34)由孟买TSE工业（西海岸聚化学，印度）提供,,,,——NPS2（80%天然橡胶+20%耐磨聚氨酯+4%SiO2）——在双辊混合磨机上进行了NR/MPU混合物的混合。样品使用液压机(温度：150°C，压力：6.7MPa)固化,,3.2（5Hz),,,,,,,,,,,,,,,,,,,,,,无机非金属,介电,SiO2 ,Si/O,不规则型,,各向异性,0.04,,二氧化钛由印度的喀拉拉邦矿物和金属有限公司提供。,/,,,,,,,4.145,,,,,,,0.00002,,,,,,,,在双辊混合磨机上进行了NR/MPU混合物的混合。样品使用液压机(温度：150°C，压力：6.7MPa)固化。复合材料的制备过程与NR/MPU共混物步骤相似。,2,,3.6（5Hz),,,,,,,,,,,,,,,,,,,,,,,,,,,,,,,,,,,,,,,,,,,,,,,是,,,,,,,,,,,,,,,,,,,,,,,,,,,,,,,,,,,,,,,,,,,,,,,,,,,,,,,,,,,,,,,,
269,53,202101,POLYMER BULLETIN,10.1007/s00289-021-03595-z,天然橡胶/可磨性聚氨酯弹性体(等级：1-3 聚合物公告聚甲烷E-34)由孟买TSE工业（西海岸聚化学，印度）提供,,,,——NPS3（80%天然橡胶+20%耐磨聚氨酯+6%SiO2）——在双辊混合磨机上进行了NR/MPU混合物的混合。样品使用液压机(温度：150°C，压力：6.7MPa)固化,,3.2（5Hz),,,,,,,,,,,,,,,,,,,,,,无机非金属,介电,SiO2 ,Si/O,不规则型,,各向异性,0.06,,二氧化钛由印度的喀拉拉邦矿物和金属有限公司提供。,/,,,,,,,4.145,,,,,,,0.00002,,,,,,,,在双辊混合磨机上进行了NR/MPU混合物的混合。样品使用液压机(温度：150°C，压力：6.7MPa)固化。复合材料的制备过程与NR/MPU共混物步骤相似。,2,,3.4（5Hz),,,,,,,,,,,,,,,,,,,,,,,,,,,,,,,,,,,,,,,,,,,,,,,是,,,,,,,,,,,,,,,,,,,,,,,,,,,,,,,,,,,,,,,,,,,,,,,,,,,,,,,,,,,,,,,,
270,53,202101,POLYMER BULLETIN,10.1007/s00289-021-03595-z,天然橡胶/可磨性聚氨酯弹性体(等级：1-3 聚合物公告聚甲烷E-34)由孟买TSE工业（西海岸聚化学，印度）提供,,,,——NPH1（80%天然橡胶+20%耐磨聚氨酯+2%Hclay粘土）——在双辊混合磨机上进行了NR/MPU混合物的混合。样品使用液压机(温度：150°C，压力：6.7MPa)固化,,3.2（5Hz),,,,,,,,,,,,,,,,,,,,,,无机非金属,介电,盐质粘土,,不规则型,,各向异性,0.02,,二氧化钛由印度的喀拉拉邦矿物和金属有限公司提供。,/,,,,,,,,,,,,,,,,,,,,,,在双辊混合磨机上进行了NR/MPU混合物的混合。样品使用液压机(温度：150°C，压力：6.7MPa)固化。复合材料的制备过程与NR/MPU共混物步骤相似。,2,,3.5（5Hz),,,,,,,,,,,,,,,,,,,,,,,,,,,,,,,,,,,,,,,,,,,,,,,是,,,,,,,,,,,,,,,,,,,,,,,,,,,,,,,,,,,,,,,,,,,,,,,,,,,,,,,,,,,,,,,,
271,53,202101,POLYMER BULLETIN,10.1007/s00289-021-03595-z,天然橡胶/可磨性聚氨酯弹性体(等级：1-3 聚合物公告聚甲烷E-34)由孟买TSE工业（西海岸聚化学，印度）提供,,,,——NPH2（80%天然橡胶+20%耐磨聚氨酯+4%Hclay粘土）——在双辊混合磨机上进行了NR/MPU混合物的混合。样品使用液压机(温度：150°C，压力：6.7MPa)固化,,3.2（5Hz),,,,,,,,,,,,,,,,,,,,,,无机非金属,介电,盐质粘土,,不规则型,,各向异性,0.04,,二氧化钛由印度的喀拉拉邦矿物和金属有限公司提供。,/,,,,,,,,,,,,,,,,,,,,,,在双辊混合磨机上进行了NR/MPU混合物的混合。样品使用液压机(温度：150°C，压力：6.7MPa)固化。复合材料的制备过程与NR/MPU共混物步骤相似。,2,,3.5（5Hz),,,,,,,,,,,,,,,,,,,,,,,,,,,,,,,,,,,,,,,,,,,,,,,是,,,,,,,,,,,,,,,,,,,,,,,,,,,,,,,,,,,,,,,,,,,,,,,,,,,,,,,,,,,,,,,,
272,53,202101,POLYMER BULLETIN,10.1007/s00289-021-03595-z,天然橡胶/可磨性聚氨酯弹性体(等级：1-3 聚合物公告聚甲烷E-34)由孟买TSE工业（西海岸聚化学，印度）提供,,,,——NPH3（80%天然橡胶+20%耐磨聚氨酯+6%Hclay粘土）——在双辊混合磨机上进行了NR/MPU混合物的混合。样品使用液压机(温度：150°C，压力：6.7MPa)固化,,3.2（5Hz),,,,,,,,,,,,,,,,,,,,,,无机非金属,介电,盐质粘土,,不规则型,,各向异性,0.06,,二氧化钛由印度的喀拉拉邦矿物和金属有限公司提供。,/,,,,,,,,,,,,,,,,,,,,,,在双辊混合磨机上进行了NR/MPU混合物的混合。样品使用液压机(温度：150°C，压力：6.7MPa)固化。复合材料的制备过程与NR/MPU共混物步骤相似。,2,,3.7（5Hz),,,,,,,,,,,,,,,,,,,,,,,,,,,,,,,,,,,,,,,,,,,,,,,是,,,,,,,,,,,,,,,,,,,,,,,,,,,,,,,,,,,,,,,,,,,,,,,,,,,,,,,,,,,,,,,,
273,53,202101,POLYMER BULLETIN,10.1007/s00289-021-03595-z,天然橡胶/可磨性聚氨酯弹性体(等级：1-3 聚合物公告聚甲烷E-34)由孟买TSE工业（西海岸聚化学，印度）提供,,,,——NPT1（80%天然橡胶+20%耐磨聚氨酯+2%TiO2）——在双辊混合磨机上进行了NR/MPU混合物的混合。样品使用液压机(温度：150°C，压力：6.7MPa)固化,,3.2（5Hz),,,,,,,,,,,,,,,,,,,,,,无机非金属,介电,TiO2 ,Ti/O,不规则型,,各向异性,0.02,,二氧化钛由印度的喀拉拉邦矿物和金属有限公司提供。,/,,,,,,,127.5,,,,,,,,,,,,,,,在双辊混合磨机上进行了NR/MPU混合物的混合。样品使用液压机(温度：150°C，压力：6.7MPa)固化。复合材料的制备过程与NR/MPU共混物步骤相似。,2,,3.9（5Hz),,,,,,,,,,,,,,,,,,,,,,,,,,,,,,,,,,,,,,,,,,,,,,,是,,,,,,,,,,,,,,,,,,,,,,,,,,,,,,,,,,,,,,,,,,,,,,,,,,,,,,,,,,,,,,,,
274,53,202101,POLYMER BULLETIN,10.1007/s00289-021-03595-z,天然橡胶/可磨性聚氨酯弹性体(等级：1-3 聚合物公告聚甲烷E-34)由孟买TSE工业（西海岸聚化学，印度）提供,,,,——NPT2（80%天然橡胶+20%耐磨聚氨酯+4%TiO2）——在双辊混合磨机上进行了NR/MPU混合物的混合。样品使用液压机(温度：150°C，压力：6.7MPa)固化,,3.2（5Hz),,,,,,,,,,,,,,,,,,,,,,无机非金属,介电,TiO2 ,Ti/O,不规则型,,各向异性,0.04,,二氧化钛由印度的喀拉拉邦矿物和金属有限公司提供。,/,,,,,,,127.5,,,,,,,,,,,,,,,在双辊混合磨机上进行了NR/MPU混合物的混合。样品使用液压机(温度：150°C，压力：6.7MPa)固化。复合材料的制备过程与NR/MPU共混物步骤相似。,2,,3.9（5Hz),,,,,,,,,,,,,,,,,,,,,,,,,,,,,,,,,,,,,,,,,,,,,,,是,,,,,,,,,,,,,,,,,,,,,,,,,,,,,,,,,,,,,,,,,,,,,,,,,,,,,,,,,,,,,,,,
275,53,202101,POLYMER BULLETIN,10.1007/s00289-021-03595-z,天然橡胶/可磨性聚氨酯弹性体(等级：1-3 聚合物公告聚甲烷E-34)由孟买TSE工业（西海岸聚化学，印度）提供,,,,——NPT3（80%天然橡胶+20%耐磨聚氨酯+6%TiO2）——在双辊混合磨机上进行了NR/MPU混合物的混合。样品使用液压机(温度：150°C，压力：6.7MPa)固化,,3.2（5Hz),,,,,,,,,,,,,,,,,,,,,,无机非金属,介电,TiO2 ,Ti/O,不规则型,,各向异性,0.06,,添加剂有氧化锌（氧化锌）、硬脂酸、四甲基硫脲单硫化物(TMT)和硫，这些都是商业级的。二氧化硅和盐质陶土由印度的西格玛-奥尔德里奇提供，二氧化钛由印度的喀拉拉邦矿物和金属有限公司提供。,/,,,,,,,127.5,,,,,,,,,,,,,,,在双辊混合磨机上进行了NR/MPU混合物的混合。样品使用液压机(温度：150°C，压力：6.7MPa)固化。复合材料的制备过程与NR/MPU共混物步骤相似。,2,,3.9（5Hz),,,,,,,,,,,,,,,,,,,,,,,,,,,,,,,,,,,,,,,,,,,,,,,是,,,,,,,,,,,,,,,,,,,,,,,,,,,,,,,,,,,,,,,,,,,,,,,,,,,,,,,,,,,,,,,,
276,54,202103,AMERICAN CHEMICAL SOCIETY OMEGA,10.1021/acsomega.0c06219,氢化羧化丙烯腈-丁二烯橡胶(HXNBR)HXNBR(TherbanXT8889；CN33.8mol%，羧基3.8mol%)来自镧（美国)。,,,,——CN-TiO2-52——丁腈基团(CN)改性和非改性氧化钛（二氧化钛）颗粒组成的介电弹性体致动器。通过丙烯腈与3-巯基丙基三甲氧基硅烷的硫醇烯反应合成了含CN基硅烷偶联剂，并固定在二氧化钛粒子表面。,,,13.9,,,,,,,,,,,,,,,,,,,,,无机非金属,介电, TiO2,Ti/O,球型,120,各向异性,0.066,,首先，制备了含有CN基团固定化二氧化钛颗粒的溶胶。然后将溶胶加入到HXNBR溶液中，形成由CN基团固定的二氧化钛颗粒和HXNBR基质组成的介电弹性体。二氧化钛粒子通过与HXNBR中的羧基相互作用而被固定在HXNBR上。,CN基团接枝到二氧化钛颗粒上,,,,,,,127.5,,,,,,,,,,,,,,,将CN基团固定在二氧化钛粒子和HXNBR上。然后将合成的硅烷偶联剂固定在二氧化钛颗粒表面。首先，制备了含有CN基团固定化二氧化钛颗粒的溶胶。然后将溶胶加入到HXNBR溶液中，形成由CN基团固定的二氧化钛颗粒和HXNBR基质组成的介电弹性体。二氧化钛粒子通过与HXNBR中的羧基相互作用而被固定在HXNBR上。,2,,,20.7,,,,,12.3,,,,,,,,,,,,,,,,,,,,,,,,,,,,,,,,,,,,,,,,,是,,,,,,,,,,,,,,,,,,,,,,,,,,,,,,,,,,,,,,,,,,,,,,,,,,,,,,,,,,,,,,,,
277,54,202103,AMERICAN CHEMICAL SOCIETY OMEGA,10.1021/acsomega.0c06219,氢化羧化丙烯腈-丁二烯橡胶(HXNBR)HXNBR(TherbanXT8889；CN33.8mol%，羧基3.8mol%)来自镧（美国)。,,,,——CN-TiO2-26——丁腈基团(CN)改性和非改性氧化钛（二氧化钛）颗粒组成的介电弹性体致动器。通过丙烯腈与3-巯基丙基三甲氧基硅烷的硫醇烯反应合成了含CN基硅烷偶联剂，并固定在二氧化钛粒子表面。,,,13.9,,,,,,,,,,,,,,,,,,,,,无机非金属,介电, TiO2,Ti/O,球型,120,各向异性,0.066,,首先，制备了含有CN基团固定化二氧化钛颗粒的溶胶。然后将溶胶加入到HXNBR溶液中，形成由CN基团固定的二氧化钛颗粒和HXNBR基质组成的介电弹性体。二氧化钛粒子通过与HXNBR中的羧基相互作用而被固定在HXNBR上。,CN基团接枝到二氧化钛颗粒上,,,,,,,127.5,,,,,,,,,,,,,,,将CN基团固定在二氧化钛粒子和HXNBR上。然后将合成的硅烷偶联剂固定在二氧化钛颗粒表面。首先，制备了含有CN基团固定化二氧化钛颗粒的溶胶。然后将溶胶加入到HXNBR溶液中，形成由CN基团固定的二氧化钛颗粒和HXNBR基质组成的介电弹性体。二氧化钛粒子通过与HXNBR中的羧基相互作用而被固定在HXNBR上。,2,,,16.4,,,,,8.5,,,,,,,,,,,,,,,,95,95,,,,,,,,,,,,,,,,,,,,,,,,是,,,,,,,,,,,,,,,,,,,,,,,,,,,,,,,,,,,,,,,,,,,,,,,,,,,,,,,,,,,,,,,,
278,54,202103,AMERICAN CHEMICAL SOCIETY OMEGA,10.1021/acsomega.0c06219,氢化羧化丙烯腈-丁二烯橡胶(HXNBR)HXNBR(TherbanXT8889；CN33.8mol%，羧基3.8mol%)来自镧（美国)。,,,,——CN-TiO2-13——丁腈基团(CN)改性和非改性氧化钛（二氧化钛）颗粒组成的介电弹性体致动器。通过丙烯腈与3-巯基丙基三甲氧基硅烷的硫醇烯反应合成了含CN基硅烷偶联剂，并固定在二氧化钛粒子表面。,,,13.9,,,,,,,,,,,,,,,,,,,,,无机非金属,介电, TiO2,Ti/O,球型,120,各向异性,0.066,,首先，制备了含有CN基团固定化二氧化钛颗粒的溶胶。然后将溶胶加入到HXNBR溶液中，形成由CN基团固定的二氧化钛颗粒和HXNBR基质组成的介电弹性体。二氧化钛粒子通过与HXNBR中的羧基相互作用而被固定在HXNBR上。,CN基团接枝到二氧化钛颗粒上,,,,,,,127.5,,,,,,,,,,,,,,,将CN基团固定在二氧化钛粒子和HXNBR上。然后将合成的硅烷偶联剂固定在二氧化钛颗粒表面。首先，制备了含有CN基团固定化二氧化钛颗粒的溶胶。然后将溶胶加入到HXNBR溶液中，形成由CN基团固定的二氧化钛颗粒和HXNBR基质组成的介电弹性体。二氧化钛粒子通过与HXNBR中的羧基相互作用而被固定在HXNBR上。,2,,,15.4,,,,,8.1,,,,,,,,,,,,,,,,95,95,,,,,,,,,,,,,,,,,,,,,,,,是,,,,,,,,,,,,,,,,,,,,,,,,,,,,,,,,,,,,,,,,,,,,,,,,,,,,,,,,,,,,,,,,
279,54,202103,AMERICAN CHEMICAL SOCIETY OMEGA,10.1021/acsomega.0c06219,氢化羧化丙烯腈-丁二烯橡胶(HXNBR)HXNBR(TherbanXT8889；CN33.8mol%，羧基3.8mol%)来自镧（美国)。,,,,——CN-52——丁腈基团(CN)改性和非改性氧化钛（二氧化钛）颗粒组成的介电弹性体致动器。通过丙烯腈与3-巯基丙基三甲氧基硅烷的硫醇烯反应合成了含CN基硅烷偶联剂，并固定在二氧化钛粒子表面。,,,13.9,,,,,,,,,,,,,,,,,,,,,无机非金属,介电, TiO2,Ti/O,球型,120,各向异性,,,首先，制备了含有CN基团固定化二氧化钛颗粒的溶胶。然后将溶胶加入到HXNBR溶液中，形成由CN基团固定的二氧化钛颗粒和HXNBR基质组成的介电弹性体。二氧化钛粒子通过与HXNBR中的羧基相互作用而被固定在HXNBR上。,CN基团接枝到二氧化钛颗粒上,,,,,,,127.5,,,,,,,,,,,,,,,将CN基团固定在二氧化钛粒子和HXNBR上。然后将合成的硅烷偶联剂固定在二氧化钛颗粒表面。首先，制备了含有CN基团固定化二氧化钛颗粒的溶胶。然后将溶胶加入到HXNBR溶液中，形成由CN基团固定的二氧化钛颗粒和HXNBR基质组成的介电弹性体。二氧化钛粒子通过与HXNBR中的羧基相互作用而被固定在HXNBR上。,2,,,12.3,,,,,4.3,,,,,,,,,,,,,,,,105,105,,,,,,,,,,,,,,,,,,,,,,,,是,,,,,,,,,,,,,,,,,,,,,,,,,,,,,,,,,,,,,,,,,,,,,,,,,,,,,,,,,,,,,,,,
280,54,202103,AMERICAN CHEMICAL SOCIETY OMEGA,10.1021/acsomega.0c06219,氢化羧化丙烯腈-丁二烯橡胶(HXNBR)HXNBR(TherbanXT8889；CN33.8mol%，羧基3.8mol%)来自镧（美国)。,,,,——CN-26——丁腈基团(CN)改性和非改性氧化钛（二氧化钛）颗粒组成的介电弹性体致动器。通过丙烯腈与3-巯基丙基三甲氧基硅烷的硫醇烯反应合成了含CN基硅烷偶联剂，并固定在二氧化钛粒子表面。,,,13.9,,,,,,,,,,,,,,,,,,,,,无机非金属,介电, TiO2,Ti/O,球型,120,各向异性,,,首先，制备了含有CN基团固定化二氧化钛颗粒的溶胶。然后将溶胶加入到HXNBR溶液中，形成由CN基团固定的二氧化钛颗粒和HXNBR基质组成的介电弹性体。二氧化钛粒子通过与HXNBR中的羧基相互作用而被固定在HXNBR上。,CN基团接枝到二氧化钛颗粒上,,,,,,,127.5,,,,,,,,,,,,,,,将CN基团固定在二氧化钛粒子和HXNBR上。然后将合成的硅烷偶联剂固定在二氧化钛颗粒表面。首先，制备了含有CN基团固定化二氧化钛颗粒的溶胶。然后将溶胶加入到HXNBR溶液中，形成由CN基团固定的二氧化钛颗粒和HXNBR基质组成的介电弹性体。二氧化钛粒子通过与HXNBR中的羧基相互作用而被固定在HXNBR上。,2,,,13.5,,,,,4.3,,,,,,,,,,,,,,,,,,,,,,,,,,,,,,,,,,,,,,,,,是,,,,,,,,,,,,,,,,,,,,,,,,,,,,,,,,,,,,,,,,,,,,,,,,,,,,,,,,,,,,,,,,
281,54,202103,AMERICAN CHEMICAL SOCIETY OMEGA,10.1021/acsomega.0c06219,氢化羧化丙烯腈-丁二烯橡胶(HXNBR)HXNBR(TherbanXT8889；CN33.8mol%，羧基3.8mol%)来自镧（美国)。,,,,——CN-13——丁腈基团(CN)改性和非改性氧化钛（二氧化钛）颗粒组成的介电弹性体致动器。通过丙烯腈与3-巯基丙基三甲氧基硅烷的硫醇烯反应合成了含CN基硅烷偶联剂，并固定在二氧化钛粒子表面。,,,13.9,,,,,,,,,,,,,,,,,,,,,无机非金属,介电, TiO2,Ti/O,球型,120,各向异性,,,首先，制备了含有CN基团固定化二氧化钛颗粒的溶胶。然后将溶胶加入到HXNBR溶液中，形成由CN基团固定的二氧化钛颗粒和HXNBR基质组成的介电弹性体。二氧化钛粒子通过与HXNBR中的羧基相互作用而被固定在HXNBR上。,CN基团接枝到二氧化钛颗粒上,,,,,,,127.5,,,,,,,,,,,,,,,将CN基团固定在二氧化钛粒子和HXNBR上。然后将合成的硅烷偶联剂固定在二氧化钛颗粒表面。首先，制备了含有CN基团固定化二氧化钛颗粒的溶胶。然后将溶胶加入到HXNBR溶液中，形成由CN基团固定的二氧化钛颗粒和HXNBR基质组成的介电弹性体。二氧化钛粒子通过与HXNBR中的羧基相互作用而被固定在HXNBR上。,2,,,12.6,,,,,4.3,,,,,,,,,,,,,,,,,,,,,,,,,,,,,,,,,,,,,,,,,是,,,,,,,,,,,,,,,,,,,,,,,,,,,,,,,,,,,,,,,,,,,,,,,,,,,,,,,,,,,,,,,,
282,54,202103,AMERICAN CHEMICAL SOCIETY OMEGA,10.1021/acsomega.0c06219,氢化羧化丙烯腈-丁二烯橡胶(HXNBR)HXNBR(TherbanXT8889；CN33.8mol%，羧基3.8mol%)来自镧（美国)。,,,,——TiO2-6.6——丁腈基团(CN)改性和非改性氧化钛（二氧化钛）颗粒组成的介电弹性体致动器。通过丙烯腈与3-巯基丙基三甲氧基硅烷的硫醇烯反应合成了含CN基硅烷偶联剂，并固定在二氧化钛粒子表面。,,,13.9,,,,,,,,,,,,,,,,,,,,,无机非金属,介电, TiO2,Ti/O,球型,120,各向异性,0.066,,首先，制备了含有CN基团固定化二氧化钛颗粒的溶胶。然后将溶胶加入到HXNBR溶液中，形成由CN基团固定的二氧化钛颗粒和HXNBR基质组成的介电弹性体。二氧化钛粒子通过与HXNBR中的羧基相互作用而被固定在HXNBR上。,CN基团接枝到二氧化钛颗粒上,,,,,,,127.5,,,,,,,,,,,,,,,将CN基团固定在二氧化钛粒子和HXNBR上。然后将合成的硅烷偶联剂固定在二氧化钛颗粒表面。首先，制备了含有CN基团固定化二氧化钛颗粒的溶胶。然后将溶胶加入到HXNBR溶液中，形成由CN基团固定的二氧化钛颗粒和HXNBR基质组成的介电弹性体。二氧化钛粒子通过与HXNBR中的羧基相互作用而被固定在HXNBR上。,2,,,12.6,,,,,6.7,,,,,,,,,,,,,,,,,,,,,,,,,,,,,,,,,,,,,,,,,是,,,,,,,,,,,,,,,,,,,,,,,,,,,,,,,,,,,,,,,,,,,,,,,,,,,,,,,,,,,,,,,,
283,54,202104,AMERICAN CHEMICAL SOCIETY OMEGA,10.1021/acsomega.0c06219,氢化羧化丙烯腈-丁二烯橡胶(HXNBR)HXNBR(TherbanXT8889；CN33.8mol%，羧基3.8mol%)来自镧（美国)。,,,,——HXNBR——丁腈基团(CN)改性和非改性氧化钛（二氧化钛）颗粒组成的介电弹性体致动器。通过丙烯腈与3-巯基丙基三甲氧基硅烷的硫醇烯反应合成了含CN基硅烷偶联剂，并固定在二氧化钛粒子表面。,,,13.9,,,,,,,,,,,,,,,,,,,,,无机非金属,介电, TiO2,Ti/O,球型,120,各向异性,,,首先，制备了含有CN基团固定化二氧化钛颗粒的溶胶。然后将溶胶加入到HXNBR溶液中，形成由CN基团固定的二氧化钛颗粒和HXNBR基质组成的介电弹性体。二氧化钛粒子通过与HXNBR中的羧基相互作用而被固定在HXNBR上。,CN基团接枝到二氧化钛颗粒上,,,,,,,127.5,,,,,,,,,,,,,,,将CN基团固定在二氧化钛粒子和HXNBR上。然后将合成的硅烷偶联剂固定在二氧化钛颗粒表面。首先，制备了含有CN基团固定化二氧化钛颗粒的溶胶。然后将溶胶加入到HXNBR溶液中，形成由CN基团固定的二氧化钛颗粒和HXNBR基质组成的介电弹性体。二氧化钛粒子通过与HXNBR中的羧基相互作用而被固定在HXNBR上。,2,,,13.9,,,,,,,,,,,,,,,,,,,,,,,,,,,,,,,,,,,,,,,,,,,,,,是,,,,,,,,,,,,,,,,,,,,,,,,,,,,,,,,,,,,,,,,,,,,,,,,,,,,,,,,,,,,,,,,
284,55,202103,MACROMOLECULAR MATERIALS AND ENGINEERING,10.1002/mame.202100046,PDMS(Sylgard184)预聚物及其固化剂由道康宁有限公司（美国）提供。,,,,——纯PDMS——PDA预聚物和PDMS预聚物进行混合。然后在剧烈搅拌下，以预聚合物与混合物的重量比为1:10，加入PDMS预聚合物固化剂。然后将溶剂在80°C下彻底真空真空24小时。,3.06455,3.06455,3.06455,3.06455,3.06455,3.06455,,0.023,0.00632,0.00214,0.00166,0.00153,0.00121,,18.4,7.56E-09,2.18E-08,5.12E-08,1.43E-07,2.79E-07,0.000000562,,1.176,,,,,,,,,,,,,,,,,,,,,,,,,,,,,,,,,利用聚多巴胺(PDA)原位封装钛酸钡(BT)和多壁碳纳米管(MWCNT)，制备核壳结构填料，然后与PDMS溶液混合，在100°C和6MPa下硫化28min。获得最终的BT/MWCNT/PDMS或BT-PDA/MWCNT-PDA/PDMS纳米复合材料。然后用交联剂硫化。,2,3.06455,3.06455,3.06455,3.06455,3.06455,3.06455,,1.176,0.00166,0.00166,0.00166,0.00166,0.00166,0.00166,,,,,,,,,,18.4,18.4,,,,,,,,,0.015,,,,,,,,,,,,,,,否,无机非金属,介电, BaTiO3,Ba/Ti/O,球型,100,各向异性,0.1,,阿拉丁试剂有限公司（中国）,/,,,,,,,,,,,,,,,,,,,,,,,,,,,,,,,,,,,,,,,,,,,,,,,,,,,,,
285,55,202103,MACROMOLECULAR MATERIALS AND ENGINEERING,10.1002/mame.202100046,PDMS(Sylgard184)预聚物及其固化剂由道康宁有限公司（美国）提供。,,,,——B/M/PDMS-1-——PDA预聚物和PDMS预聚物进行混合。然后在剧烈搅拌下，以预聚合物与混合物的重量比为1:10，加入PDMS预聚合物固化剂。然后将溶剂在80°C下彻底真空真空24小时。,3.06455,3.06455,3.06455,3.06455,3.06455,3.06455,,0.023,0.00632,0.00214,0.00166,0.00153,0.00121,,18.4,7.56E-09,2.18E-08,5.12E-08,1.43E-07,2.79E-07,0.000000562,,1.176,无机非金属,导体,C,C,球型,50,各向异性,0.01,,中科时代纳米股份有限公司,/,,,,,,,,,,,,,,,,,,,,,,利用聚多巴胺(PDA)原位封装钛酸钡(BT)和多壁碳纳米管(MWCNT)，制备核壳结构填料，然后与PDMS溶液混合，在100°C和6MPa下硫化29min。获得最终的BT/MWCNT/PDMS或BT-PDA/MWCNT-PDA/PDMS纳米复合材料。然后用交联剂硫化。,2,3.153145,3.132468,3.11954,3.10718,3.04568,3.03547,,1.096,0.0251,0.006312,0.00423,0.00312,0.00214,0.00209,,1.24E-09,8.94E-09,3.21E-08,0.000000143,0.000000924,0.00001122,,,17.3,17.3,,,,,,,,,0.018,,,,,,,,,,,,,,,否,无机非金属,介电, BaTiO3,Ba/Ti/O,球型,100,各向异性,0.1,,阿拉丁试剂有限公司（中国）,/,,,,,,,,,,,,,,,,,,,,,,,,,,,,,,,,,,,,,,,,,,,,,,,,,,,,,
286,55,202103,MACROMOLECULAR MATERIALS AND ENGINEERING,10.1002/mame.202100046,PDMS(Sylgard184)预聚物及其固化剂由道康宁有限公司（美国）提供。,,,,——B/M/PDMS-2-——PDA预聚物和PDMS预聚物进行混合。然后在剧烈搅拌下，以预聚合物与混合物的重量比为1:10，加入PDMS预聚合物固化剂。然后将溶剂在80°C下彻底真空真空24小时。最终，将混合物转移到模具中，在100°C和6MPa下硫化29min.获得最终的BT/MWCNT/PDMS或BT-PDA/MWCNT-PDA/PDMS纳米复合材料。,3.06455,3.06455,3.06455,3.06455,3.06455,3.06455,,0.023,0.00632,0.00214,0.00166,0.00153,0.00121,,18.4,7.56E-09,2.18E-08,5.12E-08,1.43E-07,2.79E-07,0.000000562,,1.176,无机非金属,导体,C,C,球型,50,各向异性,0.01,,中科时代纳米股份有限公司,/,,,,,,,,,,,,,,,,,,,,,,利用聚多巴胺(PDA)原位封装钛酸钡(BT)和多壁碳纳米管(MWCNT)，制备核壳结构填料，然后与PDMS溶液混合，在100°C和6MPa下硫化29min。获得最终的BT/MWCNT/PDMS或BT-PDA/MWCNT-PDA/PDMS纳米复合材料。然后用交联剂硫化。,2,12.5,11.7,9.8,9.63733,9.63733,9.63733,,1.249,0.2213,0.08512,0.07921,0.07604,0.07021,0.06214,,2.46E-10,5.42E-09,1.74E-08,2.38E-07,0.000000945,0.00001243,,,15,15,,,,,,,,,0.039,,,,,,,,,,,,,,,否,无机非金属,介电, BaTiO3,Ba/Ti/O,球型,100,各向异性,0.1,,阿拉丁试剂有限公司（中国）,/,,,,,,,,,,,,,,,,,,,,,,,,,,,,,,,,,,,,,,,,,,,,,,,,,,,,,
287,55,202103,MACROMOLECULAR MATERIALS AND ENGINEERING,10.1002/mame.202100046,PDMS(Sylgard184)预聚物及其固化剂由道康宁有限公司（美国）提供。,,,,——B/M/PDMS-3-——PDA预聚物和PDMS预聚物进行混合。然后在剧烈搅拌下，以预聚合物与混合物的重量比为1:10，加入PDMS预聚合物固化剂。然后将溶剂在80°C下彻底真空真空24小时。最终，将混合物转移到模具中，在100°C和6MPa下硫化29min.获得最终的BT/MWCNT/PDMS或BT-PDA/MWCNT-PDA/PDMS纳米复合材料。,3.06455,3.06455,3.06455,3.06455,3.06455,3.06455,,0.023,0.00632,0.00214,0.00166,0.00153,0.00121,,18.4,7.56E-09,2.18E-08,5.12E-08,1.43E-07,2.79E-07,0.000000562,,1.176,无机非金属,导体,C,C,球型,50,各向异性,0.01,,中科时代纳米股份有限公司,/,,,,,,,,,,,,,,,,,,,,,,利用聚多巴胺(PDA)原位封装钛酸钡(BT)和多壁碳纳米管(MWCNT)，制备核壳结构填料，然后与PDMS溶液混合，在100°C和6MPa下硫化29min。获得最终的BT/MWCNT/PDMS或BT-PDA/MWCNT-PDA/PDMS纳米复合材料。然后用交联剂硫化。,2,/,/,124.332,124.332,125.332,126.332,,1.408,/,/,/,72.4097,71.3452,68.3214,,9.64E-07,0.000001154,0.000001212,1.51E-06,0.000010531,0.000357121,,,18.6,18.6,,,,,,,,,/,,,,,,,,,,,,,,,否,无机非金属,介电, BaTiO3,Ba/Ti/O,球型,100,各向异性,0.1,,阿拉丁试剂有限公司（中国）,/,,,,,,,,,,,,,,,,,,,,,,,,,,,,,,,,,,,,,,,,,,,,,,,,,,,,,
288,55,202103,MACROMOLECULAR MATERIALS AND ENGINEERING,10.1002/mame.202100046,PDMS(Sylgard184)预聚物及其固化剂由道康宁有限公司（美国）提供。,,,,——B/M/PDMS-4-——PDA预聚物和PDMS预聚物进行混合。然后在剧烈搅拌下，以预聚合物与混合物的重量比为1:10，加入PDMS预聚合物固化剂。然后将溶剂在80°C下彻底真空真空24小时。最终，将混合物转移到模具中，在100°C和6MPa下硫化29min.获得最终的BT/MWCNT/PDMS或BT-PDA/MWCNT-PDA/PDMS纳米复合材料。,3.06455,3.06455,3.06455,3.06455,3.06455,3.06455,,0.023,0.00632,0.00214,0.00166,0.00153,0.00121,,18.4,7.56E-09,2.18E-08,5.12E-08,1.43E-07,2.79E-07,0.000000562,,1.176,无机非金属,导体,C,C,球型,50,各向异性,0.01,,中科时代纳米股份有限公司,/,,,,,,,,,,,,,,,,,,,,,,利用聚多巴胺(PDA)原位封装钛酸钡(BT)和多壁碳纳米管(MWCNT)，制备核壳结构填料，然后与PDMS溶液混合，在100°C和6MPa下硫化29min。获得最终的BT/MWCNT/PDMS或BT-PDA/MWCNT-PDA/PDMS纳米复合材料。然后用交联剂硫化。,2,/,/,612.312,446.438,432.546,421.147,,1.653,/,574.159,512.325,464.908,451.124,441.512,,0.000008452,0.000009021,0.000009315,4.35E-06,5.10E-06,1.03E-05,,,/,/,,,,,,,,,/,,,,,,,,,,,,,,,否,无机非金属,介电, BaTiO3,Ba/Ti/O,球型,100,各向异性,0.1,,阿拉丁试剂有限公司（中国）,/,,,,,,,,,,,,,,,,,,,,,,,,,,,,,,,,,,,,,,,,,,,,,,,,,,,,,
289,55,202103,MACROMOLECULAR MATERIALS AND ENGINEERING,10.1002/mame.202100046,PDMS(Sylgard184)预聚物及其固化剂由道康宁有限公司（美国）提供。,,,,——B/M/PDMS-5——PDA预聚物和PDMS预聚物进行混合。然后在剧烈搅拌下，以预聚合物与混合物的重量比为1:10，加入PDMS预聚合物固化剂。然后将溶剂在80°C下彻底真空真空24小时。最终，将混合物转移到模具中，在100°C和6MPa下硫化29min.获得最终的BT/MWCNT/PDMS或BT-PDA/MWCNT-PDA/PDMS纳米复合材料。,3.06455,3.06455,3.06455,3.06455,3.06455,3.06455,,0.023,0.00632,0.00214,0.00166,0.00153,0.00121,,18.4,7.56E-09,2.18E-08,5.12E-08,1.43E-07,2.79E-07,0.000000562,,1.176,无机非金属,导体,C,C,球型,50,各向异性,0.01,,中科时代纳米股份有限公司,/,,,,,,,,,,,,,,,,,,,,,,利用聚多巴胺(PDA)原位封装钛酸钡(BT)和多壁碳纳米管(MWCNT)，制备核壳结构填料，然后与PDMS溶液混合，在100°C和6MPa下硫化29min。获得最终的BT/MWCNT/PDMS或BT-PDA/MWCNT-PDA/PDMS纳米复合材料。然后用交联剂硫化。,2,/,/,123.649,121.649,122.649,123.649,,1.755,/,/,3646.21,3277.01,2764.05,2178.91,,0.00065412,0.000736144,0.00075125,0.00076572,0.000769121,0.000771121,,,/,/,,,,,,,,,/,,,,,,,,,,,,,,,否,无机非金属,介电, BaTiO3,Ba/Ti/O,球型,100,各向异性,0.1,,阿拉丁试剂有限公司（中国）,/,,,,,,,,,,,,,,,,,,,,,,,,,,,,,,,,,,,,,,,,,,,,,,,,,,,,,
