Repository: dongyanghuang/amdata

File: data.csv (part 5 of 9)
rticle dielectric loss (1kHz),2nd particle dielectric loss (10kHz),2nd particle dielectric loss (10^5Hz),2nd particle dielectric loss (1MHz),2nd particle conductivity (1Hz),2nd particle conductivity (10Hz),2nd particle conductivity (100Hz),2nd particle conductivity (1kHz),2nd particle conductivity (10kHz),2nd particle conductivity (10^5Hz),2nd particle conductivity (1MHz),3rd particle material category,3rd particle conductivity category,3rd particle component,3rd particle main elements,3rd particle morphology,3rd particle size,3rd particle arrangement,3rd doping ratio (wt),3rd doping ratio (vol),3rd particle synthesis method,3rd particle modification method,3rd particle relative dielectric constant (1Hz),3rd particle relative dielectric constant (10Hz),3rd particle relative dielectric constant (100Hz),3rd particle relative dielectric constant (1kHz),3rd particle relative dielectric constant (10kHz),3rd particle relative dielectric constant (10^5Hz),3rd particle relative dielectric constant (1MHz),3rd particle dielectric loss (1Hz),3rd particle dielectric loss (10Hz),3rd particle dielectric loss (100Hz),3rd particle dielectric loss (1kHz),3rd particle dielectric loss (10kHz),3rd particle dielectric loss (10^5Hz),3rd particle dielectric loss (1MHz),3rd particle conductivity (1Hz),3rd particle conductivity (10Hz),3rd particle conductivity (100Hz),3rd particle conductivity (1kHz),3rd particle conductivity (10kHz),3rd particle conductivity (10^5Hz),3rd particle conductivity (1MHz)
290,55,202103,MACROMOLECULAR MATERIALS AND ENGINEERING,10.1002/mame.202100046,PDMS(Sylgard184)预聚物及其固化剂由道康宁有限公司（美国）提供。,,,,——BP/MP/PDMS-1——PDA预聚物和PDMS预聚物进行混合。然后在剧烈搅拌下，以预聚合物与混合物的重量比为1:10，加入PDMS预聚合物固化剂。然后将溶剂在80°C下彻底真空真空24小时。最终，将混合物转移到模具中，在100°C和6MPa下硫化29min.获得最终的BT/MWCNT/PDMS或BT-PDA/MWCNT-PDA/PDMS纳米复合材料。,3.06455,3.06455,3.06455,3.06455,3.06455,3.06455,,0.023,0.00632,0.00214,0.00166,0.00153,0.00121,,18.4,7.56E-09,2.18E-08,5.12E-08,1.43E-07,2.79E-07,0.000000562,,1.176,无机非金属,导体,C,C,球型,50,各向异性,0.01,,中科时代纳米股份有限公司,/,,,,,,,,,,,,,,,,,,,,,,利用聚多巴胺(PDA)原位封装钛酸钡(BT)和多壁碳纳米管(MWCNT)，制备核壳结构填料，然后与PDMS溶液混合，在100°C和6MPa下硫化29min。获得最终的BT/MWCNT/PDMS或BT-PDA/MWCNT-PDA/PDMS纳米复合材料。然后用交联剂硫化。,2,3.2719,3.2719,3.2719,3.2719,3.2719,3.2719,,0.796,0.0125,0.00981,0.00654,0.00357,0.00294,0.00195,,8.45E-08,9.54E-08,1.02E-07,1.22E-07,1.45E-07,1.58E-07,,,/,/,,,,,,,,,0.024,,,,,,,,,,,,,,,否,无机非金属,介电, BaTiO3,Ba/Ti/O,球型,100,各向异性,0.1,,阿拉丁试剂有限公司（中国）,/,,,,,,,,,,,,,,,,,,,,,,,,,,,,,,,,,,,,,,,,,,,,,,,,,,,,,
291,55,202103,MACROMOLECULAR MATERIALS AND ENGINEERING,10.1002/mame.202100046,PDMS(Sylgard184)预聚物及其固化剂由道康宁有限公司（美国）提供。,,,,——BP/MP/PDMS-2——PDA预聚物和PDMS预聚物进行混合。然后在剧烈搅拌下，以预聚合物与混合物的重量比为1:10，加入PDMS预聚合物固化剂。然后将溶剂在80°C下彻底真空真空24小时。最终，将混合物转移到模具中，在100°C和6MPa下硫化30min.获得最终的BT/MWCNT/PDMS或BT-PDA/MWCNT-PDA/PDMS纳米复合材料。,3.06455,3.06455,3.06455,3.06455,3.06455,3.06455,,0.023,0.00632,0.00214,0.00166,0.00153,0.00121,,18.4,7.56E-09,2.18E-08,5.12E-08,1.43E-07,2.79E-07,0.000000562,,1.176,无机非金属,导体,C,C,球型,50,各向异性,0.01,,中科时代纳米股份有限公司,/,,,,,,,,,,,,,,,,,,,,,,利用聚多巴胺(PDA)原位封装钛酸钡(BT)和多壁碳纳米管(MWCNT)，制备核壳结构填料，然后与PDMS溶液混合，在100°C和6MPa下硫化29min。获得最终的BT/MWCNT/PDMS或BT-PDA/MWCNT-PDA/PDMS纳米复合材料。然后用交联剂硫化。,2,3.65537,3.65537,3.65537,3.65537,3.65537,3.65537,,0.722,0.0135,0.0112,0.00752,0.0047,0.00375,0.0274,,1.85E-10,4.51E-09,1.65E-08,2.02E-07,0.000000995,0.00001145,,,17.4,17.4,,,,,,,,,0.044,,,,,,,,,,,,,,,否,无机非金属,介电, BaTiO3,Ba/Ti/O,球型,100,各向异性,0.1,,阿拉丁试剂有限公司（中国）,/,,,,,,,,,,,,,,,,,,,,,,,,,,,,,,,,,,,,,,,,,,,,,,,,,,,,,
292,55,202103,MACROMOLECULAR MATERIALS AND ENGINEERING,10.1002/mame.202100046,PDMS(Sylgard184)预聚物及其固化剂由道康宁有限公司（美国）提供。,,,,——BP/MP/PDMS-3——PDA预聚物和PDMS预聚物进行混合。然后在剧烈搅拌下，以预聚合物与混合物的重量比为1:10，加入PDMS预聚合物固化剂。然后将溶剂在80°C下彻底真空真空24小时。最终，将混合物转移到模具中，在100°C和6MPa下硫化31min.获得最终的BT/MWCNT/PDMS或BT-PDA/MWCNT-PDA/PDMS纳米复合材料。,3.06455,3.06455,3.06455,3.06455,3.06455,3.06455,,0.023,0.00632,0.00214,0.00166,0.00153,0.00121,,18.4,7.56E-09,2.18E-08,5.12E-08,1.43E-07,2.79E-07,0.000000562,,1.176,无机非金属,导体,C,C,球型,50,各向异性,0.01,,中科时代纳米股份有限公司,/,,,,,,,,,,,,,,,,,,,,,,利用聚多巴胺(PDA)原位封装钛酸钡(BT)和多壁碳纳米管(MWCNT)，制备核壳结构填料，然后与PDMS溶液混合，在100°C和6MPa下硫化30min。获得最终的BT/MWCNT/PDMS或BT-PDA/MWCNT-PDA/PDMS纳米复合材料。然后用交联剂硫化。,2,3.94158,3.94158,3.94158,3.94158,3.94158,3.94158,,0.58,0.0142,0.0132,0.00754,0.00562,0.00395,0.00246,,1.54E-09,9.56E-09,3.54E-08,1.38E-07,0.000000965,1.25E-07,,,14.3,14.3,,,,,,,,,0.058,,,,,,,,,,,,,,,否,无机非金属,介电, BaTiO3,Ba/Ti/O,球型,100,各向异性,0.1,,阿拉丁试剂有限公司（中国）,/,,,,,,,,,,,,,,,,,,,,,,,,,,,,,,,,,,,,,,,,,,,,,,,,,,,,,
293,55,202103,MACROMOLECULAR MATERIALS AND ENGINEERING,10.1002/mame.202100046,PDMS(Sylgard184)预聚物及其固化剂由道康宁有限公司（美国）提供。,,,,——BP/MP/PDMS-4——PDA预聚物和PDMS预聚物进行混合。然后在剧烈搅拌下，以预聚合物与混合物的重量比为1:10，加入PDMS预聚合物固化剂。然后将溶剂在80°C下彻底真空真空24小时。最终，将混合物转移到模具中，在100°C和6MPa下硫化32min.获得最终的BT/MWCNT/PDMS或BT-PDA/MWCNT-PDA/PDMS纳米复合材料。,3.06455,3.06455,3.06455,3.06455,3.06455,3.06455,,0.023,0.00632,0.00214,0.00166,0.00153,0.00121,,18.4,7.56E-09,2.18E-08,5.12E-08,1.43E-07,2.79E-07,0.000000562,,1.176,无机非金属,导体,C,C,球型,50,各向异性,0.01,,中科时代纳米股份有限公司,/,,,,,,,,,,,,,,,,,,,,,,利用聚多巴胺(PDA)原位封装钛酸钡(BT)和多壁碳纳米管(MWCNT)，制备核壳结构填料，然后与PDMS溶液混合，在100°C和6MPa下硫化31min。获得最终的BT/MWCNT/PDMS或BT-PDA/MWCNT-PDA/PDMS纳米复合材料。然后用交联剂硫化。,2,4.16451,4.16451,4.16451,4.16451,4.16451,4.16451,,0.23,0.0139,0.0124,0.00695,0.00519,0.00354,0.00231,,1.78E-10,4.65E-09,1.24E-08,1.26E-07,0.000000957,0.00001254,,,14.1,14.1,,,,,,,,,0.064,,,,,,,,,,,,,,,否,无机非金属,介电, BaTiO3,Ba/Ti/O,球型,100,各向异性,0.1,,阿拉丁试剂有限公司（中国）,/,,,,,,,,,,,,,,,,,,,,,,,,,,,,,,,,,,,,,,,,,,,,,,,,,,,,,
294,55,202103,MACROMOLECULAR MATERIALS AND ENGINEERING,10.1002/mame.202100046,PDMS(Sylgard184)预聚物及其固化剂由道康宁有限公司（美国）提供。,,,,——BP/MP/PDMS-5——PDA预聚物和PDMS预聚物进行混合。然后在剧烈搅拌下，以预聚合物与混合物的重量比为1:10，加入PDMS预聚合物固化剂。然后将溶剂在80°C下彻底真空真空24小时。最终，将混合物转移到模具中，在100°C和6MPa下硫化33min.获得最终的BT/MWCNT/PDMS或BT-PDA/MWCNT-PDA/PDMS纳米复合材料。,3.06455,3.06455,3.06455,3.06455,3.06455,3.06455,,0.023,0.00632,0.00214,0.00166,0.00153,0.00121,,18.4,7.56E-09,2.18E-08,5.12E-08,1.43E-07,2.79E-07,0.000000562,,1.176,无机非金属,导体,C,C,球型,50,各向异性,0.01,,中科时代纳米股份有限公司,/,,,,,,,,,,,,,,,,,,,,,,利用聚多巴胺(PDA)原位封装钛酸钡(BT)和多壁碳纳米管(MWCNT)，制备核壳结构填料，然后与PDMS溶液混合，在100°C和6MPa下硫化32min。获得最终的BT/MWCNT/PDMS或BT-PDA/MWCNT-PDA/PDMS纳米复合材料。然后用交联剂硫化。,2,4.34658,4.34658,4.34658,4.34658,4.34658,4.34658,,0.325,0.0167,0.0154,0.00798,0.00626,0.00421,0.00372,,1.78E-10,4.41E-09,1.54E-08,1.95E-07,0.000000854,0.00001174,,,13.9,13.9,,,,,,,,,0.07,,,,,,,,,,,,,,,否,无机非金属,介电, BaTiO3,Ba/Ti/O,球型,100,各向异性,0.1,,阿拉丁试剂有限公司（中国）,/,,,,,,,,,,,,,,,,,,,,,,,,,,,,,,,,,,,,,,,,,,,,,,,,,,,,,
295,55,202103,MACROMOLECULAR MATERIALS AND ENGINEERING,10.1002/mame.202100046,PDMS(Sylgard184)预聚物及其固化剂由道康宁有限公司（美国）提供。,,,,——TiO2/PDMS——PDA预聚物和PDMS预聚物进行混合。然后在剧烈搅拌下，以预聚合物与混合物的重量比为1:10，加入PDMS预聚合物固化剂。然后将溶剂在80°C下彻底真空真空24小时。最终，将混合物转移到模具中，在100°C和6MPa下硫化34min.获得最终的BT/MWCNT/PDMS或BT-PDA/MWCNT-PDA/PDMS纳米复合材料。,3.06455,3.06455,3.06455,3.06455,3.06455,3.06455,,0.023,0.00632,0.00214,0.00166,0.00153,0.00121,,18.4,7.56E-09,2.18E-08,5.12E-08,1.43E-07,2.79E-07,0.000000562,,1.176,无机非金属,导体,C,C,球型,50,各向异性,0.01,,中科时代纳米股份有限公司,/,,,,,,,,,,,,,,,,,,,,,,利用聚多巴胺(PDA)原位封装钛酸钡(BT)和多壁碳纳米管(MWCNT)，制备核壳结构填料，然后与PDMS溶液混合，在100°C和6MPa下硫化32min。获得最终的BT/MWCNT/PDMS或BT-PDA/MWCNT-PDA/PDMS纳米复合材料。然后用交联剂硫化。,2,4.8,4.8,4.8,4.8,4.8,4.8,,0.82,/,/,/,/,/,/,,/,/,/,/,/,/,,,58,58,,,,,,,,,0.08,,,,,,,,,,,,,,,否,无机非金属,介电, BaTiO3,Ba/Ti/O,球型,100,各向异性,0.1,,阿拉丁试剂有限公司（中国）,/,,,,,,,,,,,,,,,,,,,,,,,,,,,,,,,,,,,,,,,,,,,,,,,,,,,,,
296,56,202103,JOURNAL OF MATERIALS SCIENCE,10.1007/s10854-021-05575-5,乙丙二烯单体(EPDMJ-4045)，密度为0.9 g/cm3。由吉林石化公司提供,,,,——纯EPDM——,2.1,2.1,2.1,2.1,2.1,2.1,,0.025,0.015,0.005,0.01,0.02,0.03,,,,,,,,,,0.98,无机非金属,导体,C,C,不规则型,,各向同性,0,,石墨烯纳米片(GE)购自江苏洪洞科技有限公司。,采用等离子体增强化学气相沉积(PECVD)制备石墨烯片(GE),,,,,,,,,,,,,,,,,,,,,,采用等离子体增强化学气相沉积(PECVD)制备石墨烯片(GE)，提高乙烯丙烯二烯单体(EPDM)基弹性体的介电常数。,2,2.9,2.7,2.7,2.7,2.7,2.7,,1.04,,,,,,,,,,,,,,,1.36,,,,,,,,,,,,,,,,,,,,,,,,,,是,,,,,,,,,,,,,,,,,,,,,,,,,,,,,,,,,,,,,,,,,,,,,,,,,,,,,,,,,,,,,,,,
297,56,202103,JOURNAL OF MATERIALS SCIENCE,10.1007/s10854-021-05575-5,乙丙二烯单体(EPDMJ-4045)，密度为0.9 g/cm3。由吉林石化公司提供,,,,——EPDM/GE-0.05%——,2.1,2.1,2.1,2.1,2.1,2.1,,0.025,0.015,0.005,0.01,0.02,0.03,,,,,,,,,,0.98,无机非金属,导体,C,C,不规则型,,各向同性,0.0005,,石墨烯纳米片(GE)购自江苏洪洞科技有限公司。,采用等离子体增强化学气相沉积(PECVD)制备石墨烯片(GE),,,,,,,,,,,,,,,,,,,,,,采用等离子体增强化学气相沉积(PECVD)制备石墨烯片(GE)，提高乙烯丙烯二烯单体(EPDM)基弹性体的介电常数。,2,3.5,3.1,3.1,3.1,3.1,3.1,,1.08,,,,,,,,,,,,,,,1.24,,,,,,,,,,,,,,,,,,,,,,,,,,是,,,,,,,,,,,,,,,,,,,,,,,,,,,,,,,,,,,,,,,,,,,,,,,,,,,,,,,,,,,,,,,,
298,56,202103,JOURNAL OF MATERIALS SCIENCE,10.1007/s10854-021-05575-5,乙丙二烯单体(EPDMJ-4045)，密度为0.9 g/cm3。由吉林石化公司提供,,,,——EPDM/GE-0.10%——,2.1,2.1,2.1,2.1,2.1,2.1,,0.025,0.015,0.005,0.01,0.02,0.03,,,,,,,,,,0.98,无机非金属,导体,C,C,不规则型,,各向同性,0.001,,石墨烯纳米片(GE)购自江苏洪洞科技有限公司。,采用等离子体增强化学气相沉积(PECVD)制备石墨烯片(GE),,,,,,,,,,,,,,,,,,,,,,采用等离子体增强化学气相沉积(PECVD)制备石墨烯片(GE)，提高乙烯丙烯二烯单体(EPDM)基弹性体的介电常数。,2,4.4,4.1,4.1,4.1,4.1,4.1,,1.11,,,,,,,,,,,,,,,1.19,,,,,,,,,,,,,,,,,,,,,,,,,,是,,,,,,,,,,,,,,,,,,,,,,,,,,,,,,,,,,,,,,,,,,,,,,,,,,,,,,,,,,,,,,,,
299,56,202103,JOURNAL OF MATERIALS SCIENCE,10.1007/s10854-021-05575-5,乙丙二烯单体(EPDMJ-4045)，密度为0.9 g/cm3。由吉林石化公司提供,,,,——EPDM/GE-0.30%——,2.1,2.1,2.1,2.1,2.1,2.1,,0.025,0.015,0.005,0.01,0.02,0.03,,,,,,,,,,0.98,无机非金属,导体,C,C,不规则型,,各向同性,0.003,,石墨烯纳米片(GE)购自江苏洪洞科技有限公司。,采用等离子体增强化学气相沉积(PECVD)制备石墨烯片(GE),,,,,,,,,,,,,,,,,,,,,,采用等离子体增强化学气相沉积(PECVD)制备石墨烯片(GE)，提高乙烯丙烯二烯单体(EPDM)基弹性体的介电常数。,2,5.5,5.2,5.2,5.2,5.2,5.2,,1.13,,,,,,,,,,,,,,,1.13,,,,,,,,,,,,,,,,,,,,,,,,,,是,,,,,,,,,,,,,,,,,,,,,,,,,,,,,,,,,,,,,,,,,,,,,,,,,,,,,,,,,,,,,,,,
300,56,202103,JOURNAL OF MATERIALS SCIENCE,10.1007/s10854-021-05575-5,乙丙二烯单体(EPDMJ-4045)，密度为0.9 g/cm3。由吉林石化公司提供,,,,——EPDM/GE-0.50%——,2.1,2.1,2.1,2.1,2.1,2.1,,0.025,0.015,0.005,0.01,0.02,0.03,,,,,,,,,,0.98,无机非金属,导体,C,C,不规则型,,各向同性,0.005,,石墨烯纳米片(GE)购自江苏洪洞科技有限公司。,采用等离子体增强化学气相沉积(PECVD)制备石墨烯片(GE),,,,,,,,,,,,,,,,,,,,,,采用等离子体增强化学气相沉积(PECVD)制备石墨烯片(GE)，提高乙烯丙烯二烯单体(EPDM)基弹性体的介电常数。,2,6.9,6.6,6.6,6.6,6.6,6.6,,1.16,,,,,,,,,,,,,,,10.8,,,,,,,,,,,,,,,,,,,,,,,,,,是,,,,,,,,,,,,,,,,,,,,,,,,,,,,,,,,,,,,,,,,,,,,,,,,,,,,,,,,,,,,,,,,
301,57,202103,MULTIDISCIPLINARY DIGITAL PUBLISHING INSTITUDE,10.339/polym13071075,PDMS(Sylgard184)预聚物及其固化剂由道康宁有限公司（美国）提供。,,,, ——纯PDMS——,3.3,3.3,3.3,3.3,3.3,3.3,,0.023,0.00632,0.00214,0.00166,0.00153,0.00121,,18.4,7.56E-09,2.18E-08,5.12E-08,1.43E-07,2.79E-07,0.000000562,,1.176,无机非金属,介电,CaCu3Ti4O12,Ti/Ca/Cu/O,球型,50,各向异性,0,,由湖南凯莱新材料有限公司（常德，中国）提供,/,,,,,,,,,,,,,,,,,,,,,,首先，将CCTO放在真空烤箱中，在恒定重量后取出。称重一定量的CCTO，用玛瑙砂浆研磨20 min，直到没有大颗粒。然后将溶液加入四氢呋喃中，密封，超声分散20 min。分散均匀后，将CCTO四氢呋喃溶液与Sylgard184硅橡胶的a、B组分以20：1的质量比混合，充分搅拌30 min得到均匀。将混合溶液倒入涂有白色凡士林脱模剂的预热自制铁模具中，在80◦C的烘箱中加热2小时。固化完成后，取出样品，获得CCTO/PDMS复合材料。,1,3.3,3.3,3.3,3.3,3.3,3.3,,1.176,,,,,,,,,,,,,,,,,,,,,,,,,,,,,,,,,,,,,,,,,是,,,,,,,,,,,,,,,,,,,,,,,,,,,,,,,,,,,,,,,,,,,,,,,,,,,,,,,,,,,,,,,,
302,57,202103,MULTIDISCIPLINARY DIGITAL PUBLISHING INSTITUDE,10.339/polym13071075,PDMS(Sylgard184)预聚物及其固化剂由道康宁有限公司（美国）提供。,,,, ——5wt%CCTO/PDMS——,3.3,3.3,3.3,3.3,3.3,3.3,,0.023,0.00632,0.00214,0.00166,0.00153,0.00121,,18.4,7.56E-09,2.18E-08,5.12E-08,1.43E-07,2.79E-07,0.000000562,,1.176,无机非金属,介电,CaCu3Ti4O12,Ti/Ca/Cu/O,球型,50,各向异性,0.05,,由湖南凯莱新材料有限公司（常德，中国）提供,/,,,,,,,,,,,,,,,,,,,,,,首先，将CCTO放在真空烤箱中，在恒定重量后取出。称重一定量的CCTO，用玛瑙砂浆研磨20 min，直到没有大颗粒。然后将溶液加入四氢呋喃中，密封，超声分散20 min。分散均匀后，将CCTO四氢呋喃溶液与Sylgard184硅橡胶的a、B组分以20：1的质量比混合，充分搅拌30 min得到均匀。将混合溶液倒入涂有白色凡士林脱模剂的预热自制铁模具中，在80◦C的烘箱中加热2小时。固化完成后，取出样品，获得CCTO/PDMS复合材料。,1,3.4,3.4,3.4,3.4,3.4,3.4,,0.82,0.032,0.013,0.01,0.008,0.005,0.005,,,,,,,,,,,,,,,,,,,,,,,,,,,,,,,,,,,是,,,,,,,,,,,,,,,,,,,,,,,,,,,,,,,,,,,,,,,,,,,,,,,,,,,,,,,,,,,,,,,,
303,57,202103,MULTIDISCIPLINARY DIGITAL PUBLISHING INSTITUDE,10.339/polym13071075,PDMS(Sylgard184)预聚物及其固化剂由道康宁有限公司（美国）提供。,,,, ——10wt%CCTO/PDMS——,3.3,3.3,3.3,3.3,3.3,3.3,,0.023,0.00632,0.00214,0.00166,0.00153,0.00121,,18.4,7.56E-09,2.18E-08,5.12E-08,1.43E-07,2.79E-07,0.000000562,,1.176,无机非金属,介电,CaCu3Ti4O12,Ti/Ca/Cu/O,球型,50,各向异性,0.1,,由湖南凯莱新材料有限公司（常德，中国）提供,/,,,,,,,,,,,,,,,,,,,,,,首先，将CCTO放在真空烤箱中，在恒定重量后取出。称重一定量的CCTO，用玛瑙砂浆研磨20 min，直到没有大颗粒。然后将溶液加入四氢呋喃中，密封，超声分散20 min。分散均匀后，将CCTO四氢呋喃溶液与Sylgard184硅橡胶的a、B组分以20：1的质量比混合，充分搅拌30 min得到均匀。将混合溶液倒入涂有白色凡士林脱模剂的预热自制铁模具中，在80◦C的烘箱中加热2小时。固化完成后，取出样品，获得CCTO/PDMS复合材料。,1,3.76,3.76,3.76,3.76,3.76,3.76,,1.19,0.047,0.025,0.018,0.01,0.007,0.007,,,,,,,,,,,,,,,,,,,,,,,,,,,,,,,,,,,是,,,,,,,,,,,,,,,,,,,,,,,,,,,,,,,,,,,,,,,,,,,,,,,,,,,,,,,,,,,,,,,,
304,57,202103,MULTIDISCIPLINARY DIGITAL PUBLISHING INSTITUDE,10.339/polym13071075,PDMS(Sylgard184)预聚物及其固化剂由道康宁有限公司（美国）提供。,,,,——15wt%CCTO/PDMS——,3.3,3.3,3.3,3.3,3.3,3.3,,0.023,0.00632,0.00214,0.00166,0.00153,0.00121,,18.4,7.56E-09,2.18E-08,5.12E-08,1.43E-07,2.79E-07,0.000000562,,1.176,无机非金属,介电,CaCu3Ti4O12,Ti/Ca/Cu/O,球型,50,各向异性,0.15,,由湖南凯莱新材料有限公司（常德，中国）提供,/,,,,,,,,,,,,,,,,,,,,,,首先，将CCTO放在真空烤箱中，在恒定重量后取出。称重一定量的CCTO，用玛瑙砂浆研磨20 min，直到没有大颗粒。然后将溶液加入四氢呋喃中，密封，超声分散20 min。分散均匀后，将CCTO四氢呋喃溶液与Sylgard184硅橡胶的a、B组分以20：1的质量比混合，充分搅拌30 min得到均匀。将混合溶液倒入涂有白色凡士林脱模剂的预热自制铁模具中，在80◦C的烘箱中加热2小时。固化完成后，取出样品，获得CCTO/PDMS复合材料。,1,4.32,4.09,3.71,3.35,3.35,3.35,,0.19,0.023,0.008,0.007,0.005,0.003,0.003,,,,,,,,,,,,,,,,,,,,,,,,,,,,,,,,,,,是,,,,,,,,,,,,,,,,,,,,,,,,,,,,,,,,,,,,,,,,,,,,,,,,,,,,,,,,,,,,,,,,
305,57,202103,MULTIDISCIPLINARY DIGITAL PUBLISHING INSTITUDE,10.339/polym13071075,PDMS(Sylgard184)预聚物及其固化剂由道康宁有限公司（美国）提供。,,,,——20wt%CCTO/PDMS——,3.3,3.3,3.3,3.3,3.3,3.3,,0.023,0.00632,0.00214,0.00166,0.00153,0.00121,,18.4,7.56E-09,2.18E-08,5.12E-08,1.43E-07,2.79E-07,0.000000562,,1.176,无机非金属,介电,CaCu3Ti4O12,Ti/Ca/Cu/O,球型,50,各向异性,0.2,,由湖南凯莱新材料有限公司（常德，中国）提供,/,,,,,,,,,,,,,,,,,,,,,,首先，将CCTO放在真空烤箱中，在恒定重量后取出。称重一定量的CCTO，用玛瑙砂浆研磨20 min，直到没有大颗粒。然后将溶液加入四氢呋喃中，密封，超声分散20 min。分散均匀后，将CCTO四氢呋喃溶液与Sylgard184硅橡胶的a、B组分以20：1的质量比混合，充分搅拌30 min得到均匀。将混合溶液倒入涂有白色凡士林脱模剂的预热自制铁模具中，在80◦C的烘箱中加热2小时。固化完成后，取出样品，获得CCTO/PDMS复合材料。,1,5.41,5.21,4.32,3.5,3.5,3.5,,0.39,0.038,0.014,0.011,0.008,0.006,0.005,,,,,,,,,,,,,,,,,,,,,,,,,,,,,,,,,,,是,,,,,,,,,,,,,,,,,,,,,,,,,,,,,,,,,,,,,,,,,,,,,,,,,,,,,,,,,,,,,,,,
306,58,202106,MULTIDISCIPLINARY DIGITAL PUBLISHING INSTITUDE,10.3390/act10070137,PDMS(Sylgard184)预聚物及其固化剂由道康宁有限公司（美国）提供。,,,,——2% BaTiO3（0.42 µm）——PDA预聚物和PDMS预聚物进行混合。然后，在剧烈搅拌下，以预聚合物与混合物的重量比为1：15，加入PDMS预聚合物固化剂。然后将溶剂在80°C下彻底真空真空24小时,2.82,2.82,2.82,2.82,2.82,2.82,,0.025,0.00754,0.00245,0.00188,0.00145,0.00124,,18.4,7.56E-09,2.18E-08,5.12E-08,1.43E-07,2.79E-07,0.000000562,,0.984,无机非金属,介电,BaTiO3,Ba/Ti/O,球型,75,各向异性,0.02,,由斯坦福先进材料公司提供,/,,,,,,,12000,,,,,,,,,,,,,,,3种填料分别制备了7种颗粒负荷分别为2、5、10、15、20、30和40%的复合膜。将粒子混合并在SymankyARM-310中分散在Sylgard184(A部分)的橡胶底座中，以2000转/分的速度持续10 min。然后，将Sylgard固化剂(B部分)与A（聚合物基体）部分加入15：1(A：B),2,3.14,2.91,2.78,2.65,2.54,2.34,,1.18,,,,,,,,,,,,,,,1.72,90,90,,,,,,,,,,,,,,,,,,,,,,,,是,,,,,,,,,,,,,,,,,,,,,,,,,,,,,,,,,,,,,,,,,,,,,,,,,,,,,,,,,,,,,,,,
307,58,202106,MULTIDISCIPLINARY DIGITAL PUBLISHING INSTITUDE,10.3390/act10070137,PDMS(Sylgard184)预聚物及其固化剂由道康宁有限公司（美国）提供。,,,,——2% BaTiO3（0.42 µm）——PDA预聚物和PDMS预聚物进行混合。然后，在剧烈搅拌下，以预聚合物与混合物的重量比为1：15，加入PDMS预聚合物固化剂。然后将溶剂在80°C下彻底真空真空24小时,2.82,2.82,2.82,2.82,2.82,2.82,,0.025,0.00754,0.00245,0.00188,0.00145,0.00124,,18.4,7.56E-09,2.18E-08,5.12E-08,1.43E-07,2.79E-07,0.000000562,,0.984,无机非金属,介电,BaTiO3,Ba/Ti/O,球型,75,各向异性,0.05,,由斯坦福先进材料公司提供,/,,,,,,,12000,,,,,,,,,,,,,,,3种填料分别制备了7种颗粒负荷分别为2、5、10、15、20、30和40%的复合膜。将粒子混合并在SymankyARM-310中分散在Sylgard184(A部分)的橡胶底座中，以2000转/分的速度持续10 min。然后，将Sylgard固化剂(B部分)与A（聚合物基体）部分加入15：1(A：B),2,3.21,3.03,2.85,2.78,2.67,2.57,,1.04,,,,,,,,,,,,,,,156,89.4,89.4,,,,,,,,,,,,,,,,,,,,,,,,是,,,,,,,,,,,,,,,,,,,,,,,,,,,,,,,,,,,,,,,,,,,,,,,,,,,,,,,,,,,,,,,,
308,58,202106,MULTIDISCIPLINARY DIGITAL PUBLISHING INSTITUDE,10.3390/act10070137,PDMS(Sylgard184)预聚物及其固化剂由道康宁有限公司（美国）提供。,,,,——2% BaTiO3（0.42 µm）——PDA预聚物和PDMS预聚物进行混合。然后，在剧烈搅拌下，以预聚合物与混合物的重量比为1：15，加入PDMS预聚合物固化剂。然后将溶剂在80°C下彻底真空真空24小时,2.82,2.82,2.82,2.82,2.82,2.82,,0.025,0.00754,0.00245,0.00188,0.00145,0.00124,,18.4,7.56E-09,2.18E-08,5.12E-08,1.43E-07,2.79E-07,0.000000562,,0.984,无机非金属,介电,BaTiO3,Ba/Ti/O,球型,75,各向异性,0.1,,由斯坦福先进材料公司提供,/,,,,,,,12000,,,,,,,,,,,,,,,3种填料分别制备了7种颗粒负荷分别为2、5、10、15、20、30和40%的复合膜。将粒子混合并在SymankyARM-310中分散在Sylgard184(A部分)的橡胶底座中，以2000转/分的速度持续10 min。然后，将Sylgard固化剂(B部分)与A（聚合物基体）部分加入15：1(A：B),2,3.45,3.29,3.12,3.02,2.97,2.87,,0.999,,,,,,,,,,,,,,,1.47,87.8,87.8,,,,,,,,,,,,,,,,,,,,,,,,是,,,,,,,,,,,,,,,,,,,,,,,,,,,,,,,,,,,,,,,,,,,,,,,,,,,,,,,,,,,,,,,,
309,58,202106,MULTIDISCIPLINARY DIGITAL PUBLISHING INSTITUDE,10.3390/act10070137,PDMS(Sylgard184)预聚物及其固化剂由道康宁有限公司（美国）提供。,,,,——2% BaTiO3（0.42 µm）——PDA预聚物和PDMS预聚物进行混合。然后，在剧烈搅拌下，以预聚合物与混合物的重量比为1：15，加入PDMS预聚合物固化剂。然后将溶剂在80°C下彻底真空真空24小时,2.82,2.82,2.82,2.82,2.82,2.82,,0.025,0.00754,0.00245,0.00188,0.00145,0.00124,,18.4,7.56E-09,2.18E-08,5.12E-08,1.43E-07,2.79E-07,0.000000562,,0.984,无机非金属,介电,BaTiO3,Ba/Ti/O,球型,75,各向异性,0.15,,由斯坦福先进材料公司提供,/,,,,,,,12000,,,,,,,,,,,,,,,3种填料分别制备了7种颗粒负荷分别为2、5、10、15、20、30和40%的复合膜。将粒子混合并在SymankyARM-310中分散在Sylgard184(A部分)的橡胶底座中，以2000转/分的速度持续10 min。然后，将Sylgard固化剂(B部分)与A（聚合物基体）部分加入15：1(A：B),2,3.47,3.36,3.24,3.14,3.01,2.87,,1.06,,,,,,,,,,,,,,,1.39,85.7,85.7,,,,,,,,,,,,,,,,,,,,,,,,是,,,,,,,,,,,,,,,,,,,,,,,,,,,,,,,,,,,,,,,,,,,,,,,,,,,,,,,,,,,,,,,,
310,58,202106,MULTIDISCIPLINARY DIGITAL PUBLISHING INSTITUDE,10.3390/act10070137,PDMS(Sylgard184)预聚物及其固化剂由道康宁有限公司（美国）提供。,,,,——2% BaTiO3（0.42 µm）——PDA预聚物和PDMS预聚物进行混合。然后，在剧烈搅拌下，以预聚合物与混合物的重量比为1：15，加入PDMS预聚合物固化剂。然后将溶剂在80°C下彻底真空真空24小时,2.82,2.82,2.82,2.82,2.82,2.82,,0.025,0.00754,0.00245,0.00188,0.00145,0.00124,,18.4,7.56E-09,2.18E-08,5.12E-08,1.43E-07,2.79E-07,0.000000562,,0.984,无机非金属,介电,BaTiO3,Ba/Ti/O,球型,75,各向异性,0.2,,由斯坦福先进材料公司提供,/,,,,,,,12000,,,,,,,,,,,,,,,3种填料分别制备了7种颗粒负荷分别为2、5、10、15、20、30和40%的复合膜。将粒子混合并在SymankyARM-310中分散在Sylgard184(A部分)的橡胶底座中，以2000转/分的速度持续10 min。然后，将Sylgard固化剂(B部分)与A（聚合物基体）部分加入15：1(A：B),2,3.87,3.61,3.45,3.31,3.19,3.02,,1.06,,,,,,,,,,,,,,,1.33,84.9,84.9,,,,,,,,,,,,,,,,,,,,,,,,是,,,,,,,,,,,,,,,,,,,,,,,,,,,,,,,,,,,,,,,,,,,,,,,,,,,,,,,,,,,,,,,,
311,58,202106,MULTIDISCIPLINARY DIGITAL PUBLISHING INSTITUDE,10.3390/act10070137,PDMS(Sylgard184)预聚物及其固化剂由道康宁有限公司（美国）提供。,,,,——2% BaTiO3（0.42 µm）——PDA预聚物和PDMS预聚物进行混合。然后，在剧烈搅拌下，以预聚合物与混合物的重量比为1：15，加入PDMS预聚合物固化剂。然后将溶剂在80°C下彻底真空真空24小时,2.82,2.82,2.82,2.82,2.82,2.82,,0.025,0.00754,0.00245,0.00188,0.00145,0.00124,,18.4,7.56E-09,2.18E-08,5.12E-08,1.43E-07,2.79E-07,0.000000562,,0.984,无机非金属,介电,BaTiO3,Ba/Ti/O,球型,75,各向异性,0.3,,由斯坦福先进材料公司提供,/,,,,,,,12000,,,,,,,,,,,,,,,3种填料分别制备了7种颗粒负荷分别为2、5、10、15、20、30和40%的复合膜。将粒子混合并在SymankyARM-310中分散在Sylgard184(A部分)的橡胶底座中，以2000转/分的速度持续10 min。然后，将Sylgard固化剂(B部分)与A（聚合物基体）部分加入15：1(A：B),2,4.78,4.49,4.34,4.25,4.14,3.98,,1.32,,,,,,,,,,,,,,,1.34,80.7,80.7,,,,,,,,,,,,,,,,,,,,,,,,是,,,,,,,,,,,,,,,,,,,,,,,,,,,,,,,,,,,,,,,,,,,,,,,,,,,,,,,,,,,,,,,,
312,58,202106,MULTIDISCIPLINARY DIGITAL PUBLISHING INSTITUDE,10.3390/act10070137,PDMS(Sylgard184)预聚物及其固化剂由道康宁有限公司（美国）提供。,,,,——2% BaTiO3（0.42 µm）——PDA预聚物和PDMS预聚物进行混合。然后，在剧烈搅拌下，以预聚合物与混合物的重量比为1：15，加入PDMS预聚合物固化剂。然后将溶剂在80°C下彻底真空真空24小时,2.82,2.82,2.82,2.82,2.82,2.82,,0.025,0.00754,0.00245,0.00188,0.00145,0.00124,,18.4,7.56E-09,2.18E-08,5.12E-08,1.43E-07,2.79E-07,0.000000562,,0.984,无机非金属,介电,BaTiO3,Ba/Ti/O,球型,75,各向异性,0.4,,由斯坦福先进材料公司提供,/,,,,,,,12000,,,,,,,,,,,,,,,3种填料分别制备了7种颗粒负荷分别为2、5、10、15、20、30和40%的复合膜。将粒子混合并在SymankyARM-310中分散在Sylgard184(A部分)的橡胶底座中，以2000转/分的速度持续10 min。然后，将Sylgard固化剂(B部分)与A（聚合物基体）部分加入15：1(A：B),2,5.41,5.07,4.88,4.78,4.65,4.42,,1.43,,,,,,,,,,,,,,,1.25,72.4,72.4,,,,,,,,,,,,,,,,,,,,,,,,是,,,,,,,,,,,,,,,,,,,,,,,,,,,,,,,,,,,,,,,,,,,,,,,,,,,,,,,,,,,,,,,,
313,58,202106,MULTIDISCIPLINARY DIGITAL PUBLISHING INSTITUDE,10.3390/act10070137,PDMS(Sylgard184)预聚物及其固化剂由道康宁有限公司（美国）提供。,,,,——2% BaTiO3（0.42 µm）——PDA预聚物和PDMS预聚物进行混合。然后，在剧烈搅拌下，以预聚合物与混合物的重量比为1：15，加入PDMS预聚合物固化剂。然后将溶剂在80°C下彻底真空真空24小时,2.82,2.82,2.82,2.82,2.82,2.82,,0.025,0.00754,0.00245,0.00188,0.00145,0.00124,,18.4,7.56E-09,2.18E-08,5.12E-08,1.43E-07,2.79E-07,0.000000562,,0.984,无机非金属,介电,CaCu3Ti4O12,Ti/Ca/Cu/O,球型,75,各向异性,0.02,,由斯坦福先进材料公司提供,/,,,,,,,,,,,,,,,,,,,,,,3种填料分别制备了7种颗粒负荷分别为2、5、10、15、20、30和40%的复合膜。将粒子混合并在SymankyARM-310中分散在Sylgard184(A部分)的橡胶底座中，以2000转/分的速度持续10 min。然后，将Sylgard固化剂(B部分)与A（聚合物基体）部分加入15：1(A：B),2,3.21,2.95,2.85,2.73,2.65,2.54,,1.06,,,,,,,,,,,,,,,,,,,,,,,,,,,,,,,,,,,,,,,,,是,,,,,,,,,,,,,,,,,,,,,,,,,,,,,,,,,,,,,,,,,,,,,,,,,,,,,,,,,,,,,,,,
314,58,202106,MULTIDISCIPLINARY DIGITAL PUBLISHING INSTITUDE,10.3390/act10070137,PDMS(Sylgard184)预聚物及其固化剂由道康宁有限公司（美国）提供。,,,,——2% BaTiO3（0.42 µm）——PDA预聚物和PDMS预聚物进行混合。然后，在剧烈搅拌下，以预聚合物与混合物的重量比为1：15，加入PDMS预聚合物固化剂。然后将溶剂在80°C下彻底真空真空24小时,2.82,2.82,2.82,2.82,2.82,2.82,,0.025,0.00754,0.00245,0.00188,0.00145,0.00124,,18.4,7.56E-09,2.18E-08,5.12E-08,1.43E-07,2.79E-07,0.000000562,,0.984,无机非金属,介电,CaCu3Ti4O12,Ti/Ca/Cu/O,球型,75,各向异性,0.05,,由斯坦福先进材料公司提供,/,,,,,,,,,,,,,,,,,,,,,,3种填料分别制备了7种颗粒负荷分别为2、5、10、15、20、30和40%的复合膜。将粒子混合并在SymankyARM-310中分散在Sylgard184(A部分)的橡胶底座中，以2000转/分的速度持续10 min。然后，将Sylgard固化剂(B部分)与A（聚合物基体）部分加入15：1(A：B),2,2.99,2.89,2.78,2.67,2.59,2.47,,1.06,,,,,,,,,,,,,,,,,,,,,,,,,,,,,,,,,,,,,,,,,是,,,,,,,,,,,,,,,,,,,,,,,,,,,,,,,,,,,,,,,,,,,,,,,,,,,,,,,,,,,,,,,,
315,58,202106,MULTIDISCIPLINARY DIGITAL PUBLISHING INSTITUDE,10.3390/act10070137,PDMS(Sylgard184)预聚物及其固化剂由道康宁有限公司（美国）提供。,,,,——2% BaTiO3（0.42 µm）——PDA预聚物和PDMS预聚物进行混合。然后，在剧烈搅拌下，以预聚合物与混合物的重量比为1：15，加入PDMS预聚合物固化剂。然后将溶剂在80°C下彻底真空真空24小时,2.82,2.82,2.82,2.82,2.82,2.82,,0.025,0.00754,0.00245,0.00188,0.00145,0.00124,,18.4,7.56E-09,2.18E-08,5.12E-08,1.43E-07,2.79E-07,0.000000562,,0.984,无机非金属,介电,CaCu3Ti4O12,Ti/Ca/Cu/O,球型,75,各向异性,0.1,,由斯坦福先进材料公司提供,/,,,,,,,,,,,,,,,,,,,,,,3种填料分别制备了7种颗粒负荷分别为2、5、10、15、20、30和40%的复合膜。将粒子混合并在SymankyARM-310中分散在Sylgard184(A部分)的橡胶底座中，以2000转/分的速度持续10 min。然后，将Sylgard固化剂(B部分)与A（聚合物基体）部分加入15：1(A：B),2,3.34,3.2,3.3,3.4,3.5,3.6,,1.09,,,,,,,,,,,,,,,,,,,,,,,,,,,,,,,,,,,,,,,,,是,,,,,,,,,,,,,,,,,,,,,,,,,,,,,,,,,,,,,,,,,,,,,,,,,,,,,,,,,,,,,,,,
316,58,202106,MULTIDISCIPLINARY DIGITAL PUBLISHING INSTITUDE,10.3390/act10070137,PDMS(Sylgard184)预聚物及其固化剂由道康宁有限公司（美国）提供。,,,,——2% BaTiO3（0.42 µm）——PDA预聚物和PDMS预聚物进行混合。然后，在剧烈搅拌下，以预聚合物与混合物的重量比为1：15，加入PDMS预聚合物固化剂。然后将溶剂在80°C下彻底真空真空24小时,2.82,2.82,2.82,2.82,2.82,2.82,,0.025,0.00754,0.00245,0.00188,0.00145,0.00124,,18.4,7.56E-09,2.18E-08,5.12E-08,1.43E-07,2.79E-07,0.000000562,,0.984,无机非金属,介电,CaCu3Ti4O12,Ti/Ca/Cu/O,球型,75,各向异性,0.15,,由斯坦福先进材料公司提供,/,,,,,,,,,,,,,,,,,,,,,,3种填料分别制备了7种颗粒负荷分别为2、5、10、15、20、30和40%的复合膜。将粒子混合并在SymankyARM-310中分散在Sylgard184(A部分)的橡胶底座中，以2000转/分的速度持续10 min。然后，将Sylgard固化剂(B部分)与A（聚合物基体）部分加入15：1(A：B),2,3.34,3.29,3.3,3.31,3.32,3.33,,1.16,,,,,,,,,,,,,,,,,,,,,,,,,,,,,,,,,,,,,,,,,是,,,,,,,,,,,,,,,,,,,,,,,,,,,,,,,,,,,,,,,,,,,,,,,,,,,,,,,,,,,,,,,,
317,58,202106,MULTIDISCIPLINARY DIGITAL PUBLISHING INSTITUDE,10.3390/act10070137,PDMS(Sylgard184)预聚物及其固化剂由道康宁有限公司（美国）提供。,,,,——2% BaTiO3（0.42 µm）——PDA预聚物和PDMS预聚物进行混合。然后，在剧烈搅拌下，以预聚合物与混合物的重量比为1：15，加入PDMS预聚合物固化剂。然后将溶剂在80°C下彻底真空真空24小时,2.82,2.82,2.82,2.82,2.82,2.82,,0.025,0.00754,0.00245,0.00188,0.00145,0.00124,,18.4,7.56E-09,2.18E-08,5.12E-08,1.43E-07,2.79E-07,0.000000562,,0.984,无机非金属,介电,CaCu3Ti4O12,Ti/Ca/Cu/O,球型,75,各向异性,0.2,,由斯坦福先进材料公司提供,/,,,,,,,,,,,,,,,,,,,,,,3种填料分别制备了7种颗粒负荷分别为2、5、10、15、20、30和40%的复合膜。将粒子混合并在SymankyARM-310中分散在Sylgard184(A部分)的橡胶底座中，以2000转/分的速度持续10 min。然后，将Sylgard固化剂(B部分)与A（聚合物基体）部分加入15：1(A：B),2,3.54,3.49,3.5,3.51,3.52,3.53,,1.18,,,,,,,,,,,,,,,,,,,,,,,,,,,,,,,,,,,,,,,,,是,,,,,,,,,,,,,,,,,,,,,,,,,,,,,,,,,,,,,,,,,,,,,,,,,,,,,,,,,,,,,,,,
318,58,202106,MULTIDISCIPLINARY DIGITAL PUBLISHING INSTITUDE,10.3390/act10070137,PDMS(Sylgard184)预聚物及其固化剂由道康宁有限公司（美国）提供。,,,,——2% BaTiO3（0.42 µm）——PDA预聚物和PDMS预聚物进行混合。然后，在剧烈搅拌下，以预聚合物与混合物的重量比为1：15，加入PDMS预聚合物固化剂。然后将溶剂在80°C下彻底真空真空24小时,2.82,2.82,2.82,2.82,2.82,2.82,,0.025,0.00754,0.00245,0.00188,0.00145,0.00124,,18.4,7.56E-09,2.18E-08,5.12E-08,1.43E-07,2.79E-07,0.000000562,,0.984,无机非金属,介电,CaCu3Ti4O12,Ti/Ca/Cu/O,球型,75,各向异性,0.3,,由斯坦福先进材料公司提供,/,,,,,,,,,,,,,,,,,,,,,,3种填料分别制备了7种颗粒负荷分别为2、5、10、15、20、30和40%的复合膜。将粒子混合并在SymankyARM-310中分散在Sylgard184(A部分)的橡胶底座中，以2000转/分的速度持续10 min。然后，将Sylgard固化剂(B部分)与A（聚合物基体）部分加入15：1(A：B),2,4.23,3.94,3.85,3.75,3.65,3.52,,1.58,,,,,,,,,,,,,,,,,,,,,,,,,,,,,,,,,,,,,,,,,是,,,,,,,,,,,,,,,,,,,,,,,,,,,,,,,,,,,,,,,,,,,,,,,,,,,,,,,,,,,,,,,,
319,58,202106,MULTIDISCIPLINARY DIGITAL PUBLISHING INSTITUDE,10.3390/act10070137,PDMS(Sylgard184)预聚物及其固化剂由道康宁有限公司（美国）提供。,,,,——2% BaTiO3（0.42 µm）——PDA预聚物和PDMS预聚物进行混合。然后，在剧烈搅拌下，以预聚合物与混合物的重量比为1：15，加入PDMS预聚合物固化剂。然后将溶剂在80°C下彻底真空真空24小时,2.82,2.82,2.82,2.82,2.82,2.82,,0.025,0.00754,0.00245,0.00188,0.00145,0.00124,,18.4,7.56E-09,2.18E-08,5.12E-08,1.43E-07,2.79E-07,0.000000562,,0.984,无机非金属,介电,CaCu3Ti4O12,Ti/Ca/Cu/O,球型,75,各向异性,0.4,,由斯坦福先进材料公司提供,/,,,,,,,,,,,,,,,,,,,,,,3种填料分别制备了7种颗粒负荷分别为2、5、10、15、20、30和40%的复合膜。将粒子混合并在SymankyARM-310中分散在Sylgard184(A部分)的橡胶底座中，以2000转/分的速度持续10 min。然后，将Sylgard固化剂(B部分)与A（聚合物基体）部分加入15：1(A：B),2,4.75,4.52,4.45,4.35,4.25,4.14,,1.49,,,,,,,,,,,,,,,,,,,,,,,,,,,,,,,,,,,,,,,,,是,,,,,,,,,,,,,,,,,,,,,,,,,,,,,,,,,,,,,,,,,,,,,,,,,,,,,,,,,,,,,,,,
320,58,202106,MULTIDISCIPLINARY DIGITAL PUBLISHING INSTITUDE,10.3390/act10070137,PDMS(Sylgard184)预聚物及其固化剂由道康宁有限公司（美国）提供。,,,,——2% BaTiO3（0.42 µm）——PDA预聚物和PDMS预聚物进行混合。然后，在剧烈搅拌下，以预聚合物与混合物的重量比为1：15，加入PDMS预聚合物固化剂。然后将溶剂在80°C下彻底真空真空24小时,2.82,2.82,2.82,2.82,2.82,2.82,,0.025,0.00754,0.00245,0.00188,0.00145,0.00124,,18.4,7.56E-09,2.18E-08,5.12E-08,1.43E-07,2.79E-07,0.000000562,,0.984,无机非金属,介电,BaTiO3,Ba/Ti/O,球型,75,各向异性,0.02,,由斯坦福先进材料公司提供,/,,,,,,,12000,,,,,,,,,,,,,,,3种填料分别制备了7种颗粒负荷分别为2、5、10、15、20、30和40%的复合膜。将粒子混合并在SymankyARM-310中分散在Sylgard184(A部分)的橡胶底座中，以2000转/分的速度持续10 min。然后，将Sylgard固化剂(B部分)与A（聚合物基体）部分加入15：1(A：B),2,3.14,2.94,2.84,2.75,2.65,2.58,,0.628,,,,,,,,,,,,,,,,,,,,,,,,,,,,,,,,,,,,,,,,,是,,,,,,,,,,,,,,,,,,,,,,,,,,,,,,,,,,,,,,,,,,,,,,,,,,,,,,,,,,,,,,,,
321,58,202106,MULTIDISCIPLINARY DIGITAL PUBLISHING INSTITUDE,10.3390/act10070137,PDMS(Sylgard184)预聚物及其固化剂由道康宁有限公司（美国）提供。,,,,——2% BaTiO3（0.42 µm）——PDA预聚物和PDMS预聚物进行混合。然后，在剧烈搅拌下，以预聚合物与混合物的重量比为1：15，加入PDMS预聚合物固化剂。然后将溶剂在80°C下彻底真空真空24小时,2.82,2.82,2.82,2.82,2.82,2.82,,0.025,0.00754,0.00245,0.00188,0.00145,0.00124,,18.4,7.56E-09,2.18E-08,5.12E-08,1.43E-07,2.79E-07,0.000000562,,0.984,无机非金属,介电,BaTiO3,Ba/Ti/O,球型,75,各向异性,0.05,,由斯坦福先进材料公司提供,/,,,,,,,12000,,,,,,,,,,,,,,,3种填料分别制备了7种颗粒负荷分别为2、5、10、15、20、30和40%的复合膜。将粒子混合并在SymankyARM-310中分散在Sylgard184(A部分)的橡胶底座中，以2000转/分的速度持续10 min。然后，将Sylgard固化剂(B部分)与A（聚合物基体）部分加入15：1(A：B),2,3.15,2.98,2.84,2.74,2.65,2.55,,0.676,,,,,,,,,,,,,,,,,,,,,,,,,,,,,,,,,,,,,,,,,是,,,,,,,,,,,,,,,,,,,,,,,,,,,,,,,,,,,,,,,,,,,,,,,,,,,,,,,,,,,,,,,,
322,58,202106,MULTIDISCIPLINARY DIGITAL PUBLISHING INSTITUDE,10.3390/act10070137,PDMS(Sylgard184)预聚物及其固化剂由道康宁有限公司（美国）提供。,,,,——2% BaTiO3（0.42 µm）——PDA预聚物和PDMS预聚物进行混合。然后，在剧烈搅拌下，以预聚合物与混合物的重量比为1：15，加入PDMS预聚合物固化剂。然后将溶剂在80°C下彻底真空真空24小时,2.82,2.82,2.82,2.82,2.82,2.82,,0.025,0.00754,0.00245,0.00188,0.00145,0.00124,,18.4,7.56E-09,2.18E-08,5.12E-08,1.43E-07,2.79E-07,0.000000562,,0.984,无机非金属,介电,BaTiO3,Ba/Ti/O,球型,75,各向异性,0.1,,由斯坦福先进材料公司提供,/,,,,,,,12000,,,,,,,,,,,,,,,3种填料分别制备了7种颗粒负荷分别为2、5、10、15、20、30和40%的复合膜。将粒子混合并在SymankyARM-310中分散在Sylgard184(A部分)的橡胶底座中，以2000转/分的速度持续10 min。然后，将Sylgard固化剂(B部分)与A（聚合物基体）部分加入15：1(A：B),2,3.15,3.03,3.14,3.24,3.33,3.42,,1.06,,,,,,,,,,,,,,,,,,,,,,,,,,,,,,,,,,,,,,,,,是,,,,,,,,,,,,,,,,,,,,,,,,,,,,,,,,,,,,,,,,,,,,,,,,,,,,,,,,,,,,,,,,
323,58,202106,MULTIDISCIPLINARY DIGITAL PUBLISHING INSTITUDE,10.3390/act10070137,PDMS(Sylgard184)预聚物及其固化剂由道康宁有限公司（美国）提供。,,,,——2% BaTiO3（0.42 µm）——PDA预聚物和PDMS预聚物进行混合。然后，在剧烈搅拌下，以预聚合物与混合物的重量比为1：15，加入PDMS预聚合物固化剂。然后将溶剂在80°C下彻底真空真空24小时,2.82,2.82,2.82,2.82,2.82,2.82,,0.025,0.00754,0.00245,0.00188,0.00145,0.00124,,18.4,7.56E-09,2.18E-08,5.12E-08,1.43E-07,2.79E-07,0.000000562,,0.984,无机非金属,介电,BaTiO3,Ba/Ti/O,球型,75,各向异性,0.15,,由斯坦福先进材料公司提供,/,,,,,,,12000,,,,,,,,,,,,,,,3种填料分别制备了7种颗粒负荷分别为2、5、10、15、20、30和40%的复合膜。将粒子混合并在SymankyARM-310中分散在Sylgard184(A部分)的橡胶底座中，以2000转/分的速度持续10 min。然后，将Sylgard固化剂(B部分)与A（聚合物基体）部分加入15：1(A：B),2,3.24,3.18,3.19,3.02,2.98,2.85,,1.04,,,,,,,,,,,,,,,,,,,,,,,,,,,,,,,,,,,,,,,,,是,,,,,,,,,,,,,,,,,,,,,,,,,,,,,,,,,,,,,,,,,,,,,,,,,,,,,,,,,,,,,,,,
324,58,202106,MULTIDISCIPLINARY DIGITAL PUBLISHING INSTITUDE,10.3390/act10070137,PDMS(Sylgard184)预聚物及其固化剂由道康宁有限公司（美国）提供。,,,,——2% BaTiO3（0.42 µm）——PDA预聚物和PDMS预聚物进行混合。然后，在剧烈搅拌下，以预聚合物与混合物的重量比为1：15，加入PDMS预聚合物固化剂。然后将溶剂在80°C下彻底真空真空24小时,2.82,2.82,2.82,2.82,2.82,2.82,,0.025,0.00754,0.00245,0.00188,0.00145,0.00124,,18.4,7.56E-09,2.18E-08,5.12E-08,1.43E-07,2.79E-07,0.000000562,,0.984,无机非金属,介电,BaTiO3,Ba/Ti/O,球型,75,各向异性,0.2,,由斯坦福先进材料公司提供,/,,,,,,,12000,,,,,,,,,,,,,,,3种填料分别制备了7种颗粒负荷分别为2、5、10、15、20、30和40%的复合膜。将粒子混合并在SymankyARM-310中分散在Sylgard184(A部分)的橡胶底座中，以2000转/分的速度持续10 min。然后，将Sylgard固化剂(B部分)与A（聚合物基体）部分加入15：1(A：B),2,3.57,3.38,3.39,3.25,3.14,3.02,,1.16,,,,,,,,,,,,,,,,,,,,,,,,,,,,,,,,,,,,,,,,,是,,,,,,,,,,,,,,,,,,,,,,,,,,,,,,,,,,,,,,,,,,,,,,,,,,,,,,,,,,,,,,,,
325,58,202106,MULTIDISCIPLINARY DIGITAL PUBLISHING INSTITUDE,10.3390/act10070137,PDMS(Sylgard184)预聚物及其固化剂由道康宁有限公司（美国）提供。,,,,——2% BaTiO3（0.42 µm）——PDA预聚物和PDMS预聚物进行混合。然后，在剧烈搅拌下，以预聚合物与混合物的重量比为1：15，加入PDMS预聚合物固化剂。然后将溶剂在80°C下彻底真空真空24小时,2.82,2.82,2.82,2.82,2.82,2.82,,0.025,0.00754,0.00245,0.00188,0.00145,0.00124,,18.4,7.56E-09,2.18E-08,5.12E-08,1.43E-07,2.79E-07,0.000000562,,0.984,无机非金属,介电,BaTiO3,Ba/Ti/O,球型,75,各向异性,0.3,,由斯坦福先进材料公司提供,/,,,,,,,12000,,,,,,,,,,,,,,,3种填料分别制备了7种颗粒负荷分别为2、5、10、15、20、30和40%的复合膜。将粒子混合并在SymankyARM-310中分散在Sylgard184(A部分)的橡胶底座中，以2000转/分的速度持续10 min。然后，将Sylgard固化剂(B部分)与A（聚合物基体）部分加入15：1(A：B),2,3.98,3.78,3.79,3.65,3.55,3.48,,1.31,,,,,,,,,,,,,,,,,,,,,,,,,,,,,,,,,,,,,,,,,是,,,,,,,,,,,,,,,,,,,,,,,,,,,,,,,,,,,,,,,,,,,,,,,,,,,,,,,,,,,,,,,,
326,58,202106,MULTIDISCIPLINARY DIGITAL PUBLISHING INSTITUDE,10.3390/act10070137,PDMS(Sylgard184)预聚物及其固化剂由道康宁有限公司（美国）提供。,,,,——2% BaTiO3（0.42 µm）——PDA预聚物和PDMS预聚物进行混合。然后，在剧烈搅拌下，以预聚合物与混合物的重量比为1：15，加入PDMS预聚合物固化剂。然后将溶剂在80°C下彻底真空真空24小时,2.82,2.82,2.82,2.82,2.82,2.82,,0.025,0.00754,0.00245,0.00188,0.00145,0.00124,,18.4,7.56E-09,2.18E-08,5.12E-08,1.43E-07,2.79E-07,0.000000562,,0.984,无机非金属,介电,BaTiO3,Ba/Ti/O,球型,75,各向异性,0.4,,由斯坦福先进材料公司提供,/,,,,,,,12000,,,,,,,,,,,,,,,3种填料分别制备了7种颗粒负荷分别为2、5、10、15、20、30和40%的复合膜。将粒子混合并在SymankyARM-310中分散在Sylgard184(A部分)的橡胶底座中，以2000转/分的速度持续10 min。然后，将Sylgard固化剂(B部分)与A（聚合物基体）部分加入15：1(A：B),2,4.05,3.98,3.85,3.74,3.65,3.57,,1.42,,,,,,,,,,,,,,,,,,,,,,,,,,,,,,,,,,,,,,,,,是,,,,,,,,,,,,,,,,,,,,,,,,,,,,,,,,,,,,,,,,,,,,,,,,,,,,,,,,,,,,,,,,
327,59,202106,POLYMER TESTING,10.1016/j.polymertesting.2021.107344,丙烯酸树脂弹性体(实验合成),,,,——1.98% Ti3C2Tx/AE——,4.1,4.1,4.1,4.1,4.1,4.1,,0.05,0.05,0.05,0.05,0.05,0.05,,20.4,,,,,,,,0.69,无机非金属,介电, Ti3AlC2, Ti/Al/C,不规则型,,各向异性,0.0198,,用Ti3AlC2蚀刻Al制备了Ti3C2Tx。首先，将1g氟化锂加入到10 mL盐酸(9 mol/L)中，然后搅拌20 min。然后，在上述溶液中加入1gti3alc2，然后在35◦C下搅拌22h。,/,,,,,,,,,,,,,,,,,,,,,,将合成颗粒与混合物混合反应结束后，将混合溶液以3500rpm离心5 min，用去离子水洗涤所得沉淀。溶液需要离心，反复洗涤，使上清液的pH值接近7。最后，将沉淀物在室温下干燥过夜，得到多层ti3c2tx。,0.18,,,5.31,5.31,5.31,5.31,,1.06,,,0.09,0.05,0.05,0.05,,,,,,,,,,,,,,,,,,,,,,,,,,,,,,,,,,,是,,,,,,,,,,,,,,,,,,,,,,,,,,,,,,,,,,,,,,,,,,,,,,,,,,,,,,,,,,,,,,,,
328,59,202106,POLYMER TESTING,10.1016/j.polymertesting.2021.107344,丙烯酸树脂弹性体(实验合成),,,,——2.99% Ti3C2Tx/AE——,4.1,4.1,4.1,4.1,4.1,4.1,,0.05,0.05,0.05,0.05,0.05,0.05,,20.4,,,,,,,,0.69,无机非金属,介电, Ti3AlC2, Ti/Al/C,不规则型,,各向异性,0.0299,,用Ti3AlC2蚀刻Al制备了Ti3C2Tx。首先，将1g氟化锂加入到10 mL盐酸(9 mol/L)中，然后搅拌20 min。然后，在上述溶液中加入1gti3alc2，然后在35◦C下搅拌22h。,/,,,,,,,,,,,,,,,,,,,,,,将合成颗粒与混合物混合反应结束后，将混合溶液以3500rpm离心5 min，用去离子水洗涤所得沉淀。溶液需要离心，反复洗涤，使上清液的pH值接近7。最后，将沉淀物在室温下干燥过夜，得到多层ti3c2tx。,0.18,,,13.1,13.1,13.1,13.1,,1.32,,,0.15,0.07,0.07,0.07,,,,,,,,,,,,,,,,,,,,,,,,,,,,,,,,,,,是,,,,,,,,,,,,,,,,,,,,,,,,,,,,,,,,,,,,,,,,,,,,,,,,,,,,,,,,,,,,,,,,
329,59,202106,POLYMER TESTING,10.1016/j.polymertesting.2021.107344,丙烯酸树脂弹性体(实验合成),,,,——3.98% Ti3C2Tx/AE——  ,4.1,4.1,4.1,4.1,4.1,4.1,,0.05,0.05,0.05,0.05,0.05,0.05,,20.4,,,,,,,,0.69,无机非金属,介电, Ti3AlC2, Ti/Al/C,不规则型,,各向异性,0.0398,,用Ti3AlC2蚀刻Al制备了Ti3C2Tx。首先，将1g氟化锂加入到10 mL盐酸(9 mol/L)中，然后搅拌20 min。然后，在上述溶液中加入1gti3alc2，然后在35◦C下搅拌22h。,/,,,,,,,,,,,,,,,,,,,,,,将合成颗粒与混合物混合反应结束后，将混合溶液以3500rpm离心5 min，用去离子水洗涤所得沉淀。溶液需要离心，反复洗涤，使上清液的pH值接近7。最后，将沉淀物在室温下干燥过夜，得到多层ti3c2tx。,0.18,,,31.2,28.8,21.2,12.3,,1.43,,,0.19,0.19,0.19,0.19,,,,,,,,,,,,,,,,,,,,,,,,,,,,,,,,,,,是,,,,,,,,,,,,,,,,,,,,,,,,,,,,,,,,,,,,,,,,,,,,,,,,,,,,,,,,,,,,,,,,
330,59,202106,POLYMER TESTING,10.1016/j.polymertesting.2021.107344,丙烯酸树脂弹性体(实验合成),,,,——4.98% Ti3C2Tx/AE——  ,4.1,4.1,4.1,4.1,4.1,4.1,,0.05,0.05,0.05,0.05,0.05,0.05,,20.4,,,,,,,,0.69,无机非金属,介电, Ti3AlC2, Ti/Al/C,不规则型,,各向异性,0.0498,,用Ti3AlC2蚀刻Al制备了Ti3C2Tx。首先，将1g氟化锂加入到10 mL盐酸(9 mol/L)中，然后搅拌20 min。然后，在上述溶液中加入1gti3alc2，然后在35◦C下搅拌22h。,/,,,,,,,,,,,,,,,,,,,,,,将合成颗粒与混合物混合反应结束后，将混合溶液以3500rpm离心5 min，用去离子水洗涤所得沉淀。溶液需要离心，反复洗涤，使上清液的pH值接近7。最后，将沉淀物在室温下干燥过夜，得到多层ti3c2tx。,0.18,,,43.6,41.3,40.2,25.3,,1.06,,,0.22,0.2,0.2,0.2,,,,,,,,,,,,,,,,,,,,,,,,,,,,,,,,,,,是,,,,,,,,,,,,,,,,,,,,,,,,,,,,,,,,,,,,,,,,,,,,,,,,,,,,,,,,,,,,,,,,
331,59,202106,POLYMER TESTING,10.1016/j.polymertesting.2021.107344,丙烯酸树脂弹性体(实验合成),,,,——5.48% Ti3C2Tx/AE——,4.1,4.1,4.1,4.1,4.1,4.1,,0.05,0.05,0.05,0.05,0.05,0.05,,20.4,,,,,,,,0.69,无机非金属,介电, Ti3AlC2, Ti/Al/C,不规则型,,各向异性,0.0548,,用Ti3AlC2蚀刻Al制备了Ti3C2Tx。首先，将1g氟化锂加入到10 mL盐酸(9 mol/L)中，然后搅拌20 min。然后，在上述溶液中加入1gti3alc2，然后在35◦C下搅拌22h。,/,,,,,,,,,,,,,,,,,,,,,,将合成颗粒与混合物混合反应结束后，将混合溶液以3500rpm离心5 min，用去离子水洗涤所得沉淀。溶液需要离心，反复洗涤，使上清液的pH值接近7。最后，将沉淀物在室温下干燥过夜，得到多层ti3c2tx。,0.18,,,118.2,109.8,99.8,71.2,,1.06,,,0.39,0.29,0.29,0.29,,,,,,,,,,,,,,,,,,,,,,,,,,,,,,,,,,,是,,,,,,,,,,,,,,,,,,,,,,,,,,,,,,,,,,,,,,,,,,,,,,,,,,,,,,,,,,,,,,,,
332,59,202106,POLYMER TESTING,10.1016/j.polymertesting.2021.107344,丙烯酸树脂弹性体(实验合成),,,,——5.98% Ti3C2Tx/AE——     ,4.1,4.1,4.1,4.1,4.1,4.1,,0.05,0.05,0.05,0.05,0.05,0.05,,20.4,,,,,,,,0.69,无机非金属,介电, Ti3AlC2, Ti/Al/C,不规则型,,各向异性,0.0598,,用Ti3AlC2蚀刻Al制备了Ti3C2Tx。首先，将1g氟化锂加入到10 mL盐酸(9 mol/L)中，然后搅拌20 min。然后，在上述溶液中加入1gti3alc2，然后在35◦C下搅拌22h。,/,,,,,,,,,,,,,,,,,,,,,,将合成颗粒与混合物混合反应结束后，将混合溶液以3500rpm离心5 min，用去离子水洗涤所得沉淀。溶液需要离心，反复洗涤，使上清液的pH值接近7。最后，将沉淀物在室温下干燥过夜，得到多层ti3c2tx。,0.18,,,181.2,132.2,105.3,87.5,,1.09,,,0.53,0.43,0.35,0.42,,,,,,,,,,,,,,,,,,,,,,,,,,,,,,,,,,,是,,,,,,,,,,,,,,,,,,,,,,,,,,,,,,,,,,,,,,,,,,,,,,,,,,,,,,,,,,,,,,,,
333,59,202106,POLYMER TESTING,10.1016/j.polymertesting.2021.107344,丙烯酸树脂弹性体(实验合成),,,,——6.48% Ti3C2Tx/AE——,4.1,4.1,4.1,4.1,4.1,4.1,,0.05,0.05,0.05,0.05,0.05,0.05,,20.4,,,,,,,,0.69,无机非金属,介电, Ti3AlC2, Ti/Al/C,不规则型,,各向异性,0.0648,,用Ti3AlC2蚀刻Al制备了Ti3C2Tx。首先，将1g氟化锂加入到10 mL盐酸(9 mol/L)中，然后搅拌20 min。然后，在上述溶液中加入1gti3alc2，然后在35◦C下搅拌23h。,/,,,,,,,,,,,,,,,,,,,,,,将合成颗粒与混合物混合反应结束后，将混合溶液以3500rpm离心5 min，用去离子水洗涤所得沉淀。溶液需要离心，反复洗涤，使上清液的pH值接近7。最后，将沉淀物在室温下干燥过夜，得到多层ti3c2tx。,0.18,,,99.8,78.2,69.8,59.3,,1.16,,,0.89,0.61,0.63,0.62,,,,,,,,,,,,,,,,,,,,,,,,,,,,,,,,,,,是,,,,,,,,,,,,,,,,,,,,,,,,,,,,,,,,,,,,,,,,,,,,,,,,,,,,,,,,,,,,,,,,
334,59,202106,POLYMER TESTING,10.1016/j.polymertesting.2021.107344,丙烯酸树脂弹性体(实验合成),,,,——6.98% Ti3C2Tx/AE——,4.1,4.1,4.1,4.1,4.1,4.1,,0.05,0.05,0.05,0.05,0.05,0.05,,20.4,,,,,,,,0.69,无机非金属,介电, Ti3AlC2, Ti/Al/C,不规则型,,各向异性,0.0698,,用Ti3AlC2蚀刻Al制备了Ti3C2Tx。首先，将1g氟化锂加入到10 mL盐酸(9 mol/L)中，然后搅拌20 min。然后，在上述溶液中加入1gti3alc2，然后在35◦C下搅拌24h。,/,,,,,,,,,,,,,,,,,,,,,,将合成颗粒与混合物混合反应结束后，将混合溶液以3500rpm离心5 min，用去离子水洗涤所得沉淀。溶液需要离心，反复洗涤，使上清液的pH值接近7。最后，将沉淀物在室温下干燥过夜，得到多层ti3c2tx。,0.18,,,61.2,65.2,57.2,42.5,,1.18,,,1.3,0.91,0.76,0.76,,,,,,,,,,,,,,,,,,,,,,,,,,,,,,,,,,,是,,,,,,,,,,,,,,,,,,,,,,,,,,,,,,,,,,,,,,,,,,,,,,,,,,,,,,,,,,,,,,,,
335,59,202106,POLYMER TESTING,10.1016/j.polymertesting.2021.107344,丙烯酸树脂弹性体(实验合成),,,,—— 1.42% PANI-Ti3C2Tx/AE——,4.1,4.1,4.1,4.1,4.1,4.1,,0.05,0.05,0.05,0.05,0.05,0.05,,20.4,,,,,,,,0.69,无机非金属,介电, Ti3AlC2, Ti/Al/C,不规则型,,各向异性,0.0142,,用Ti3AlC2蚀刻Al制备了Ti3C2Tx。首先，将1g氟化锂加入到10 mL盐酸(9 mol/L)中，然后搅拌20 min。然后，在上述溶液中加入1gti3alc2，然后在35◦C下搅拌24h。,/,,,,,,,,,,,,,,,,,,,,,,采用溶液铸造法制备了Pani-Ti3c2Tx/AE的复合膜，将0.2gAE加入到含有1 mL MB的烧杯中，然后磁性搅拌10 min。然后，将不同体积分数的Pani-Ti3c2Tx加入到MB溶液中，然后磁性搅拌1h。最后，将均匀分散体滴入载玻片中，在80◦C的空气中干燥8小时，然后在80◦C的真空烘箱中干燥12小时。合成的产物称为mPani-Ti3C2Tx，其中m表示Pani-Ti3C2Tx在AE中的体积分数，m的值分别为1.42、2.84、4.26、5.68、6.39、7.10、7.81和8.52%。为了比较，还制备了不同体积分数ti3c2Tx的Ti3C2Tx/AE复合材料薄膜。,0.18,,,5.33,5.33,5.33,5.33,,1.08,,,0.05,0.05,0.05,0.05,,,,,,,,,,,,,,,,,,,,,,,,,,,,,,,,,,,,,,,,,,,,,,,,,,,,,,,,,,,,,,,,,,,,,,,,,,,,,,,,,,,,,,,,,,,,,,,,,,,
336,59,202106,POLYMER TESTING,10.1016/j.polymertesting.2021.107344,丙烯酸树脂弹性体(实验合成),,,,—— 2.84% PANI-Ti3C2Tx/AE——,4.1,4.1,4.1,4.1,4.1,4.1,,0.05,0.05,0.05,0.05,0.05,0.05,,20.4,,,,,,,,0.69,无机非金属,介电, Ti3AlC2, Ti/Al/C,不规则型,,各向异性,0.0284,,用Ti3AlC2蚀刻Al制备了Ti3C2Tx。首先，将1g氟化锂加入到10 mL盐酸(9 mol/L)中，然后搅拌20 min。然后，在上述溶液中加入1gti3alc2，然后在35◦C下搅拌24h。,/,,,,,,,,,,,,,,,,,,,,,,采用溶液铸造法制备了Pani-Ti3c2Tx/AE的复合膜，将0.2gAE加入到含有1 mL MB的烧杯中，然后磁性搅拌10 min。然后，将不同体积分数的Pani-Ti3c2Tx加入到MB溶液中，然后磁性搅拌1h。最后，将均匀分散体滴入载玻片中，在80◦C的空气中干燥8小时，然后在80◦C的真空烘箱中干燥12小时。合成的产物称为mPani-Ti3C2Tx，其中m表示Pani-Ti3C2Tx在AE中的体积分数，m的值分别为1.42、2.84、4.26、5.68、6.39、7.10、7.81和8.52%。为了比较，还制备了不同体积分数ti3c2Tx的Ti3C2Tx/AE复合材料薄膜。,0.18,,,25.1,25.2,25,25.3,,1.35,,,0.1,0.1,0.1,0.1,,,,,,,,,,,,,,,,,,,,,,,,,,,,,,,,,,,,,,,,,,,,,,,,,,,,,,,,,,,,,,,,,,,,,,,,,,,,,,,,,,,,,,,,,,,,,,,,,,,
337,59,202106,POLYMER TESTING,10.1016/j.polymertesting.2021.107344,丙烯酸树脂弹性体(实验合成),,,,—— 4.26% PANI-Ti3C2Tx/AE——,4.1,4.1,4.1,4.1,4.1,4.1,,0.05,0.05,0.05,0.05,0.05,0.05,,20.4,,,,,,,,0.69,无机非金属,介电, Ti3AlC2, Ti/Al/C,不规则型,,各向异性,0.0426,,用Ti3AlC2蚀刻Al制备了Ti3C2Tx。首先，将1g氟化锂加入到10 mL盐酸(9 mol/L)中，然后搅拌20 min。然后，在上述溶液中加入1gti3alc2，然后在35◦C下搅拌24h。,/,,,,,,,,,,,,,,,,,,,,,,采用溶液铸造法制备了Pani-Ti3c2Tx/AE的复合膜，将0.2gAE加入到含有1 mL MB的烧杯中，然后磁性搅拌10 min。然后，将不同体积分数的Pani-Ti3c2Tx加入到MB溶液中，然后磁性搅拌1h。最后，将均匀分散体滴入载玻片中，在80◦C的空气中干燥8小时，然后在80◦C的真空烘箱中干燥12小时。合成的产物称为mPani-Ti3C2Tx，其中m表示Pani-Ti3C2Tx在AE中的体积分数，m的值分别为1.42、2.84、4.26、5.68、6.39、7.10、7.81和8.52%。为了比较，还制备了不同体积分数ti3c2Tx的Ti3C2Tx/AE复合材料薄膜。,0.18,,,88.3,57.3,50.3,32.1,,1.46,,,0.2,0.17,0.15,0.14,,,,,,,,,,,,,,,,,,,,,,,,,,,,,,,,,,,,,,,,,,,,,,,,,,,,,,,,,,,,,,,,,,,,,,,,,,,,,,,,,,,,,,,,,,,,,,,,,,,
338,59,202106,POLYMER TESTING,10.1016/j.polymertesting.2021.107344,丙烯酸树脂弹性体(实验合成),,,,—— 5.68% PANI-Ti3C2Tx/AE——,4.1,4.1,4.1,4.1,4.1,4.1,,0.05,0.05,0.05,0.05,0.05,0.05,,20.4,,,,,,,,0.69,无机非金属,介电, Ti3AlC2, Ti/Al/C,不规则型,,各向异性,0.0568,,用Ti3AlC2蚀刻Al制备了Ti3C2Tx。首先，将1g氟化锂加入到10 mL盐酸(9 mol/L)中，然后搅拌20 min。然后，在上述溶液中加入1gti3alc2，然后在35◦C下搅拌24h。,/,,,,,,,,,,,,,,,,,,,,,,采用溶液铸造法制备了Pani-Ti3c2Tx/AE的复合膜，将0.2gAE加入到含有1 mL MB的烧杯中，然后磁性搅拌10 min。然后，将不同体积分数的Pani-Ti3c2Tx加入到MB溶液中，然后磁性搅拌1h。最后，将均匀分散体滴入载玻片中，在80◦C的空气中干燥8小时，然后在80◦C的真空烘箱中干燥12小时。合成的产物称为mPani-Ti3C2Tx，其中m表示Pani-Ti3C2Tx在AE中的体积分数，m的值分别为1.42、2.84、4.26、5.68、6.39、7.10、7.81和8.52%。为了比较，还制备了不同体积分数ti3c2Tx的Ti3C2Tx/AE复合材料薄膜。,0.18,,,225.3,160.1,121.3,89.6,,1.08,,,0.3,0.27,0.25,0.24,,,,,,,,,,,,,,,,,,,,,,,,,,,,,,,,,,,,,,,,,,,,,,,,,,,,,,,,,,,,,,,,,,,,,,,,,,,,,,,,,,,,,,,,,,,,,,,,,,,
339,59,202106,POLYMER TESTING,10.1016/j.polymertesting.2021.107344,丙烯酸树脂弹性体(实验合成),,,,—— 6.39% PANI-Ti3C2Tx/AE——,4.1,4.1,4.1,4.1,4.1,4.1,,0.05,0.05,0.05,0.05,0.05,0.05,,20.4,,,,,,,,0.69,无机非金属,介电, Ti3AlC2, Ti/Al/C,不规则型,,各向异性,0.0639,,用Ti3AlC2蚀刻Al制备了Ti3C2Tx。首先，将1g氟化锂加入到10 mL盐酸(9 mol/L)中，然后搅拌20 min。然后，在上述溶液中加入1gti3alc2，然后在35◦C下搅拌24h。,/,,,,,,,,,,,,,,,,,,,,,,采用溶液铸造法制备了Pani-Ti3c2Tx/AE的复合膜，将0.2gAE加入到含有1 mL MB的烧杯中，然后磁性搅拌10 min。然后，将不同体积分数的Pani-Ti3c2Tx加入到MB溶液中，然后磁性搅拌1h。最后，将均匀分散体滴入载玻片中，在80◦C的空气中干燥8小时，然后在80◦C的真空烘箱中干燥12小时。合成的产物称为mPani-Ti3C2Tx，其中m表示Pani-Ti3C2Tx在AE中的体积分数，m的值分别为1.42、2.84、4.26、5.68、6.39、7.10、7.81和8.52%。为了比较，还制备了不同体积分数ti3c2Tx的Ti3C2Tx/AE复合材料薄膜。,0.18,,,298.3,251.3,221.6,147.6,,1.09,,,0.28,0.25,0.26,0.23,,,,,,,,,,,,,,,,,,,,,,,,,,,,,,,,,,,,,,,,,,,,,,,,,,,,,,,,,,,,,,,,,,,,,,,,,,,,,,,,,,,,,,,,,,,,,,,,,,,
340,59,202106,POLYMER TESTING,10.1016/j.polymertesting.2021.107344,丙烯酸树脂弹性体(实验合成),,,,—— 7.10% PANI-Ti3C2Tx/AE——,4.1,4.1,4.1,4.1,4.1,4.1,,0.05,0.05,0.05,0.05,0.05,0.05,,20.4,,,,,,,,0.69,无机非金属,介电, Ti3AlC2, Ti/Al/C,不规则型,,各向异性,0.071,,用Ti3AlC2蚀刻Al制备了Ti3C2Tx。首先，将1g氟化锂加入到10 mL盐酸(9 mol/L)中，然后搅拌20 min。然后，在上述溶液中加入1gti3alc2，然后在35◦C下搅拌24h。,/,,,,,,,,,,,,,,,,,,,,,,采用溶液铸造法制备了Pani-Ti3c2Tx/AE的复合膜，将0.2gAE加入到含有1 mL MB的烧杯中，然后磁性搅拌10 min。然后，将不同体积分数的Pani-Ti3c2Tx加入到MB溶液中，然后磁性搅拌1h。最后，将均匀分散体滴入载玻片中，在80◦C的空气中干燥8小时，然后在80◦C的真空烘箱中干燥12小时。合成的产物称为mPani-Ti3C2Tx，其中m表示Pani-Ti3C2Tx在AE中的体积分数，m的值分别为1.42、2.84、4.26、5.68、6.39、7.10、7.81和8.52%。为了比较，还制备了不同体积分数ti3c2Tx的Ti3C2Tx/AE复合材料薄膜。,0.18,,,134.5,94.3,77.5,43.2,,1.12,,,0.5,0.38,0.38,0.41,,,,,,,,,,,,,,,,,,,,,,,,,,,,,,,,,,,,,,,,,,,,,,,,,,,,,,,,,,,,,,,,,,,,,,,,,,,,,,,,,,,,,,,,,,,,,,,,,,,
341,59,202106,POLYMER TESTING,10.1016/j.polymertesting.2021.107344,丙烯酸树脂弹性体(实验合成),,,,—— 7.81% PANI-Ti3C2Tx/AE——,4.1,4.1,4.1,4.1,4.1,4.1,,0.05,0.05,0.05,0.05,0.05,0.05,,20.4,,,,,,,,0.69,无机非金属,介电, Ti3AlC2, Ti/Al/C,不规则型,,各向异性,0.0781,,用Ti3AlC2蚀刻Al制备了Ti3C2Tx。首先，将1g氟化锂加入到10 mL盐酸(9 mol/L)中，然后搅拌20 min。然后，在上述溶液中加入1gti3alc2，然后在35◦C下搅拌24h。,/,,,,,,,,,,,,,,,,,,,,,,采用溶液铸造法制备了Pani-Ti3c2Tx/AE的复合膜，将0.2gAE加入到含有1 mL MB的烧杯中，然后磁性搅拌10 min。然后，将不同体积分数的Pani-Ti3c2Tx加入到MB溶液中，然后磁性搅拌1h。最后，将均匀分散体滴入载玻片中，在80◦C的空气中干燥8小时，然后在80◦C的真空烘箱中干燥12小时。合成的产物称为mPani-Ti3C2Tx，其中m表示Pani-Ti3C2Tx在AE中的体积分数，m的值分别为1.42、2.84、4.26、5.68、6.39、7.10、7.81和8.52%。为了比较，还制备了不同体积分数ti3c2Tx的Ti3C2Tx/AE复合材料薄膜。,0.18,,,47.6,47.3,47.5,45.1,,1.19,,,0.72,0.71,0.73,0.75,,,,,,,,,,,,,,,,,,,,,,,,,,,,,,,,,,,,,,,,,,,,,,,,,,,,,,,,,,,,,,,,,,,,,,,,,,,,,,,,,,,,,,,,,,,,,,,,,,,
342,59,202106,POLYMER TESTING,10.1016/j.polymertesting.2021.107344,丙烯酸树脂弹性体(实验合成),,,,—— 8.52% PANI-Ti3C2Tx/AE——,4.1,4.1,4.1,4.1,4.1,4.1,,0.05,0.05,0.05,0.05,0.05,0.05,,20.4,,,,,,,,0.69,无机非金属,介电, Ti3AlC2, Ti/Al/C,不规则型,,各向异性,0.0852,,用Ti3AlC2蚀刻Al制备了Ti3C2Tx。首先，将1g氟化锂加入到10 mL盐酸(9 mol/L)中，然后搅拌20 min。然后，在上述溶液中加入1gti3alc2，然后在35◦C下搅拌24h。,/,,,,,,,,,,,,,,,,,,,,,,采用溶液铸造法制备了Pani-Ti3c2Tx/AE的复合膜，将0.2gAE加入到含有1 mL MB的烧杯中，然后磁性搅拌10 min。然后，将不同体积分数的Pani-Ti3c2Tx加入到MB溶液中，然后磁性搅拌1h。最后，将均匀分散体滴入载玻片中，在80◦C的空气中干燥8小时，然后在80◦C的真空烘箱中干燥12小时。合成的产物称为mPani-Ti3C2Tx，其中m表示Pani-Ti3C2Tx在AE中的体积分数，m的值分别为1.42、2.84、4.26、5.68、6.39、7.10、7.81和8.52%。为了比较，还制备了不同体积分数ti3c2Tx的Ti3C2Tx/AE复合材料薄膜。,0.18,,,48.2,48.3,47.9,47.7,,1.21,,,0.98,0.97,1,1.06,,,,,,,,,,,,,,,,,,,,,,,,,,,,,,,,,,,,,,,,,,,,,,,,,,,,,,,,,,,,,,,,,,,,,,,,,,,,,,,,,,,,,,,,,,,,,,,,,,,
343,60,202109,APPLIED POLYMER SCIENCE,10.1002/app.51594,VHB4910的市售的丙烯类VHB 4910DE,,,,,4,4,4,4,4,4,,0.025,0.015,0.005,0.01,0.02,0.03,,,,,,,,,,0.23,无机非金属,介电,C,C/O,球型,70,各向同性,0.015,,VHB4910样品在氧化石墨烯分散溶液中膨胀，以填充弹性体孔隙。在氧化石墨烯分散甲苯中处理的样品人工搅拌15min，然后排出，在室温干燥器中保存。,/,,,,,,,,,,,,,,,,,,,,,,VHB4910样品在氧化石墨烯分散溶液中膨胀，以填充弹性体孔隙。在氧化石墨烯分散甲苯中处理的样品人工搅拌15min，然后排出，在室温干燥器中保存。,2,4.24,4.24,4.24,4.24,4.24,4.24,,0.22,,,,,,,,,,,,,,,,,,,,,,,,,,,,,,,,,,,,,,,,,是,,,,,,,,,,,,,,,,,,,,,,,,,,,,,,,,,,,,,,,,,,,,,,,,,,,,,,,,,,,,,,,,
