Repository: dongyanghuang/amdata

File: data.csv (part 6 of 9)
rticle dielectric loss (1kHz),2nd particle dielectric loss (10kHz),2nd particle dielectric loss (10^5Hz),2nd particle dielectric loss (1MHz),2nd particle conductivity (1Hz),2nd particle conductivity (10Hz),2nd particle conductivity (100Hz),2nd particle conductivity (1kHz),2nd particle conductivity (10kHz),2nd particle conductivity (10^5Hz),2nd particle conductivity (1MHz),3rd particle material category,3rd particle conductivity category,3rd particle component,3rd particle main elements,3rd particle morphology,3rd particle size,3rd particle arrangement,3rd doping ratio (wt),3rd doping ratio (vol),3rd particle synthesis method,3rd particle modification method,3rd particle relative dielectric constant (1Hz),3rd particle relative dielectric constant (10Hz),3rd particle relative dielectric constant (100Hz),3rd particle relative dielectric constant (1kHz),3rd particle relative dielectric constant (10kHz),3rd particle relative dielectric constant (10^5Hz),3rd particle relative dielectric constant (1MHz),3rd particle dielectric loss (1Hz),3rd particle dielectric loss (10Hz),3rd particle dielectric loss (100Hz),3rd particle dielectric loss (1kHz),3rd particle dielectric loss (10kHz),3rd particle dielectric loss (10^5Hz),3rd particle dielectric loss (1MHz),3rd particle conductivity (1Hz),3rd particle conductivity (10Hz),3rd particle conductivity (100Hz),3rd particle conductivity (1kHz),3rd particle conductivity (10kHz),3rd particle conductivity (10^5Hz),3rd particle conductivity (1MHz)
344,61,201910,MATERIAS CHEMISTRY AND PHYSICS,10.1016/j.matchemphys.2019.122301,聚合物聚（偏氟乙烯）(PVDF)基体-普通市售纳米粉末（溶剂溶解）,,,,4vol% CaCu3Ti4O12的PVDF-4CCTO纳米复合薄膜,,,,,,,,,,,,,,,,,,,,,,,,无机非金属,介电,CaCu3Ti4O12,Ti/Ca/Cu/O,球型,55,各向异性,,0.04,溶胶-凝胶法,,,,,,,,,,,,,,,,,,,,,,,溶液铸造,,,,12.1,11.5,10.1,9.7,,,,,0.047,0.033,0.035,0.055,,1.40E-09,2.10E-09,3.60E-09,5.20E-09,6.80E-09,0.000000015,,,,,,,,,,,,,,,,,,,,,0.25(350 kV/cm),0.65(50 kV/cm),,,,,,,,,,,,,,,,,,,,,,,,,,,,,,,,,,,,,,,,,,,,,,,,,,,,,,,,,,,,,,,,,,,,,,
345,61,201910,MATERIAS CHEMISTRY AND PHYSICS,10.1016/j.matchemphys.2019.122301,聚合物聚（偏氟乙烯）(PVDF)基体-普通市售纳米粉末（溶剂溶解）,,,,8vol% CaCu3Ti4O12的PVDF-8CCTO纳米复合薄膜,,,,,,,,,,,,,,,,,,,,,,,,无机非金属,介电,CaCu3Ti4O12,Ti/Ca/Cu/O,球型,55,各向异性,,0.08,溶胶-凝胶法,,,,,,,,,,,,,,,,,,,,,,,溶液铸造,,,,14.7,13.9,13.5,12.9,,,,,0.045,0.032,0.034,0.053,,1.70E-09,3.20E-09,4.20E-09,5.60E-09,7.50E-09,0.000000021,,,,,,,,,,,,,,,,,,,,,0.85(500 kV/cm),0.65(50 kV/cm),,,,,,,,,,,,,,,,,,,,,,,,,,,,,,,,,,,,,,,,,,,,,,,,,,,,,,,,,,,,,,,,,,,,,,
346,61,201910,MATERIAS CHEMISTRY AND PHYSICS,10.1016/j.matchemphys.2019.122301,聚合物聚（偏氟乙烯）(PVDF)基体-普通市售纳米粉末（溶剂溶解）,,,,12vol% CaCu3Ti4O12的PVDF-12CCTO纳米复合薄膜,,,,,,,,,,,,,,,,,,,,,,,,无机非金属,介电,CaCu3Ti4O12,Ti/Ca/Cu/O,球型,55,各向异性,,0.12,溶胶-凝胶法,,,,,,,,,,,,,,,,,,,,,,,溶液铸造,,,,18.1,17.2,16.6,15.8,,,,,0.044,0.03,0.032,0.051,,2.40E-09,4.50E-09,5.70E-09,6.30E-09,8.70E-09,0.000000036,,,,,,,,,,,,,,,,,,,,,0.53(500 kV/cm),0.57(50 kV/cm),,,,,,,,,,,,,,,,,,,,,,,,,,,,,,,,,,,,,,,,,,,,,,,,,,,,,,,,,,,,,,,,,,,,,,
347,61,201910,MATERIAS CHEMISTRY AND PHYSICS,10.1016/j.matchemphys.2019.122301,聚合物聚（偏氟乙烯）(PVDF)基体-普通市售纳米粉末（溶剂溶解）,,,,15vol% CaCu3Ti4O12的PVDF-15CCTO纳米复合薄膜,,,,,,,,,,,,,,,,,,,,,,,,无机非金属,介电,CaCu3Ti4O12,Ti/Ca/Cu/O,球型,55,各向异性,,0.15,溶胶-凝胶法,,,,,,,,,,,,,,,,,,,,,,,溶液铸造,,,,20.6,19.7,19.1,16.7,,,,,0.042,0.029,0.03,0.049,,3.10E-09,6.50E-09,7.70E-09,8.50E-09,9.30E-09,0.000000041,,,,,,,,,,,,,,,,,,,,,0.18(600 kV/cm),0.51(50 kV/cm),,,,,,,,,,,,,,,,,,,,,,,,,,,,,,,,,,,,,,,,,,,,,,,,,,,,,,,,,,,,,,,,,,,,,,
348,62,201910,POLYMERS AND POLYMER COMPOSITES,10.1177/0967391119887574,"聚氨酯(PU)(来源实验合成：4,4-亚甲基苯（环己基异氰酸酯）与1,2-乙二醇和不同量的铜基聚氧金属酸酯（Cu-POM）合成聚氨酯(PU)复合材料)",,,, Cu-POM-PU-1%,10.18,10.18,10.18,10.18,10.18,10.18,,,,,,,,,,,,,,,,,,无机非金属,介电,Cu(Ac)2,Cu/H/O/C,不规则型,/,各向异性,0.01,,溶剂溶解，纯化干燥,,,,,,,,,,,,,,,,,,,,,,,原位合成法,10,9.58,9.58,9.57,9.57,9.55,9.55,,,,,,,,,,,,,,,,,,,,,,,,,,,,,,,,,,,,,,,,,,,否,金属,导体,Au,Au,球型,80,各向异性,,,,,,,,,,,,,,,,,,,,,,,金属,导体,Pd,Pd,球型,80,各向异性,,,,,,,,,,,,,,,,,,,,,,,,,,,,
349,62,201910,POLYMERS AND POLYMER COMPOSITES,10.1177/0967391119887574,"聚氨酯(PU)(来源实验合成：4,4-亚甲基苯（环己基异氰酸酯）与1,2-乙二醇和不同量的铜基聚氧金属酸酯（Cu-POM）合成聚氨酯(PU)复合材料)",,,, Cu-POM-PU-3%,10.18,10.18,10.18,10.18,10.18,10.18,,,,,,,,,,,,,,,,,,无机非金属,介电,Cu(Ac)2,Cu/H/O/C,不规则型,/,各向异性,0.03,,溶剂溶解，纯化干燥,,,,,,,,,,,,,,,,,,,,,,,原位合成法,10,9.16,9.15,9.15,9.15,9.14,9.14,,,,,,,,,,,,,,,,,,,,,,,,,,,,,,,,,,,,,,,,,,,否,金属,导体,Au,Au,球型,80,各向异性,,,,,,,,,,,,,,,,,,,,,,,金属,导体,Pd,Pd,球型,80,各向异性,,,,,,,,,,,,,,,,,,,,,,,,,,,,
350,62,201910,POLYMERS AND POLYMER COMPOSITES,10.1177/0967391119887574,"聚氨酯(PU)(来源实验合成：4,4-亚甲基苯（环己基异氰酸酯）与1,2-乙二醇和不同量的铜基聚氧金属酸酯（Cu-POM）合成聚氨酯(PU)复合材料)",,,,Cu-POM-PU-5%,10.18,10.18,10.18,10.18,10.18,10.18,,,,,,,,,,,,,,,,,,无机非金属,介电,Cu(Ac)2,Cu/H/O/C,不规则型,/,各向异性,0.05,,溶剂溶解，纯化干燥,,,,,,,,,,,,,,,,,,,,,,,原位合成法,10,9.51,9.51,9.51,9.5,9.46,9.43,,,,,,,,,,,,,,,,,,,,,,,,,,,,,,,,,,,,,,,,,,,否,金属,导体,Au,Au,球型,80,各向异性,,,,,,,,,,,,,,,,,,,,,,,金属,导体,Pd,Pd,球型,80,各向异性,,,,,,,,,,,,,,,,,,,,,,,,,,,,
351,62,201910,POLYMERS AND POLYMER COMPOSITES,10.1177/0967391119887574,"聚氨酯(PU)(来源实验合成：4,4-亚甲基苯（环己基异氰酸酯）与1,2-乙二醇和不同量的铜基聚氧金属酸酯（Cu-POM）合成聚氨酯(PU)复合材料)",,,,Cu-POM-PU-10%,10.18,10.18,10.18,10.18,10.18,10.18,,,,,,,,,,,,,,,,,,无机非金属,介电,Cu(Ac)2,Cu/H/O/C,不规则型,/,各向异性,0.1,,溶剂溶解，纯化干燥,,,,,,,,,,,,,,,,,,,,,,,原位合成法,10,9.33,9.33,9.33,9.33,9.33,9.33,,,,,,,,,,,,,,,,,,,,,,,,,,,,,,,,,,,,,,,,,,,否,金属,导体,Au,Au,球型,80,各向异性,,,,,,,,,,,,,,,,,,,,,,,金属,导体,Pd,Pd,球型,80,各向异性,,,,,,,,,,,,,,,,,,,,,,,,,,,,
352,63,202001,MULTIDISCIPLINARY DIGITAL PUBLISHING INSTITUDE,10.3390/ma13010250,高密度聚乙烯(HDPE)- HHM 5202 BN-QChem有限公司（卡塔尔多哈）。,,,,HDPE-1%P3,2.83,2.83,2.83,2.83,2.83,2.83,,,,,,,,,,,,,,,,,975,无机非金属,介电,Al2O3,Al/O,球型,100,各向异性,0.01,,氧化铝纳米颗粒(分散的P3和纯MG5)由SasolGmbH（(Hamburg，德国）公司提供,,,,,,,,10.1,,,,,,,0.0004,,,,,,,,混合热压,0.5,2.84,2.84,2.84,2.84,2.84,2.84,,830,,,,,,,,,,,,,,,,,,,,,,,,,,,,,,,,,,,,,,,,,是,,,,,,,,,,,,,,,,,,,,,,,,,,,,,,,,,,,,,,,,,,,,,,,,,,,,,,,,,,,,,,,,
353,63,202001,MULTIDISCIPLINARY DIGITAL PUBLISHING INSTITUDE,10.3390/ma13010250,高密度聚乙烯(HDPE)- HHM 5202 BN-QChem有限公司（卡塔尔多哈）。,,,,HDPE-3%P3,2.83,2.83,2.83,2.83,2.83,2.83,,,,,,,,,,,,,,,,,975,无机非金属,介电,Al2O3,Al/O,球型,100,各向异性,0.03,,氧化铝纳米颗粒(分散的P3和纯MG5)由SasolGmbH（(Hamburg，德国）公司提供,,,,,,,,10.1,,,,,,,0.0004,,,,,,,,混合热压,0.5,3.19,3.19,3.19,3.19,3.19,3.19,,825,,,,,,,,,,,,,,,,,,,,,,,,,,,,,,,,,,,,,,,,,是,,,,,,,,,,,,,,,,,,,,,,,,,,,,,,,,,,,,,,,,,,,,,,,,,,,,,,,,,,,,,,,,
354,63,202001,MULTIDISCIPLINARY DIGITAL PUBLISHING INSTITUDE,10.3390/ma13010250,高密度聚乙烯(HDPE)- HHM 5202 BN-QChem有限公司（卡塔尔多哈）。,,,,HDPE-5%P3,2.83,2.83,2.83,2.83,2.83,2.83,,,,,,,,,,,,,,,,,975,无机非金属,介电,Al2O3,Al/O,球型,100,各向异性,0.05,,氧化铝纳米颗粒(分散的P3和纯MG5)由SasolGmbH（(Hamburg，德国）公司提供,,,,,,,,10.1,,,,,,,0.0004,,,,,,,,混合热压,0.5,3.32,3.32,3.32,3.32,3.32,3.32,,965,,,,,,,,,,,,,,,,,,,,,,,,,,,,,,,,,,,,,,,,,是,,,,,,,,,,,,,,,,,,,,,,,,,,,,,,,,,,,,,,,,,,,,,,,,,,,,,,,,,,,,,,,,
355,63,202001,MULTIDISCIPLINARY DIGITAL PUBLISHING INSTITUDE,10.3390/ma13010250,高密度聚乙烯(HDPE)- HHM 5202 BN-QChem有限公司（卡塔尔多哈）。,,,,HDPE-7%P3,2.83,2.83,2.83,2.83,2.83,2.83,,,,,,,,,,,,,,,,,975,无机非金属,介电,Al2O3,Al/O,球型,100,各向异性,0.07,,氧化铝纳米颗粒(分散的P3和纯MG5)由SasolGmbH（(Hamburg，德国）公司提供,,,,,,,,10.1,,,,,,,0.0004,,,,,,,,混合热压,0.5,3.24,3.24,3.24,3.24,3.24,3.24,,900,,,,,,,,,,,,,,,,,,,,,,,,,,,,,,,,,,,,,,,,,是,,,,,,,,,,,,,,,,,,,,,,,,,,,,,,,,,,,,,,,,,,,,,,,,,,,,,,,,,,,,,,,,
356,63,202001,MULTIDISCIPLINARY DIGITAL PUBLISHING INSTITUDE,10.3390/ma13010250,高密度聚乙烯(HDPE)- HHM 5202 BN-QChem有限公司（卡塔尔多哈）。,,,,HDPE-10%P3,2.83,2.83,2.83,2.83,2.83,2.83,,,,,,,,,,,,,,,,,975,无机非金属,介电,Al2O3,Al/O,球型,100,各向异性,0.1,,氧化铝纳米颗粒(分散的P3和纯MG5)由SasolGmbH（(Hamburg，德国）公司提供,,,,,,,,10.1,,,,,,,0.0004,,,,,,,,混合热压,0.5,3.92,3.92,3.92,3.92,3.92,3.92,,875,,,,,,,,,,,,,,,,,,,,,,,,,,,,,,,,,,,,,,,,,是,,,,,,,,,,,,,,,,,,,,,,,,,,,,,,,,,,,,,,,,,,,,,,,,,,,,,,,,,,,,,,,,
357,63,202001,MULTIDISCIPLINARY DIGITAL PUBLISHING INSTITUDE,10.3390/ma13010250,高密度聚乙烯(HDPE)- HHM 5202 BN-QChem有限公司（卡塔尔多哈）。,,,,HDPE-1%MG5,2.83,2.83,2.83,2.83,2.83,2.83,,,,,,,,,,,,,,,,,975,无机非金属,介电,Al2O3,Al/O,球型,100,各向异性,0.01,,氧化铝纳米颗粒(分散的P3和纯MG5)由SasolGmbH（(Hamburg，德国）公司提供,,,,,,,,10.1,,,,,,,0.0004,,,,,,,,混合热压,0.5,2.91,2.91,2.91,2.91,2.91,2.91,,960,,,,,,,,,,,,,,,,,,,,,,,,,,,,,,,,,,,,,,,,,是,,,,,,,,,,,,,,,,,,,,,,,,,,,,,,,,,,,,,,,,,,,,,,,,,,,,,,,,,,,,,,,,
358,63,202001,MULTIDISCIPLINARY DIGITAL PUBLISHING INSTITUDE,10.3390/ma13010250,高密度聚乙烯(HDPE)- HHM 5202 BN-QChem有限公司（卡塔尔多哈）。,,,,HDPE-3%MG5,2.83,2.83,2.83,2.83,2.83,2.83,,,,,,,,,,,,,,,,,975,无机非金属,介电,Al2O3,Al/O,球型,100,各向异性,0.03,,氧化铝纳米颗粒(分散的P3和纯MG5)由SasolGmbH（(Hamburg，德国）公司提供,,,,,,,,10.1,,,,,,,0.0004,,,,,,,,混合热压,0.5,2.27,2.27,2.27,2.27,2.27,2.27,,870,,,,,,,,,,,,,,,,,,,,,,,,,,,,,,,,,,,,,,,,,是,,,,,,,,,,,,,,,,,,,,,,,,,,,,,,,,,,,,,,,,,,,,,,,,,,,,,,,,,,,,,,,,
359,63,202001,MULTIDISCIPLINARY DIGITAL PUBLISHING INSTITUDE,10.3390/ma13010250,高密度聚乙烯(HDPE)- HHM 5202 BN-QChem有限公司（卡塔尔多哈）。,,,,HDPE-5%MG5,2.83,2.83,2.83,2.83,2.83,2.83,,,,,,,,,,,,,,,,,975,无机非金属,介电,Al2O3,Al/O,球型,100,各向异性,0.05,,氧化铝纳米颗粒(分散的P3和纯MG5)由SasolGmbH（(Hamburg，德国）公司提供,,,,,,,,10.1,,,,,,,0.0004,,,,,,,,混合热压,0.5,3.19,3.19,3.19,3.19,3.19,3.19,,910,,,,,,,,,,,,,,,,,,,,,,,,,,,,,,,,,,,,,,,,,是,,,,,,,,,,,,,,,,,,,,,,,,,,,,,,,,,,,,,,,,,,,,,,,,,,,,,,,,,,,,,,,,
360,63,202001,MULTIDISCIPLINARY DIGITAL PUBLISHING INSTITUDE,10.3390/ma13010250,高密度聚乙烯(HDPE)- HHM 5202 BN-QChem有限公司（卡塔尔多哈）。,,,,HDPE-7%MG5,2.83,2.83,2.83,2.83,2.83,2.83,,,,,,,,,,,,,,,,,975,无机非金属,介电,Al2O3,Al/O,球型,100,各向异性,0.07,,氧化铝纳米颗粒(分散的P3和纯MG5)由SasolGmbH（(Hamburg，德国）公司提供,,,,,,,,10.1,,,,,,,0.0004,,,,,,,,混合热压,0.5,3.02,3.02,3.02,3.02,3.02,3.02,,980,,,,,,,,,,,,,,,,,,,,,,,,,,,,,,,,,,,,,,,,,是,,,,,,,,,,,,,,,,,,,,,,,,,,,,,,,,,,,,,,,,,,,,,,,,,,,,,,,,,,,,,,,,
361,63,202001,MULTIDISCIPLINARY DIGITAL PUBLISHING INSTITUDE,10.3390/ma13010250,高密度聚乙烯(HDPE)- HHM 5202 BN-QChem有限公司（卡塔尔多哈）。,,,,HDPE-10%MG5,2.83,2.83,2.83,2.83,2.83,2.83,,,,,,,,,,,,,,,,,975,无机非金属,介电,Al2O3,Al/O,球型,100,各向异性,0.1,,氧化铝纳米颗粒(分散的P3和纯MG5)由SasolGmbH（(Hamburg，德国）公司提供,,,,,,,,10.1,,,,,,,0.0004,,,,,,,,混合热压,0.5,2.9,2.9,2.9,2.9,2.9,2.9,,1300,,,,,,,,,,,,,,,,,,,,,,,,,,,,,,,,,,,,,,,,,是,,,,,,,,,,,,,,,,,,,,,,,,,,,,,,,,,,,,,,,,,,,,,,,,,,,,,,,,,,,,,,,,
362,64,202002,TRANSACTIONS ON ELECTRICAL AND ELECTRONIC MATERIALS,10.1007/s42341-020-00189-w,聚乙烯醇(PVA)-聚乙烯醇-普通市售试剂,,,,90%聚乙烯醇(PVA)+10%聚环氧乙烷(PEO)+2%SnO2-铸造法,,,2.61,2.52,2.45,2.33,,,,0.6,0.4,0.39,0.38,,,,,2.00E-11,1.20E-10,0.000000015,0.000000092,,,无机非金属,介电,SnO2,Sn/O,不规则型,/,各向异性,0.02,,SnO2纳米颗粒-普通市售试剂,,,,,,,,,,,,,,,,,,,,,,,铸造法,2,,,2.8,2.72,2.7,2.38,,,,,1.81,1.59,1.33,1.14,,,,1.20E-09,8.40E-09,9.70E-09,1.04E-08,,,,,,,,,,,,,,,,,,,,,,,,,,,,是,,,,,,,,,,,,,,,,,,,,,,,,,,,,,,,,,,,,,,,,,,,,,,,,,,,,,,,,,,,,,,,,
363,64,202002,TRANSACTIONS ON ELECTRICAL AND ELECTRONIC MATERIALS,10.1007/s42341-020-00189-w,聚乙烯醇(PVA)-聚乙烯醇-普通市售试剂,,,,90%聚乙烯醇(PVA)+10%聚环氧乙烷(PEO)+4%SnO2-铸造法,,,2.61,2.52,2.45,2.33,,,,0.6,0.4,0.39,0.38,,,,,2.00E-11,1.20E-10,0.000000015,0.000000092,,,无机非金属,介电,SnO2,Sn/O,不规则型,/,各向异性,0.04,,SnO2纳米颗粒-普通市售试剂,,,,,,,,,,,,,,,,,,,,,,,铸造法,2,,,3.61,3.42,3.38,3.22,,,,,2.62,2.39,2.18,1.81,,,,2.50E-09,1.02E-08,1.13E-08,1.24E-08,,,,,,,,,,,,,,,,,,,,,,,,,,,,是,,,,,,,,,,,,,,,,,,,,,,,,,,,,,,,,,,,,,,,,,,,,,,,,,,,,,,,,,,,,,,,,
364,64,202002,TRANSACTIONS ON ELECTRICAL AND ELECTRONIC MATERIALS,10.1007/s42341-020-00189-w,聚乙烯醇(PVA)-聚乙烯醇-普通市售试剂,,,,90%聚乙烯醇(PVA)+10%聚环氧乙烷(PEO)+6%SnO2-铸造法,,,2.61,2.52,2.45,2.33,,,,0.6,0.4,0.39,0.38,,,,,2.00E-11,1.20E-10,0.000000015,0.000000092,,,无机非金属,介电,SnO2,Sn/O,不规则型,/,各向异性,0.06,,SnO2纳米颗粒-普通市售试剂,,,,,,,,,,,,,,,,,,,,,,,铸造法,2,,,3.63,3.52,3.38,3.321,,,,,3.61,3.21,2.98,2.46,,,,0.000000032,1.14E-08,1.31E-08,1.31E-08,,,,,,,,,,,,,,,,,,,,,,,,,,,,是,,,,,,,,,,,,,,,,,,,,,,,,,,,,,,,,,,,,,,,,,,,,,,,,,,,,,,,,,,,,,,,,
365,65,202002,MULTIDISCIPLINARY DIGITAL PUBLISHING INSTITUDE,10.3390/polym12030574,聚二甲基硅氧烷（实验合成）,,,,1 wt.% 40nm PS-混合固化，旋涂制膜,,,7.51,7.49,7.32,4.82,,,,0.08,0.12,0.25,0.39,,,,,8.00E-10,1.30E-09,5.20E-09,0.000000062,,,聚合物,介电,PS微球,C/H,球型,40,各向同性,0.01,,溶剂热法,控制反应温度，调节PS微球粒径,,,,,,,,,,,,,,,,,,,,,,溶剂热控制法,2,,,18.97,16.32,15.21,12.72,,,,,0.08,0.12,0.06,0.39,,,,8.00E-10,1.30E-09,5.20E-09,0.000000062,,,,,,,,,,,,,,,,,,,,,,,,,,,,是,,,,,,,,,,,,,,,,,,,,,,,,,,,,,,,,,,,,,,,,,,,,,,,,,,,,,,,,,,,,,,,,
366,65,202002,MULTIDISCIPLINARY DIGITAL PUBLISHING INSTITUDE,10.3390/polym12030574,聚二甲基硅氧烷（实验合成）,,,,3 wt.% 40nm PS-混合固化，旋涂制膜,,,7.51,7.49,7.32,4.82,,,,0.08,0.12,0.25,0.39,,,,,8.00E-10,1.30E-09,5.20E-09,0.000000062,,,聚合物,介电,PS微球,C/H,球型,40,各向同性,0.03,,溶剂热法,控制反应温度，调节PS微球粒径,,,,,,,,,,,,,,,,,,,,,,溶剂热控制法,2,,,25.03,23.09,21.12,17.81,,,,,0.08,0.12,0.08,0.39,,,,8.00E-10,1.30E-09,5.90E-09,0.00000018,,,,,,,,,,,,,,,,,,,,,,,,,,,,是,,,,,,,,,,,,,,,,,,,,,,,,,,,,,,,,,,,,,,,,,,,,,,,,,,,,,,,,,,,,,,,,
367,65,202002,MULTIDISCIPLINARY DIGITAL PUBLISHING INSTITUDE,10.3390/polym12030574,聚二甲基硅氧烷（实验合成）,,,,5 wt.% 40nm PS-混合固化，旋涂制膜,,,7.51,7.49,7.32,4.82,,,,0.08,0.12,0.25,0.39,,,,,8.00E-10,1.30E-09,5.20E-09,0.000000062,,,聚合物,介电,PS微球,C/H,球型,40,各向同性,0.05,,溶剂热法,控制反应温度，调节PS微球粒径,,,,,,,,,,,,,,,,,,,,,,溶剂热控制法,2,,,24.81,22.87,19.98,16.93,,,,,0.08,0.12,0.09,0.39,,,,8.00E-10,1.30E-09,0.000000012,0.00000071,,,,,,,,,,,,,,,,,,,,,,,,,,,,是,,,,,,,,,,,,,,,,,,,,,,,,,,,,,,,,,,,,,,,,,,,,,,,,,,,,,,,,,,,,,,,,
368,65,202002,MULTIDISCIPLINARY DIGITAL PUBLISHING INSTITUDE,10.3390/polym12030574,聚二甲基硅氧烷（实验合成）,,,,5 wt.% 80nm PS-混合固化，旋涂制膜,,,7.51,7.49,7.32,4.82,,,,0.08,0.12,0.25,0.39,,,,,8.00E-10,1.30E-09,5.20E-09,0.000000062,,,聚合物,介电,PS微球,C/H,球型,80,各向同性,0.05,,溶剂热法,控制反应温度，调节PS微球粒径,,,,,,,,,,,,,,,,,,,,,,溶剂热控制法,2,,,27.57,24.98,24.83,14.84,,,,,0.08,0.12,0.16,0.39,,,,8.00E-10,1.30E-09,6.10E-09,0.00000042,,,,,,,,,,,,,,,,,,,,,,,,,,,,是,,,,,,,,,,,,,,,,,,,,,,,,,,,,,,,,,,,,,,,,,,,,,,,,,,,,,,,,,,,,,,,,
369,65,202002,MULTIDISCIPLINARY DIGITAL PUBLISHING INSTITUDE,10.3390/polym12030574,聚二甲基硅氧烷（实验合成）,,,,5 wt.% 120nm PS-混合固化，旋涂制膜,,,7.51,7.49,7.32,4.82,,,,0.08,0.12,0.25,0.39,,,,,8.00E-10,1.30E-09,5.20E-09,0.000000062,,,聚合物,介电,PS微球,C/H,球型,120,各向同性,0.05,,溶剂热法,控制反应温度，调节PS微球粒径,,,,,,,,,,,,,,,,,,,,,,溶剂热控制法,2,,,29.89,25.12,24.82,20.13,,,,,0.08,0.12,0.15,0.39,,,,8.00E-10,1.30E-09,6.30E-09,0.00000027,,,,,,,,,,,,,,,,,,,,,,,,,,,,是,,,,,,,,,,,,,,,,,,,,,,,,,,,,,,,,,,,,,,,,,,,,,,,,,,,,,,,,,,,,,,,,
370,66,202003,MULTIDISCIPLINARY DIGITAL PUBLISHING INSTITUDE,10.3390/polym12020322,聚酰亚胺(PI)基质（实验合成）,,,,1 wt.% PI/Si3N4-原位聚合,,,3.1,3.09,3.08,3.05,,,,0.0023,0.0023,0.0023,0.0023,,21.8,,,,,,,,,无机非金属,半导体,Si3N4,Si/N,球型,20,各向异性,0.01,,提供于中国上海上海生化有限公司（颗粒参数：密度为3.44 g/mL，粒径在10~30nm之间）,,,,,,,,8,,,,,,,0.00115,,,,,,,,原位聚合法,0.05,,,3.22,3.21,3.2,3.15,,,,,0.023,0.019,0.035,0.052,,,,,,,,,,,22.4,,,,,,,,,,,,,,,,,,,,,,,,是,,,,,,,,,,,,,,,,,,,,,,,,,,,,,,,,,,,,,,,,,,,,,,,,,,,,,,,,,,,,,,,,
371,66,202003,MULTIDISCIPLINARY DIGITAL PUBLISHING INSTITUDE,10.3390/polym12020322,聚酰亚胺(PI)基质（实验合成）,,,,3 wt.% PI/Si3N4-原位聚合,,,3.1,3.09,3.08,3.05,,,,0.0023,0.0023,0.0023,0.0023,,21.8,,,,,,,,,无机非金属,半导体,Si3N4,Si/N,球型,20,各向异性,0.03,,提供于中国上海上海生化有限公司（颗粒参数：密度为3.44 g/mL，粒径在10~30nm之间）,,,,,,,,8,,,,,,,0.00115,,,,,,,,原位聚合法,0.05,,,3.33,3.31,3.29,3.27,,,,,0.026,0.022,0.037,0.054,,,,,,,,,,,24.4,,,,,,,,,,,,,,,,,,,,,,,,是,,,,,,,,,,,,,,,,,,,,,,,,,,,,,,,,,,,,,,,,,,,,,,,,,,,,,,,,,,,,,,,,
372,66,202003,MULTIDISCIPLINARY DIGITAL PUBLISHING INSTITUDE,10.3390/polym12020322,聚酰亚胺(PI)基质（实验合成）,,,,5 wt.% PI/Si3N4-原位聚合,,,3.1,3.09,3.08,3.05,,,,0.0023,0.0023,0.0023,0.0023,,21.8,,,,,,,,,无机非金属,半导体,Si3N4,Si/N,球型,20,各向异性,0.05,,提供于中国上海上海生化有限公司（颗粒参数：密度为3.44 g/mL，粒径在10~30nm之间）,,,,,,,,8,,,,,,,0.00115,,,,,,,,原位聚合法,0.05,,,3.48,3.47,3.43,3.29,,,,,0.03,0.025,0.042,0.057,,,,,,,,,,,22.9,,,,,,,,,,,,,,,,,,,,,,,,是,,,,,,,,,,,,,,,,,,,,,,,,,,,,,,,,,,,,,,,,,,,,,,,,,,,,,,,,,,,,,,,,
373,66,202003,MULTIDISCIPLINARY DIGITAL PUBLISHING INSTITUDE,10.3390/polym12020322,聚酰亚胺(PI)基质（实验合成）,,,,7 wt.% PI/Si3N4-原位聚合,,,3.1,3.09,3.08,3.05,,,,0.0023,0.0023,0.0023,0.0023,,21.8,,,,,,,,,无机非金属,半导体,Si3N4,Si/N,球型,20,各向异性,0.07,,提供于中国上海上海生化有限公司（颗粒参数：密度为3.44 g/mL，粒径在10~30nm之间）,,,,,,,,8,,,,,,,0.00115,,,,,,,,原位聚合法,0.05,,,3.62,3.61,3.59,3.48,,,,,0.032,0.026,0.043,0.062,,,,,,,,,,,18.4,,,,,,,,,,,,,,,,,,,,,,,,是,,,,,,,,,,,,,,,,,,,,,,,,,,,,,,,,,,,,,,,,,,,,,,,,,,,,,,,,,,,,,,,,
374,67,202005,AMERICAN INSTITUTE OF PHYSICS  PUBLISHING,10.1063/5.0002383,壳聚糖（实验合成）,,,,20%的壳聚糖-超声沉淀法,,,,,,,,,,,,,,,,,,,,,,,,无机非金属,介电,MnFe2O4,Mn/Fe/O,球型,10,各向异性,0.2,,溶胶-凝胶自燃烧法,,,,467,342,327,316,,,,,0.005,0.00072,0.00015,,,,,,,,,超声沉淀法,2,,,327,289,274,253,,,,,0.0045,0.0011,0.0008,0.0003,,,,,,,,,,,,,,,,,,,,,,,,,,,,,,,,,,,,,,,,,,,,,,,,,,,,,,,,,,,,,,,,,,,,,,,,,,,,,,,,,,,,,,,,,,,,,,,,,,,
375,67,202005,AMERICAN INSTITUTE OF PHYSICS  PUBLISHING,10.1063/5.0002383,壳聚糖（实验合成）,,,,40%的壳聚糖-超声沉淀法,,,,,,,,,,,,,,,,,,,,,,,,无机非金属,介电,MnFe2O4,Mn/Fe/O,球型,10,各向异性,0.4,,溶胶-凝胶自燃烧法,,,,467,342,327,316,,,,,0.005,0.00072,0.00015,,,,,,,,,超声沉淀法,2,,,325,269,251,243,,,,,0.0017,0.0006,0.0004,0.0003,,,,,,,,,,,,,,,,,,,,,,,,,,,,,,,,,,,,,,,,,,,,,,,,,,,,,,,,,,,,,,,,,,,,,,,,,,,,,,,,,,,,,,,,,,,,,,,,,,,
376,67,202005,AMERICAN INSTITUTE OF PHYSICS  PUBLISHING,10.1063/5.0002383,壳聚糖（实验合成）,,,,60%的壳聚糖-超声沉淀法,,,,,,,,,,,,,,,,,,,,,,,,无机非金属,介电,MnFe2O4,Mn/Fe/O,球型,10,各向异性,0.6,,溶胶-凝胶自燃烧法,,,,467,342,327,316,,,,,0.005,0.00072,0.00015,,,,,,,,,超声沉淀法,2,,,226,217,209,203,,,,,0.0006,0.0004,0.0003,0.0003,,,,,,,,,,,,,,,,,,,,,,,,,,,,,,,,,,,,,,,,,,,,,,,,,,,,,,,,,,,,,,,,,,,,,,,,,,,,,,,,,,,,,,,,,,,,,,,,,,,
377,68,202005,POLYMER ENGINEERING AND SCIENCE,10.1002/pen.25450,氟弹性体(TecnoflonFOR532)由印度巴雷利合成和化工有限公司获得,,,, FKM(含氟弹性体)-5%NG(石墨),2.1,2.1,2.1,2.1,2.1,2.1,,,,,,,,,,,,,,,,,2.24,无机非金属,导体,C,C,不规则型,/,各向同性,0.05,,天然石墨(NG)(尺寸20μm)购自印度班加罗尔Sigma Aldrich公司,,,,75,75,75,75,,,,,,,,,,,,,,,,双辊混合法,,47,,,,,,,3.21,,,,,,,,,,,,,,,2.27,,                  ,,,,,,,,,,,,,,,,,,,,,,,,否,无机非金属,介电,Ca(OH)2,Ca/O/H,不规则型,/,各向异性,0.06,,由Nice Chemicals 化学公司提供提供,/,,,,,,,,,,,,,,,,,,,无机非金属,介电,MgO,Mg/O,不规则型,/,各向异性,0.03,,由Nice Chemicals 化学公司提供提供,/,,,,,,,,,,,,,,,,,,,,,,,,
378,68,202005,POLYMER ENGINEERING AND SCIENCE,10.1002/pen.25450,氟弹性体(TecnoflonFOR532)由印度巴雷利合成和化工有限公司获得,,,, FKM(含氟弹性体)-10%NG(石墨),2.1,2.1,2.1,2.1,2.1,2.1,,,,,,,,,,,,,,,,,2.24,无机非金属,导体,C,C,不规则型,/,各向同性,0.1,,天然石墨(NG)(尺寸20μm)购自印度班加罗尔Sigma Aldrich公司,,,,75,75,75,75,,,,,,,,,,,,,,,,双辊混合法,,47,,,,,,,4.13,,,,,,,,,,,,,,,2.13,,,,,,,,,,,,,,,,,,,,,,,,,,否,无机非金属,介电,Ca(OH)2,Ca/O/H,不规则型,/,各向异性,0.06,,由Nice Chemicals 化学公司提供提供,/,,,,,,,,,,,,,,,,,,,无机非金属,介电,MgO,Mg/O,不规则型,/,各向异性,0.03,,由Nice Chemicals 化学公司提供提供,/,,,,,,,,,,,,,,,,,,,,,,,,
379,68,202005,POLYMER ENGINEERING AND SCIENCE,10.1002/pen.25450,氟弹性体(TecnoflonFOR532)由印度巴雷利合成和化工有限公司获得,,,, FKM(含氟弹性体)-20%NG(石墨),2.1,2.1,2.1,2.1,2.1,2.1,,,,,,,,,,,,,,,,,2.24,无机非金属,导体,C,C,不规则型,/,各向同性,0.2,,天然石墨(NG)(尺寸20μm)购自印度班加罗尔Sigma Aldrich公司,,,,75,75,75,75,,,,,,,,,,,,,,,,双辊混合法,,52,,,,,,,5.91,,,,,,,,,,,,,,,2.01,,,,,,,,,,,,,,,,,,,,,,,,,,否,无机非金属,介电,Ca(OH)2,Ca/O/H,不规则型,/,各向异性,0.06,,由Nice Chemicals 化学公司提供提供,/,,,,,,,,,,,,,,,,,,,无机非金属,介电,MgO,Mg/O,不规则型,/,各向异性,0.03,,由Nice Chemicals 化学公司提供提供,/,,,,,,,,,,,,,,,,,,,,,,,,
380,68,202005,POLYMER ENGINEERING AND SCIENCE,10.1002/pen.25450,氟弹性体(TecnoflonFOR532)由印度巴雷利合成和化工有限公司获得,,,, FKM(含氟弹性体)-30%NG(石墨),2.1,2.1,2.1,2.1,2.1,2.1,,,,,,,,,,,,,,,,,2.24,无机非金属,导体,C,C,不规则型,/,各向同性,0.3,,天然石墨(NG)(尺寸20μm)购自印度班加罗尔Sigma Aldrich公司,,,,75,75,75,75,,,,,,,,,,,,,,,,双辊混合法,,240,,,,,,,8.04,,,,,,,,,,,,,,,1.29,,,,,,,,,,,,,,,,,,,,,,,,,,否,无机非金属,介电,Ca(OH)2,Ca/O/H,不规则型,/,各向异性,0.06,,由Nice Chemicals 化学公司提供提供,/,,,,,,,,,,,,,,,,,,,无机非金属,介电,MgO,Mg/O,不规则型,/,各向异性,0.03,,由Nice Chemicals 化学公司提供提供,/,,,,,,,,,,,,,,,,,,,,,,,,
381,69,202006,POLYMER-PLASTICS TECHNOLOGY AND MATERIALS,10.1080/25740881.2020.1759634,聚氯乙烯粉末（分子量为18万克/摩尔）购自印度的西格玛奥尔德里奇公司,,,,PVC:NiO:WO3=0.75:0.20:0.05,,,,,,,,,,,,,,,,,,,,,,,,无机非金属,介电,NiO,Ni/O,球型,60,各向异性,0.2,,NiO粉末（粒度60nm）由印度Sigma Aldrich公司提供,,,,,,,,,,,,,,,,,,,,,,,溶液铸造法,0.1,0.92,0.93,,,,,,,,,,,,,,,,,,,,,,,,,,,,,,,,,,,,,,,,,,,,,,,否,无机非金属,介电,WO3,W/O,球型,100,各向异性,0.05,,三氧化钨粉末购自CDH 有限公司,/,,,,,,,,,,,,,,,,,,,,,,,,,,,,,,,,,,,,,,,,,,,,,,,,,,,,,
382,69,202006,POLYMER-PLASTICS TECHNOLOGY AND MATERIALS,10.1080/25740881.2020.1759634,聚氯乙烯粉末（分子量为18万克/摩尔）购自印度的西格玛奥尔德里奇公司,,,,PVC:NiO:WO3=0.75:0.15:0.10,,,,,,,,,,,,,,,,,,,,,,,,无机非金属,介电,NiO,Ni/O,球型,60,各向异性,0.15,,NiO粉末（粒度60nm）由印度Sigma Aldrich公司提供,,,,,,,,,,,,,,,,,,,,,,,溶液铸造法,0.1,1.72,1.38,,,,,,,,,,,,,,,,,,,,,,,,,,,,,,,,,,,,,,,,,,,,,,,否,无机非金属,介电,WO3,W/O,球型,100,各向异性,0.1,,三氧化钨粉末购自CDH 有限公司,/,,,,,,,,,,,,,,,,,,,,,,,,,,,,,,,,,,,,,,,,,,,,,,,,,,,,,
383,69,202006,POLYMER-PLASTICS TECHNOLOGY AND MATERIALS,10.1080/25740881.2020.1759634,聚氯乙烯粉末（分子量为18万克/摩尔）购自印度的西格玛奥尔德里奇公司,,,,PVC:NiO:WO3=0.75:0.10:0.015,,,,,,,,,,,,,,,,,,,,,,,,无机非金属,介电,NiO,Ni/O,球型,60,各向异性,0.1,,NiO粉末（粒度60nm）由印度Sigma Aldrich公司提供,,,,,,,,,,,,,,,,,,,,,,,溶液铸造法,0.1,1.17,0.95,,,,,,,,,,,,,,,,,,,,,,,,,,,,,,,,,,,,,,,,,,,,,,,否,无机非金属,介电,WO3,W/O,球型,100,各向异性,0.15,,三氧化钨粉末购自CDH 有限公司,/,,,,,,,,,,,,,,,,,,,,,,,,,,,,,,,,,,,,,,,,,,,,,,,,,,,,,
384,69,202006,POLYMER-PLASTICS TECHNOLOGY AND MATERIALS,10.1080/25740881.2020.1759634,聚氯乙烯粉末（分子量为18万克/摩尔）购自印度的西格玛奥尔德里奇公司,,,,PVC:NiO:WO3=0.75:0.05:0.20,,,,,,,,,,,,,,,,,,,,,,,,无机非金属,介电,NiO,Ni/O,球型,60,各向异性,0.05,,NiO粉末（粒度60nm）由印度Sigma Aldrich公司提供,,,,,,,,,,,,,,,,,,,,,,,溶液铸造法,0.1,0.51,0.47,,,,,,,,,,,,,,,,,,,,,,,,,,,,,,,,,,,,,,,,,,,,,,,否,无机非金属,介电,WO3,W/O,球型,100,各向异性,0.2,,三氧化钨粉末购自CDH 有限公司,/,,,,,,,,,,,,,,,,,,,,,,,,,,,,,,,,,,,,,,,,,,,,,,,,,,,,,
385,70,202006,POLYMER-PLASTICS TECHNOLOGY AND MATERIALS,10.1080/25740881.2020.1784217,"1,6-苯乙烯购自普通市售公司",,,,"NF(NiFe2O4)/PHD(1,6-苯乙烯)(2000)",,,,,,,,,,,,,,,,,,,,,,,,无机非金属,介电,NiFe2O4,Ni/Fe/O,不规则型,/,各向异性,,,挤压成型,,,223,127,114,82,73,,,2.25,1.03,0.034,0.019,0.026,,,,,,,0.000000247（10000000Hz）,,挤压成型,1.5,,190,102,72,62,58,,,,,,,,,,,,,,,0.000000117（10000000Hz）,,,,,,,,,,,,,,,,,,,,,,,,,,,,是,,,,,,,,,,,,,,,,,,,,,,,,,,,,,,,,,,,,,,,,,,,,,,,,,,,,,,,,,,,,,,,,
386,70,202006,POLYMER-PLASTICS TECHNOLOGY AND MATERIALS,10.1080/25740881.2020.1784217,"1,6-苯乙烯购自普通市售公司",,,,"NF(NiFe2O4)/PHD(1,6-苯乙烯)(2800)",,,,,,,,,,,,,,,,,,,,,,,,无机非金属,介电,NiFe2O4,Ni/Fe/O,不规则型,/,各向异性,,,挤压成型,,,223,127,114,82,73,,,2.25,1.03,0.034,0.019,0.026,,,,,,,0.000000247（10000000Hz）,,挤压成型,1.5,,172,72,58,52,49,,,,,,,,,,,,,,,0.000000203（10000000Hz）,,,,,,,,,,,,,,,,,,,,,,,,,,,,是,,,,,,,,,,,,,,,,,,,,,,,,,,,,,,,,,,,,,,,,,,,,,,,,,,,,,,,,,,,,,,,,
387,70,202006,POLYMER-PLASTICS TECHNOLOGY AND MATERIALS,10.1080/25740881.2020.1784217,"1,6-苯乙烯购自普通市售公司",,,,"NF(NiFe2O4)/PHD(1,6-苯乙烯)(4500)",,,,,,,,,,,,,,,,,,,,,,,,无机非金属,介电,NiFe2O4,Ni/Fe/O,不规则型,/,各向异性,,,挤压成型,,,223,127,114,82,73,,,2.25,1.03,0.034,0.019,0.026,,,,,,,0.000000247（10000000Hz）,,挤压成型,1.5,,148,61,55,48,45,,,,,,,,,,,,,,,0.000000147（10000000Hz）,,,,,,,,,,,,,,,,,,,,,,,,,,,,是,,,,,,,,,,,,,,,,,,,,,,,,,,,,,,,,,,,,,,,,,,,,,,,,,,,,,,,,,,,,,,,,
388,70,202006,POLYMER-PLASTICS TECHNOLOGY AND MATERIALS,10.1080/25740881.2020.1784217,"1,6-苯乙烯购自普通市售公司",,,,"NF(NiFe2O4)/PHD(1,6-苯乙烯)(8400)",,,,,,,,,,,,,,,,,,,,,,,,无机非金属,介电,NiFe2O4,Ni/Fe/O,不规则型,/,各向异性,,,挤压成型,,,223,127,114,82,73,,,2.25,1.03,0.034,0.019,0.026,,,,,,,0.000000247（10000000Hz）,,挤压成型,1.5,,112,55,50,42,41,,,,,,,,,,,,,,,0.000000183（10000000Hz）,,,,,,,,,,,,,,,,,,,,,,,,,,,,是,,,,,,,,,,,,,,,,,,,,,,,,,,,,,,,,,,,,,,,,,,,,,,,,,,,,,,,,,,,,,,,,
389,70,202006,POLYMER-PLASTICS TECHNOLOGY AND MATERIALS,10.1080/25740881.2020.1784217,"1,6-苯乙烯购自普通市售公司",,,,"NF(NiFe2O4)/PHD(1,6-苯乙烯)(12400)",,,,,,,,,,,,,,,,,,,,,,,,无机非金属,介电,NiFe2O4,Ni/Fe/O,不规则型,/,各向异性,,,挤压成型,,,223,127,114,82,73,,,2.25,1.03,0.034,0.019,0.026,,,,,,,0.000000247（10000000Hz）,,挤压成型,1.5,,55,47,42,38,34,,,,,,,,,,,,,,,0.000000167（10000000Hz）,,,,,,,,,,,,,,,,,,,,,,,,,,,,是,,,,,,,,,,,,,,,,,,,,,,,,,,,,,,,,,,,,,,,,,,,,,,,,,,,,,,,,,,,,,,,,
390,71,202007,MATERIALS CHEMISTRY AND PHYSICS,10.1016/j.matchemphys.2020.123530,聚（偏氟乙烯）购自普通市售公司,,,,未淬灭PVDF聚（偏氟乙烯）-8CCTO钛酸铜纳米复合膜,,,,,,,,,,,,,,,,,,,,,,,,无机非金属,介电,CaCu3Ti4O12,Ca/Cu/Ti/O,不规则型,/,各向异性,,,溶胶-凝胶法,,,,,,,,,,,,,,,,,,,,,,,超声混合，热板铸造,0.07,,13,13,13,13,13,,,,,,0.03,0.03,0.03,,,,,,,,,,,,,,,,,,,,,,,,,,,,,,,,,,,是,,,,,,,,,,,,,,,,,,,,,,,,,,,,,,,,,,,,,,,,,,,,,,,,,,,,,,,,,,,,,,,,
391,71,202007,MATERIALS CHEMISTRY AND PHYSICS,10.1016/j.matchemphys.2020.123530,聚（偏氟乙烯）购自普通市售公司,,,,淬灭PVDF聚（偏氟乙烯）-8CCTO钛酸铜纳米复合膜,,,,,,,,,,,,,,,,,,,,,,,,无机非金属,介电,CaCu3Ti4O12,Ca/Cu/Ti/O,不规则型,/,各向异性,,,溶胶-凝胶法,,,,,,,,,,,,,,,,,,,,,,,超声混合，热板铸造,0.07,,20,20,20,20,20,,,,,,0.03,0.03,0.03,,,,,,,,,,,,,,,,,,,,,,,,,,,,,,,,,,,是,,,,,,,,,,,,,,,,,,,,,,,,,,,,,,,,,,,,,,,,,,,,,,,,,,,,,,,,,,,,,,,,
392,72,202007,ADVANCED COMPOSITES AND HYBRID MATERIALS,10.1007/s42114-020-00168-y,聚（乙烯基吡咯烷酮）/聚（环氧乙烷）(PVP/PEO)共混基体-PVP粉末(Mw =6*105 g/mol 1)，来自Loba Chemie，印度公司高纯度PEO粉末(Mv =6*105 g mol 1)来自Sigma-Aldrich公司,,,,（PVP/PEO)/1wt%氧化铝薄膜,1.85,1.71,1.63,1.62,1.61,1.59,,0.097,0.094,0.038,0.017,0.016,0.014,,,1.40E-11,9.31E-11,1.03E-10,9.32E-09,2.04E-09,1.02E-09,,,无机非金属,介电,Al2O3,Al/O,球型,50,各向异性,0.01,,铸造水溶液,,,,,,,,10.1,,,,,,,0.0004,,,,,,,,,,2.83,2.71,2.63,2.46,2.31,2.09,,,0.165,0.143,0.083,0.045,0.029,0.018,,5.97E-12,,,,,,,,,,,,,,,,,,,,,,,,,,,,,,,,,是,,,,,,,,,,,,,,,,,,,,,,,,,,,,,,,,,,,,,,,,,,,,,,,,,,,,,,,,,,,,,,,,
393,72,202007,ADVANCED COMPOSITES AND HYBRID MATERIALS,10.1007/s42114-020-00168-y,聚（乙烯基吡咯烷酮）/聚（环氧乙烷）(PVP/PEO)共混基体-PVP粉末(Mw =6*105 g/mol 1)，来自Loba Chemie，印度公司高纯度PEO粉末(Mv =6*105 g mol 1)来自Sigma-Aldrich公司,,,,（PVP/PEO)/3wt%氧化铝薄膜,1.85,1.71,1.63,1.62,1.61,1.59,,0.097,0.095,0.039,0.018,0.017,0.015,,,1.40E-11,9.31E-11,1.03E-10,9.32E-09,2.04E-09,1.02E-09,,,无机非金属,介电,Al2O3,Al/O,球型,50,各向异性,0.03,,铸造水溶液,,,,,,,,10.1,,,,,,,0.0004,,,,,,,,,,2.43,2.36,2.21,2.04,1.95,1.87,,,0.151,0.138,0.079,0.037,0.024,0.015,,4.94E-12,,,,,,,,,,,,,,,,,,,,,,,,,,,,,,,,,是,,,,,,,,,,,,,,,,,,,,,,,,,,,,,,,,,,,,,,,,,,,,,,,,,,,,,,,,,,,,,,,,
394,72,202007,ADVANCED COMPOSITES AND HYBRID MATERIALS,10.1007/s42114-020-00168-y,聚（乙烯基吡咯烷酮）/聚（环氧乙烷）(PVP/PEO)共混基体-PVP粉末(Mw =6*105 g/mol 1)，来自Loba Chemie，印度公司高纯度PEO粉末(Mv =6*105 g mol 1)来自Sigma-Aldrich公司,,,,（PVP/PEO)/5wt%氧化铝薄膜,1.85,1.71,1.63,1.62,1.61,1.59,,0.097,0.096,0.04,0.019,0.018,0.016,,,1.40E-11,9.31E-11,1.03E-10,9.32E-09,2.04E-09,1.02E-09,,,无机非金属,介电,Al2O3,Al/O,球型,50,各向异性,0.05,,铸造水溶液,,,,,,,,10.1,,,,,,,0.0004,,,,,,,,,,3.12,3.04,2.91,2.71,2.64,2.51,,,0.202,0.181,0.135,0.082,0.064,0.059,,9.37E-12,,,,,,,,,,,,,,,,,,,,,,,,,,,,,,,,,是,,,,,,,,,,,,,,,,,,,,,,,,,,,,,,,,,,,,,,,,,,,,,,,,,,,,,,,,,,,,,,,,
395,73,202007,COMPOSITES PART B,10.1016/j.compositesb.2020.108206,聚甲基丙烯酸甲酯(PMMA)由Arkema公司提供。/聚（偏氟乙烯）(PVDF)由杜邦公司提供,,,, 0.25 vol% BST@SiO2 PVTC/PMMA,,,,,,,,,,,,,,,,,,,,,,,,无机非金属,介电,SiO2,Si/O,不规则型,/,各向异性,,0.0025,普通市售试剂,,,,,,,,4.145,,,,,,,0.00002,,,,,,,,多层薄膜复合工艺,0.2,7.89,7.42,6.61,6.29,6.03,5.71,,,0.053,0.067,0.047,0.035,0.021,0.052,,2.10E-13,9.10E-13,2.30E-11,1.90E-10,1.30E-09,0.000000037,,,351,351,,,,,,,,,,,,,,,,,7.2,84,,,,,,是,,,,,,,,,,,,,,,,,,,,,,,,,,,,,,,,,,,,,,,,,,,,,,,,,,,,,,,,,,,,,,,,
396,73,202007,COMPOSITES PART B,10.1016/j.compositesb.2020.108206,聚甲基丙烯酸甲酯(PMMA)由Arkema公司提供。/聚（偏氟乙烯）(PVDF)由杜邦公司提供,,,, 0.50 vol% BST@SiO2 PVTC/PMMA,,,,,,,,,,,,,,,,,,,,,,,,无机非金属,介电,SiO2,Si/O,不规则型,/,各向异性,,0.005,普通市售试剂,,,,,,,,4.145,,,,,,,0.00002,,,,,,,,多层薄膜复合工艺,0.2,8.01,7.5,6.64,6.33,6.05,5.73,,,0.053,0.067,0.046,0.034,0.02,0.052,,2.40E-13,9.90E-13,2.80E-11,2.40E-10,2.40E-09,0.000000047,,,412,412,,,,,,,,,,,,,,,,,10.7,86,,,,,,是,,,,,,,,,,,,,,,,,,,,,,,,,,,,,,,,,,,,,,,,,,,,,,,,,,,,,,,,,,,,,,,,
397,73,202007,COMPOSITES PART B,10.1016/j.compositesb.2020.108206,聚甲基丙烯酸甲酯(PMMA)由Arkema公司提供。/聚（偏氟乙烯）(PVDF)由杜邦公司提供,,,, 0.75 vol% BST@SiO2 PVTC/PMMA,,,,,,,,,,,,,,,,,,,,,,,,无机非金属,介电,SiO2,Si/O,不规则型,/,各向异性,,0.0075,普通市售试剂,,,,,,,,4.145,,,,,,,0.00002,,,,,,,,多层薄膜复合工艺,0.2,8.42,7.69,6.82,6.54,6.25,5.97,,,0.056,0.067,0.046,0.034,0.019,0.052,,2.50E-13,1.02E-12,3.40E-11,3.40E-10,2.90E-09,0.000000056,,,349,349,,,,,,,,,,,,,,,,,6.2,85,,,,,,是,,,,,,,,,,,,,,,,,,,,,,,,,,,,,,,,,,,,,,,,,,,,,,,,,,,,,,,,,,,,,,,,
398,73,202007,COMPOSITES PART B,10.1016/j.compositesb.2020.108206,聚甲基丙烯酸甲酯(PMMA)由Arkema公司提供。/聚（偏氟乙烯）(PVDF)由杜邦公司提供,,,,1 vol% BST@SiO2 PVTC/PMMA,,,,,,,,,,,,,,,,,,,,,,,,无机非金属,介电,SiO2,Si/O,不规则型,/,各向异性,,0.01,普通市售试剂,,,,,,,,4.145,,,,,,,0.00002,,,,,,,,多层薄膜复合工艺,0.2,8.57,7.83,6.97,6.68,6.36,6.12,,,0.057,0.067,0.045,0.033,0.019,0.052,,2.90E-13,1.08E-12,4.20E-11,5.40E-10,3.80E-09,0.000000087,,,312,312,,,,,,,,,,,,,,,,,6.1,86,,,,,,是,,,,,,,,,,,,,,,,,,,,,,,,,,,,,,,,,,,,,,,,,,,,,,,,,,,,,,,,,,,,,,,,
399,73,202007,COMPOSITES PART B,10.1016/j.compositesb.2020.108206,聚甲基丙烯酸甲酯(PMMA)由Arkema公司提供。/聚（偏氟乙烯）(PVDF)由杜邦公司提供,,,, 2 vol% BST@SiO2 PVTC/PMMA,,,,,,,,,,,,,,,,,,,,,,,,无机非金属,介电,SiO2,Si/O,不规则型,/,各向异性,,0.02,普通市售试剂,,,,,,,,4.145,,,,,,,0.00002,,,,,,,,多层薄膜复合工艺,0.2,8.64,7.84,7.02,6.77,6.42,6.18,,,0.057,0.066,0.045,0.033,0.019,0.052,,3.10E-13,1.12E-12,5.60E-11,6.50E-10,4.90E-09,0.000000099,,,308,308,,,,,,,,,,,,,,,,,6.9,87,,,,,,是,,,,,,,,,,,,,,,,,,,,,,,,,,,,,,,,,,,,,,,,,,,,,,,,,,,,,,,,,,,,,,,,
400,73,202007,COMPOSITES PART B,10.1016/j.compositesb.2020.108206,聚甲基丙烯酸甲酯(PMMA)由Arkema公司提供。/聚（偏氟乙烯）(PVDF)由杜邦公司提供,,,,3 vol% BST@SiO2 PVTC/PMMA,,,,,,,,,,,,,,,,,,,,,,,,无机非金属,介电,SiO2,Si/O,不规则型,/,各向异性,,0.03,普通市售试剂,,,,,,,,4.145,,,,,,,0.00002,,,,,,,,多层薄膜复合工艺,0.2,9.05,8.26,7.41,7.13,6.84,6.54,,,0.056,0.066,0.044,0.032,0.019,0.052,,3.20E-13,1.21E-12,8.40E-11,8.40E-10,5.90E-09,1.02E-08,,,284,284,,,,,,,,,,,,,,,,,6.3,82,,,,,,是,,,,,,,,,,,,,,,,,,,,,,,,,,,,,,,,,,,,,,,,,,,,,,,,,,,,,,,,,,,,,,,,
401,74,202007,JOURNAL OF ASIAN CERAMIC SOCIETIES,10.1080/21870764.2021.1946270,聚（偏氟乙烯）(PVDF粉末(Mw=180000 g/mol)购自印度西格玛-奥尔德里奇，,,,,PVDF-GO-0.5wt%Nb2O5纳米复合材料,,5.21,5.45,5.57,5.67,5.71,,,,,,,,,,,2.10E-09,0.000000015,9.80E-09,0.00000023,0.00000241,,,无机非金属,介电, 氧化石墨烯,C/O,不规则型,/,各向同性,0.005,,实验改良Hummer法合成,,,,,,,,,,,,,,,,,,,,,,,溶液铸造技术,0.072,,28.15,10.21,9.82,8.45,7.21,,,,0.74,0.27,0.13,0.11,0.32,,,0.00000084,0.00000098,0.00000021,0.000013,0.000054,,,,,,,,,,,,,,,,,,,,,,,,,,,,否,无机非金属,介电,Nb2O5,N/b/O,不规则型,,各向异性,0.005,,光谱化学法提供。Pvt。印度有限公司,/,,,,,,,,,,,,,,,,,,,,,,,,,,,,,,,,,,,,,,,,,,,,,,,,,,,,,
402,74,202007,JOURNAL OF ASIAN CERAMIC SOCIETIES,10.1080/21870764.2021.1946270,聚（偏氟乙烯）(PVDF粉末(Mw=180000 g/mol)购自印度西格玛-奥尔德里奇，,,,,PVDF-GO-1.0wt%Nb2O5纳米复合材料,,5.21,5.45,5.57,5.67,5.71,,,,,,,,,,,2.10E-09,0.000000015,9.80E-09,0.00000023,0.00000241,,,无机非金属,介电, 氧化石墨烯,C/O,不规则型,/,各向同性,0.005,,实验改良Hummer法合成,,,,,,,,,,,,,,,,,,,,,,,溶液铸造技术,0.072,,52.47,31.22,19.81,11.23,6.51,,,,0.85,0.48,0.47,0.52,0.51,,,0.00000075,0.00000097,0.00000046,0.000047,0.000114,,,,,,,,,,,,,,,,,,,,,,,,,,,,否,无机非金属,介电,Nb2O5,N/b/O,不规则型,,各向异性,0.01,,光谱化学法提供。Pvt。印度有限公司,/,,,,,,,,,,,,,,,,,,,,,,,,,,,,,,,,,,,,,,,,,,,,,,,,,,,,,
403,74,202007,JOURNAL OF ASIAN CERAMIC SOCIETIES,10.1080/21870764.2021.1946270,聚（偏氟乙烯）(PVDF粉末(Mw=180000 g/mol)购自印度西格玛-奥尔德里奇，,,,,PVDF-GO-1.5wt%Nb2O5纳米复合材料,,5.21,5.45,5.57,5.67,5.71,,,,,,,,,,,2.10E-09,0.000000015,9.80E-09,0.00000023,0.00000241,,,无机非金属,介电, 氧化石墨烯,C/O,不规则型,/,各向同性,0.005,,实验改良Hummer法合成,,,,,,,,,,,,,,,,,,,,,,,溶液铸造技术,0.072,,74.23,42.38,31.02,12.08,8.21,,,,1.12,0.42,0.51,1.02,1.62,,,0.00000064,0.00000095,0.00000044,0.000052,0.000154,,,,,,,,,,,,,,,,,,,,,,,,,,,,否,无机非金属,介电,Nb2O5,N/b/O,不规则型,,各向异性,0.015,,光谱化学法提供。Pvt。印度有限公司,/,,,,,,,,,,,,,,,,,,,,,,,,,,,,,,,,,,,,,,,,,,,,,,,,,,,,,
404,74,202007,JOURNAL OF ASIAN CERAMIC SOCIETIES,10.1080/21870764.2021.1946270,聚（偏氟乙烯）(PVDF粉末(Mw=180000 g/mol)购自印度西格玛-奥尔德里奇，,,,,PVDF-GO-2.0wt%Nb2O5纳米复合材料,,5.21,5.45,5.57,5.67,5.71,,,,,,,,,,,2.10E-09,0.000000015,9.80E-09,0.00000023,0.00000241,,,无机非金属,介电, 氧化石墨烯,C/O,不规则型,/,各向同性,0.005,,实验改良Hummer法合成,,,,,,,,,,,,,,,,,,,,,,,溶液铸造技术,0.072,,138.37,81.54,30.08,18.84,9.56,,,,1.26,0.51,0.52,1.22,2.11,,,0.0000016,0.00000094,0.00000097,0.000098,0.000354,,,,,,,,,,,,,,,,,,,,,,,,,,,,否,无机非金属,介电,Nb2O5,N/b/O,不规则型,,各向异性,0.02,,光谱化学法提供。Pvt。印度有限公司,/,,,,,,,,,,,,,,,,,,,,,,,,,,,,,,,,,,,,,,,,,,,,,,,,,,,,,
405,74,202007,JOURNAL OF ASIAN CERAMIC SOCIETIES,10.1080/21870764.2021.1946270,聚（偏氟乙烯）(PVDF粉末(Mw=180000 g/mol)购自印度西格玛-奥尔德里奇，,,,,PVDF-GO-2.5wt%Nb2O5纳米复合材料,,5.21,5.45,5.57,5.67,5.71,,,,,,,,,,,2.10E-09,0.000000015,9.80E-09,0.00000023,0.00000241,,,无机非金属,介电, 氧化石墨烯,C/O,不规则型,/,各向同性,0.005,,实验改良Hummer法合成,,,,,,,,,,,,,,,,,,,,,,,溶液铸造技术,0.072,,139.95,78.21,55.21,19.51,10.21,,,,1.34,0.5,0.51,1.32,2.35,,,0.0000023,0.00000099,0.00000132,0.000113,0.000547,,,,,,,,,,,,,,,,,,,,,,,,,,,,否,无机非金属,介电,Nb2O5,N/b/O,不规则型,,各向异性,0.025,,光谱化学法提供。Pvt。印度有限公司,/,,,,,,,,,,,,,,,,,,,,,,,,,,,,,,,,,,,,,,,,,,,,,,,,,,,,,
406,75,202008,CERAMICS INTERNATIONAL,10.1016/j.ceramint.2020.08.228,"PDMS前驱体和固化剂(Sylgard184)由道康宁公司提供,均为分析纯度",,,,2L/PDMS(PDMS前驱体和固化剂在室温下按10：1的质量比进行加权和混合。根据x：1的质量比(x=2.0、3.0、4.0和5.0)),,,,,,,,,,,,,,,,,,,,,,,,无机非金属,介电,LiZnTiMn,Li/Zn/Ti/Mn/O,不规则型,/,各向异性,2,,实验合成原料购自阿拉丁试剂有限公司(上海，中国),,,,,,,,,,,,,,,,,,,,,,,机械搅拌法,1.2,,,,,,5.26,,8.29,,,,,,0.005,,,,,,,,,,,,,,,,3.67,,,,,,,,,,,,,,,,,,,是,,,,,,,,,,,,,,,,,,,,,,,,,,,,,,,,,,,,,,,,,,,,,,,,,,,,,,,,,,,,,,,,
407,75,202008,CERAMICS INTERNATIONAL,10.1016/j.ceramint.2020.08.228,"PDMS前驱体和固化剂(Sylgard184)由道康宁公司提供,均为分析纯度",,,,3L/PDMS(PDMS前驱体和固化剂在室温下按10：1的质量比进行加权和混合。根据x：1的质量比(x=2.0、3.0、4.0和5.0)),,,,,,,,,,,,,,,,,,,,,,,,无机非金属,介电,LiZnTiMn,Li/Zn/Ti/Mn/O,不规则型,/,各向异性,3,,实验合成原料购自阿拉丁试剂有限公司(上海，中国),,,,,,,,,,,,,,,,,,,,,,,机械搅拌法,1.2,,,,,,6.51,,16.79,,,,,,0.015,,,,,,,,,,,,,,,,2.43,,,,,,,,,,,,,,,,,,,是,,,,,,,,,,,,,,,,,,,,,,,,,,,,,,,,,,,,,,,,,,,,,,,,,,,,,,,,,,,,,,,,
408,75,202008,CERAMICS INTERNATIONAL,10.1016/j.ceramint.2020.08.228,"PDMS前驱体和固化剂(Sylgard184)由道康宁公司提供,均为分析纯度",,,,4L/PDMS(PDMS前驱体和固化剂在室温下按10：1的质量比进行加权和混合。根据x：1的质量比(x=2.0、3.0、4.0和5.0)),,,,,,,,,,,,,,,,,,,,,,,,无机非金属,介电,LiZnTiMn,Li/Zn/Ti/Mn/O,不规则型,/,各向异性,4,,实验合成原料购自阿拉丁试剂有限公司(上海，中国),,,,,,,,,,,,,,,,,,,,,,,机械搅拌法,1.73,,,,,,6.59,,17.58,,,,,,0.031,,,,,,,,,,,,,,,,2.28,,,,,,,,,,,,,,,,,,,是,,,,,,,,,,,,,,,,,,,,,,,,,,,,,,,,,,,,,,,,,,,,,,,,,,,,,,,,,,,,,,,,
409,75,202008,CERAMICS INTERNATIONAL,10.1016/j.ceramint.2020.08.228,"PDMS前驱体和固化剂(Sylgard184)由道康宁公司提供,均为分析纯度",,,,5L/PDMS(PDMS前驱体和固化剂在室温下按10：1的质量比进行加权和混合。根据x：1的质量比(x=2.0、3.0、4.0和5.0)),,,,,,,,,,,,,,,,,,,,,,,,无机非金属,介电,LiZnTiMn,Li/Zn/Ti/Mn/O,不规则型,/,各向异性,5,,实验合成原料购自阿拉丁试剂有限公司(上海，中国),,,,,,,,,,,,,,,,,,,,,,,机械搅拌法,2.8,,,,,,5.94,,17.55,,,,,,0.028,,,,,,,,,,,,,,,,2.29,,,,,,,,,,,,,,,,,,,是,,,,,,,,,,,,,,,,,,,,,,,,,,,,,,,,,,,,,,,,,,,,,,,,,,,,,,,,,,,,,,,,
410,76,202008,COMPOSITE INTERFACES,10.1080/09276440.2020.1813474,聚（环氧乙烷）-聚（甲基丙烯酸甲酯）来自德国Sigma-Aldrich公司,,,,50%wtPEO/50%wtPMMA/1wt%ZnO薄膜,9.12,8.85,4.23,2.33,2.31,2.29,,0.19,0.26,0.34,0.25,0.05,0.02,,,,,,,,,,,无机非金属,介电,ZnO,Zn/O,不规则型,100,各向异性,0.01,,美国Sigma-Aldrich公司提供,,,,,,,,8.15,,,,,,,,,,,,,,,溶液铸法,0.15,6.12,4.24,2.45,2.24,2.22,2.14,,,0.13,0.14,0.15,0.51,0.15,0.07,,,0.00000075,0.00000097,0.00000046,0.000047,0.000114,,,,,,,,,,,,,,,,,,,,,,,,,,,,是,,,,,,,,,,,,,,,,,,,,,,,,,,,,,,,,,,,,,,,,,,,,,,,,,,,,,,,,,,,,,,,,
411,76,202008,COMPOSITE INTERFACES,10.1080/09276440.2020.1813474,聚（环氧乙烷）-聚（甲基丙烯酸甲酯）来自德国Sigma-Aldrich公司,,,,50%wtPEO/50%wtPMMA/3wt%ZnO薄膜,9.12,8.85,4.23,2.33,2.31,2.29,,0.19,0.26,0.34,0.25,0.05,0.02,,,,,,,,,,,无机非金属,介电,ZnO,Zn/O,不规则型,100,各向异性,0.03,,美国Sigma-Aldrich公司提供,,,,,,,,8.15,,,,,,,,,,,,,,,溶液铸法,0.15,4.45,4.09,2.24,2.06,2.01,1.95,,,0.14,0.15,0.16,0.48,0.16,0.08,,,0.00000064,0.00000095,0.00000044,0.000052,0.000154,,,,,,,,,,,,,,,,,,,,,,,,,,,,是,,,,,,,,,,,,,,,,,,,,,,,,,,,,,,,,,,,,,,,,,,,,,,,,,,,,,,,,,,,,,,,,
412,76,202008,COMPOSITE INTERFACES,10.1080/09276440.2020.1813474,聚（环氧乙烷）-聚（甲基丙烯酸甲酯）来自德国Sigma-Aldrich公司,,,,50%wtPEO/50%wtPMMA/5wt%ZnO薄膜,9.12,8.85,4.23,2.33,2.31,2.29,,0.19,0.26,0.34,0.25,0.05,0.02,,,,,,,,,,,无机非金属,介电,ZnO,Zn/O,不规则型,100,各向异性,0.05,,美国Sigma-Aldrich公司提供,,,,,,,,8.15,,,,,,,,,,,,,,,溶液铸法,0.15,4.31,3.84,2.09,1.89,1.84,1.71,,,0.15,0.16,0.17,0.65,0.17,0.09,,,0.0000016,0.00000094,0.00000097,0.000098,0.000354,,,,,,,,,,,,,,,,,,,,,,,,,,,,是,,,,,,,,,,,,,,,,,,,,,,,,,,,,,,,,,,,,,,,,,,,,,,,,,,,,,,,,,,,,,,,,
413,77,202008,IONICS,10.1007/s11581-020-03770-8,PVDF聚（偏氟乙烯）商业PVDF粉末购买自Sigma奥尔德里奇-印度有限公司,,,,A(溶剂铸造(A)和热压缩PVDF薄膜(B)和机械拉伸PVDF薄膜(C)R为层数),,,,,,,,,,,,,,,,,,,,,,,,,,,,,,,,,,,,,,,,,,,,,,,,,,,,,,,,"热拉伸，机械拉伸,溶液铸法",2,10.7,10.7,10.7,10.7,10.7,10.7,,,0.015,0.02,0.021,0.042,0.056,0.062,,,,,,,,,,,,,,,,,,,,,,,,,,,,,,,,,,,是,,,,,,,,,,,,,,,,,,,,,,,,,,,,,,,,,,,,,,,,,,,,,,,,,,,,,,,,,,,,,,,,
414,77,202008,IONICS,10.1007/s11581-020-03770-8,PVDF聚（偏氟乙烯）商业PVDF粉末购买自Sigma奥尔德里奇-印度有限公司,,,,A+B(溶剂铸造(A)和热压缩PVDF薄膜(B)和机械拉伸PVDF薄膜(C)，R为层数),,,,,,,,,,,,,,,,,,,,,,,,,,,,,,,,,,,,,,,,,,,,,,,,,,,,,,,,"热拉伸，机械拉伸,溶液铸法",2,17,17,17,17,17,17,,,0.024,0.031,0.042,0.048,0.054,0.068,,,,,,,,,,,,,,,,,,,,,,,,,,,,,,,,,,,是,,,,,,,,,,,,,,,,,,,,,,,,,,,,,,,,,,,,,,,,,,,,,,,,,,,,,,,,,,,,,,,,
415,77,202008,IONICS,10.1007/s11581-020-03770-8,PVDF聚（偏氟乙烯）商业PVDF粉末购买自Sigma奥尔德里奇-印度有限公司,,,,A+B+C(R=1)(溶剂铸造(A)和热压缩PVDF薄膜(B)和机械拉伸PVDF薄膜(C)R为层数),,,,,,,,,,,,,,,,,,,,,,,,,,,,,,,,,,,,,,,,,,,,,,,,,,,,,,,,"热拉伸，机械拉伸,溶液铸法",2,19.6,19.6,19.6,19.6,19.6,19.6,,,0.019,0.025,0.034,0.048,0.056,0.067,,,,,,,,,,,,,,,,,,,,,,,,,,,,,,,,,,,是,,,,,,,,,,,,,,,,,,,,,,,,,,,,,,,,,,,,,,,,,,,,,,,,,,,,,,,,,,,,,,,,
416,77,202008,IONICS,10.1007/s11581-020-03770-8,PVDF聚（偏氟乙烯）商业PVDF粉末购买自Sigma奥尔德里奇-印度有限公司,,,,A+B+C(R=2)(溶剂铸造(A)和热压缩PVDF薄膜(B)和机械拉伸PVDF薄膜(C)R为层数),,,,,,,,,,,,,,,,,,,,,,,,,,,,,,,,,,,,,,,,,,,,,,,,,,,,,,,,"热拉伸，机械拉伸,溶液铸法",2,20.5,20.5,20.5,20.5,20.5,20.5,,,0.011,0.016,0.019,0.024,0.029,0.034,,,,,,,,,,,,,,,,,,,,,,,,,,,,,,,,,,,是,,,,,,,,,,,,,,,,,,,,,,,,,,,,,,,,,,,,,,,,,,,,,,,,,,,,,,,,,,,,,,,,
417,77,202008,IONICS,10.1007/s11581-020-03770-8,PVDF聚（偏氟乙烯）商业PVDF粉末购买自Sigma奥尔德里奇-印度有限公司,,,,A+B+C(R=3)(溶剂铸造(A)和热压缩PVDF薄膜(B)和机械拉伸PVDF薄膜(C)R为层数),,,,,,,,,,,,,,,,,,,,,,,,,,,,,,,,,,,,,,,,,,,,,,,,,,,,,,,,"热拉伸，机械拉伸,溶液铸法",2,22.3,22.3,22.3,22.3,22.3,22.3,,,0.015,0.018,0.024,0.034,0.04,0.054,,,,,,,,,,,,,,,,,,,,,,,,,,,,,,,,,,,是,,,,,,,,,,,,,,,,,,,,,,,,,,,,,,,,,,,,,,,,,,,,,,,,,,,,,,,,,,,,,,,,
418,77,202008,IONICS,10.1007/s11581-020-03770-8,PVDF聚（偏氟乙烯）商业PVDF粉末购买自Sigma奥尔德里奇-印度有限公司,,,,A+B+C(R=4)(溶剂铸造(A)和热压缩PVDF薄膜(B)和机械拉伸PVDF薄膜(C)R为层数),,,,,,,,,,,,,,,,,,,,,,,,,,,,,,,,,,,,,,,,,,,,,,,,,,,,,,,,"热拉伸，机械拉伸,溶液铸法",2,22.5,22.5,22.5,22.5,22.5,22.5,,,0.006,0.009,0.015,0.018,0.034,0.046,,,,,,,,,,,,,,,,,,,,,,,,,,,,,,,,,,,是,,,,,,,,,,,,,,,,,,,,,,,,,,,,,,,,,,,,,,,,,,,,,,,,,,,,,,,,,,,,,,,,
419,77,202008,IONICS,10.1007/s11581-020-03770-8,PVDF聚（偏氟乙烯）商业PVDF粉末购买自Sigma奥尔德里奇-印度有限公司,,,,A+B+C(R=5)(溶剂铸造(A)和热压缩PVDF薄膜(B)和机械拉伸PVDF薄膜(C)R为层数),,,,,,,,,,,,,,,,,,,,,,,,,,,,,,,,,,,,,,,,,,,,,,,,,,,,,,,,"热拉伸，机械拉伸,溶液铸法",2,24,24,24,24,24,24,,,0.001,0.006,0.015,0.024,0.035,0.048,,,,,,,,,,,,,,,,,,,,,,,,,,,,,,,,,,,是,,,,,,,,,,,,,,,,,,,,,,,,,,,,,,,,,,,,,,,,,,,,,,,,,,,,,,,,,,,,,,,,
420,78,202009,JOURNAL MATERIALS SCIENCE,10.1007/s10854-020-04423-2,"聚二甲基硅氧烷(PDMS)无填充物的PDMS(Gelest OETM 41.4)从Gelest公司	获得",,,,rGO/PDMS，1wt%氧化石墨烯,2.91,2.91,2.91,2.91,2.91,2.91,,0.03,0.03,0.03,0.03,0.03,0.03,,29.61,,,,,,,,,无机非金属,介电, 氧化石墨烯,C/O,不规则型,/,各向同性,0.01,/,天然石墨粉(平均粒径小于*50微米，纯度99.5%）购自莫哈拉利博士化学公司,/,,,,,,,,,,,,,,,,,,,,,,接枝法,2,5.94,5.94,5.94,5.94,5.94,5.94,,,0.13,0.13,0.13,0.13,0.13,0.13,,,,,,,,,,6.35,6.35,,,,,,,,,,,,,,,,,,,,,,,,是,,,,,,,,,,,,,,,,,,,,,,,,,,,,,,,,,,,,,,,,,,,,,,,,,,,,,,,,,,,,,,,,
421,78,202009,JOURNAL MATERIALS SCIENCE,10.1007/s10854-020-04423-2,"聚二甲基硅氧烷(PDMS)无填充物的PDMS(Gelest OETM 41.4)从Gelest公司	获得",,,,rGO/PDMS，2wt%氧化石墨烯,2.91,2.91,2.91,2.91,2.91,2.91,,0.03,0.03,0.03,0.03,0.03,0.03,,29.61,,,,,,,,,无机非金属,介电, 氧化石墨烯,C/O,不规则型,/,各向同性,0.02,/,天然石墨粉(平均粒径小于*50微米，纯度99.5%）购自莫哈拉利博士化学公司,/,,,,,,,,,,,,,,,,,,,,,,接枝法,2,8.93,8.93,8.93,8.93,8.93,8.93,,,0.35,0.35,0.35,0.35,0.35,0.35,,,,,,,,,,3.38,3.38,,,,,,,,,,,,,,,,,,,,,,,,是,,,,,,,,,,,,,,,,,,,,,,,,,,,,,,,,,,,,,,,,,,,,,,,,,,,,,,,,,,,,,,,,
422,78,202009,JOURNAL MATERIALS SCIENCE,10.1007/s10854-020-04423-2,"聚二甲基硅氧烷(PDMS)无填充物的PDMS(Gelest OETM 41.4)从Gelest公司	获得",,,,rGO/PDMS，3wt%氧化石墨烯,2.91,2.91,2.91,2.91,2.91,2.91,,0.03,0.03,0.03,0.03,0.03,0.03,,29.61,,,,,,,,,无机非金属,介电, 氧化石墨烯,C/O,不规则型,/,各向同性,0.03,/,天然石墨粉(平均粒径小于*50微米，纯度99.5%）购自莫哈拉利博士化学公司,/,,,,,,,,,,,,,,,,,,,,,,接枝法,2,,,27.32,19.54,15.21,12.34,,,3.61,3.61,3.61,3.61,3.61,3.61,,,,,,,,,,2.33,2.33,,,,,,,,,,,,,,,,,,,,,,,,是,,,,,,,,,,,,,,,,,,,,,,,,,,,,,,,,,,,,,,,,,,,,,,,,,,,,,,,,,,,,,,,,
423,78,202009,JOURNAL MATERIALS SCIENCE,10.1007/s10854-020-04423-2,"聚二甲基硅氧烷(PDMS)无填充物的PDMS(Gelest OETM 41.4)从Gelest公司	获得",,,,"1OS-rGO/PDMS, 1 wt%氧化石墨烯",2.91,2.91,2.91,2.91,2.91,2.91,,0.03,0.03,0.03,0.03,0.03,0.03,,29.61,,,,,,,,,无机非金属,介电, 氧化石墨烯,C/O,不规则型,/,各向同性,0.01,/,天然石墨粉(平均粒径小于*50微米，纯度99.5%）购自莫哈拉利博士化学公司,/,,,,,,,,,,,,,,,,,,,,,,接枝法,2,,,,3.85,,,,,,,,0.04,0.04,0.04,,,,,,,,,,18.14,18.14,,,,,,,,,,,,,,,,,,,,,,,,是,,,,,,,,,,,,,,,,,,,,,,,,,,,,,,,,,,,,,,,,,,,,,,,,,,,,,,,,,,,,,,,,
424,78,202009,JOURNAL MATERIALS SCIENCE,10.1007/s10854-020-04423-2,"聚二甲基硅氧烷(PDMS)无填充物的PDMS(Gelest OETM 41.4)从Gelest公司	获得",,,,"1OS-rGO/PDMS, 2 wt%氧化石墨烯",2.91,2.91,2.91,2.91,2.91,2.91,,0.03,0.03,0.03,0.03,0.03,0.03,,29.61,,,,,,,,,无机非金属,介电, 氧化石墨烯,C/O,不规则型,/,各向同性,0.02,/,天然石墨粉(平均粒径小于*50微米，纯度99.5%）购自莫哈拉利博士化学公司,/,,,,,,,,,,,,,,,,,,,,,,接枝法,2,,,,7.74,,,,,,,,0.1,0.1,0.1,,,,,,,,,,15.46,15.46,,,,,,,,,,,,,,,,,,,,,,,,是,,,,,,,,,,,,,,,,,,,,,,,,,,,,,,,,,,,,,,,,,,,,,,,,,,,,,,,,,,,,,,,,
425,78,202009,JOURNAL MATERIALS SCIENCE,10.1007/s10854-020-04423-2,"聚二甲基硅氧烷(PDMS)无填充物的PDMS(Gelest OETM 41.4)从Gelest公司	获得",,,,"1OS-rGO/PDMS, 3 wt%氧化石墨烯",2.91,2.91,2.91,2.91,2.91,2.91,,0.03,0.03,0.03,0.03,0.03,0.03,,29.61,,,,,,,,,无机非金属,介电, 氧化石墨烯,C/O,不规则型,/,各向同性,0.03,/,天然石墨粉(平均粒径小于*50微米，纯度99.5%）购自莫哈拉利博士化学公司,/,,,,,,,,,,,,,,,,,,,,,,接枝法,2,,,,14.72,,,,,,,,0.31,0.31,0.31,,,,,,,,,,14.28,14.28,,,,,,,,,,,,,,,,,,,,,,,,是,,,,,,,,,,,,,,,,,,,,,,,,,,,,,,,,,,,,,,,,,,,,,,,,,,,,,,,,,,,,,,,,
426,78,202009,JOURNAL MATERIALS SCIENCE,10.1007/s10854-020-04423-2,"聚二甲基硅氧烷(PDMS)无填充物的PDMS(Gelest OETM 41.4)从Gelest公司	获得",,,,"2OS-rGO/PDMS, 1 wt%氧化石墨烯",2.91,2.91,2.91,2.91,2.91,2.91,,0.03,0.03,0.03,0.03,0.03,0.03,,29.61,,,,,,,,,无机非金属,介电, 氧化石墨烯,C/O,不规则型,/,各向同性,0.01,/,天然石墨粉(平均粒径小于*50微米，纯度99.5%）购自莫哈拉利博士化学公司,/,,,,,,,,,,,,,,,,,,,,,,接枝法,2,,,,3.61,,,,,,,,0.03,0.03,0.03,,,,,,,,,,26.61,26.61,,,,,,,,,,,,,,,,,,,,,,,,是,,,,,,,,,,,,,,,,,,,,,,,,,,,,,,,,,,,,,,,,,,,,,,,,,,,,,,,,,,,,,,,,
427,78,202009,JOURNAL MATERIALS SCIENCE,10.1007/s10854-020-04423-2,"聚二甲基硅氧烷(PDMS)无填充物的PDMS(Gelest OETM 41.4)从Gelest公司	获得",,,,"2OS-rGO/PDMS, 2 wt%氧化石墨烯",2.91,2.91,2.91,2.91,2.91,2.91,,0.03,0.03,0.03,0.03,0.03,0.03,,29.61,,,,,,,,,无机非金属,介电, 氧化石墨烯,C/O,不规则型,/,各向同性,0.02,/,天然石墨粉(平均粒径小于*50微米，纯度99.5%）购自莫哈拉利博士化学公司,/,,,,,,,,,,,,,,,,,,,,,,接枝法,2,,,,6.14,,,,,,,,0.07,0.07,0.07,,,,,,,,,,22.02,22.02,,,,,,,,,,,,,,,,,,,,,,,,是,,,,,,,,,,,,,,,,,,,,,,,,,,,,,,,,,,,,,,,,,,,,,,,,,,,,,,,,,,,,,,,,
