Repository: dongyanghuang/amdata

File: data.csv (part 7 of 9)
rticle dielectric loss (1kHz),2nd particle dielectric loss (10kHz),2nd particle dielectric loss (10^5Hz),2nd particle dielectric loss (1MHz),2nd particle conductivity (1Hz),2nd particle conductivity (10Hz),2nd particle conductivity (100Hz),2nd particle conductivity (1kHz),2nd particle conductivity (10kHz),2nd particle conductivity (10^5Hz),2nd particle conductivity (1MHz),3rd particle material category,3rd particle conductivity category,3rd particle component,3rd particle main elements,3rd particle morphology,3rd particle size,3rd particle arrangement,3rd doping ratio (wt),3rd doping ratio (vol),3rd particle synthesis method,3rd particle modification method,3rd particle relative dielectric constant (1Hz),3rd particle relative dielectric constant (10Hz),3rd particle relative dielectric constant (100Hz),3rd particle relative dielectric constant (1kHz),3rd particle relative dielectric constant (10kHz),3rd particle relative dielectric constant (10^5Hz),3rd particle relative dielectric constant (1MHz),3rd particle dielectric loss (1Hz),3rd particle dielectric loss (10Hz),3rd particle dielectric loss (100Hz),3rd particle dielectric loss (1kHz),3rd particle dielectric loss (10kHz),3rd particle dielectric loss (10^5Hz),3rd particle dielectric loss (1MHz),3rd particle conductivity (1Hz),3rd particle conductivity (10Hz),3rd particle conductivity (100Hz),3rd particle conductivity (1kHz),3rd particle conductivity (10kHz),3rd particle conductivity (10^5Hz),3rd particle conductivity (1MHz)
428,78,202009,JOURNAL MATERIALS SCIENCE,10.1007/s10854-020-04423-2,"聚二甲基硅氧烷(PDMS)无填充物的PDMS(Gelest OETM 41.4)从Gelest公司	获得",,,,"2OS-rGO/PDMS, 3 wt%氧化石墨烯",2.91,2.91,2.91,2.91,2.91,2.91,,0.03,0.03,0.03,0.03,0.03,0.03,,29.61,,,,,,,,,无机非金属,介电, 氧化石墨烯,C/O,不规则型,/,各向同性,0.03,/,天然石墨粉(平均粒径小于*50微米，纯度99.5%）购自莫哈拉利博士化学公司,/,,,,,,,,,,,,,,,,,,,,,,接枝法,2,,,,11.89,,,,,,,,0.2,0.2,0.2,,,,,,,,,,19.87,19.87,,,,,,,,,,,,,,,,,,,,,,,,是,,,,,,,,,,,,,,,,,,,,,,,,,,,,,,,,,,,,,,,,,,,,,,,,,,,,,,,,,,,,,,,,
429,79,202010,JOURNAL OF MATERIALS CHEMISTRY A,10.1039/d0ta07937e,PVDF聚（偏氟乙烯）普通商用化学纯试剂,,,,3vol%NBT/PVDF复合薄膜,,,,7.82,7.23,6.59,,,,0.051,0.074,0.135,0.298,,447.1,,,,,,,,,无机非金属,介电,Na0.5Bi0.5TiO3,Na/Bi/Ti/O,不规则型,/,各向异性,,/,两步熔融盐法,/,,,,,,,,,,,,,,,,,,,,,,分层溶液铸造工艺,2,,,9.87,9.12,8.74,6.32,,,,,0.043,0.041,0.095,0.248,,,,,,,,,,641.9,641.9,,,,,,,,,,,,,,,,,28.31,79.23,,,,20000,,是,,,,,,,,,,,,,,,,,,,,,,,,,,,,,,,,,,,,,,,,,,,,,,,,,,,,,,,,,,,,,,,,
430,79,202010,JOURNAL OF MATERIALS CHEMISTRY A,10.1039/d0ta07937e,PVDF聚（偏氟乙烯）普通商用化学纯试剂,,,,6vol%NBT/PVDF复合薄膜,,,,7.82,7.23,6.59,,,,0.051,0.074,0.135,0.298,,447.1,,,,,,,,,无机非金属,介电,Na0.5Bi0.5TiO3,Na/Bi/Ti/O,不规则型,/,各向异性,,/,两步熔融盐法,/,,,,,,,,,,,,,,,,,,,,,,分层溶液铸造工艺,2,,,10.59,10.05,9.64,8.68,,,,,0.044,0.042,0.095,0.248,,,,,,,,,,614.9,614.9,,,,,,,,,,,,,,,,,32.04,80.01,,,,20000,,是,,,,,,,,,,,,,,,,,,,,,,,,,,,,,,,,,,,,,,,,,,,,,,,,,,,,,,,,,,,,,,,,
431,79,202010,JOURNAL OF MATERIALS CHEMISTRY A,10.1039/d0ta07937e,PVDF聚（偏氟乙烯）普通商用化学纯试剂,,,,9vol%NBT/PVDF复合薄膜,,,,7.82,7.23,6.59,,,,0.051,0.074,0.135,0.298,,447.1,,,,,,,,,无机非金属,介电,Na0.5Bi0.5TiO3,Na/Bi/Ti/O,不规则型,/,各向异性,,/,两步熔融盐法,/,,,,,,,,,,,,,,,,,,,,,,分层溶液铸造工艺,2,,,12.84,12.13,11.35,10.52,,,,,0.045,0.043,0.095,0.248,,,,,,,,,,507.5,507.5,,,,,,,,,,,,,,,,,23.98,75.64,,,,20000,,是,,,,,,,,,,,,,,,,,,,,,,,,,,,,,,,,,,,,,,,,,,,,,,,,,,,,,,,,,,,,,,,,
432,79,202010,JOURNAL OF MATERIALS CHEMISTRY A,10.1039/d0ta07937e,PVDF聚（偏氟乙烯）普通商用化学纯试剂,,,,12vol%NBT/PVDF复合薄膜,,,,7.82,7.23,6.59,,,,0.051,0.074,0.135,0.298,,447.1,,,,,,,,,无机非金属,介电,Na0.5Bi0.5TiO3,Na/Bi/Ti/O,不规则型,/,各向异性,,/,两步熔融盐法,/,,,,,,,,,,,,,,,,,,,,,,分层溶液铸造工艺,2,,,16.82,15.38,14.25,11.91,,,,,0.045,0.043,0.113,0.263,,,,,,,,,,381.9,381.9,,,,,,,,,,,,,,,,,18.03,71.25,,,,20000,,是,,,,,,,,,,,,,,,,,,,,,,,,,,,,,,,,,,,,,,,,,,,,,,,,,,,,,,,,,,,,,,,,
433,80,202010,Macromolecular Research,10.1007/s13233-020-8164-3,P(VDF-HFP)聚（氟丙偏氟乙烯-六烯）(99.5%，AR级)收购自东莞占阳聚合物材料有限公司（东莞，中国）,,,,P(VDF-HFP)）/2 wt% Cr2AlC/3 wt%（BN填料）三元层状复合体系,,34.21,10.25,9.32,8.95,8.67,,,0.025,0.023,0.013,0.015,0.021,,,,3.61E-08,0.00000013,0.00000146,0.0000384,0.000369,,,无机非金属,半导体,BN,B/N,球型,150,各向异性,0.03,/,BN颗粒(99.8%，AR级)购自Nutpool材料公司（苏州，中国）,/,,,,,,,4.2,,,,,,,0.0002,,,,,,,,多层薄膜复合工艺,3,,,29.51,17.12,14.29,12.54,,,,0.73,0.39,0.35,0.21,0.2,,,3.61E-08,0.000000136,0.00000146,0.0000384,0.000369,,,,,,,,,,,,,,,,,,,,,,,,,,,,否,无机非金属,介电,Cr2AlC三元层状化合物购自北京鼎胜兄弟科技有限公司（中国北京）。,Cr/Al/C,不规则型,/,各向异性,0.02,,,,,,,,,,,,,,,,,,,,,,,,,,,,,,,,,,,,,,,,,,,,,,,,,,,,,,,,
434,80,202010,Macromolecular Research,10.1007/s13233-020-8164-3,P(VDF-HFP)聚（氟丙偏氟乙烯-六烯）(99.5%，AR级)收购自东莞占阳聚合物材料有限公司（东莞，中国）,,,,P(VDF-HFP)）/5 wt% Cr2AlC/3 wt%（BN填料）三元层状复合体系,,34.21,10.25,9.32,8.95,8.67,,,0.025,0.023,0.013,0.015,0.021,,,,3.61E-08,0.00000013,0.00000146,0.0000384,0.000369,,,无机非金属,半导体,BN,B/N,球型,150,各向异性,0.03,/,BN颗粒(99.8%，AR级)购自Nutpool材料公司（苏州，中国）,/,,,,,,,4.2,,,,,,,0.0002,,,,,,,,多层薄膜复合工艺,3,,,36.21,21.34,18.34,12.98,,,,1.24,0.48,0.56,0.28,0.22,,,5.39E-08,0.000000353,0.00000351,0.0000521,0.000541,,,,,,,,,,,,,,,,,,,,,,,,,,,,否,无机非金属,介电,Cr2AlC三元层状化合物购自北京鼎胜兄弟科技有限公司（中国北京）。,Cr/Al/C,不规则型,/,各向异性,0.05,,,,,,,,,,,,,,,,,,,,,,,,,,,,,,,,,,,,,,,,,,,,,,,,,,,,,,,,
435,80,202010,Macromolecular Research,10.1007/s13233-020-8164-3,P(VDF-HFP)聚（氟丙偏氟乙烯-六烯）(99.5%，AR级)收购自东莞占阳聚合物材料有限公司（东莞，中国）,,,,P(VDF-HFP)）/10 wt% Cr2AlC/3 wt%（BN填料）三元层状复合体系,,34.21,10.25,9.32,8.95,8.67,,,0.025,0.023,0.013,0.015,0.021,,,,3.61E-08,0.00000013,0.00000146,0.0000384,0.000369,,,无机非金属,半导体,BN,B/N,球型,150,各向异性,0.03,/,BN颗粒(99.8%，AR级)购自Nutpool材料公司（苏州，中国）,/,,,,,,,4.2,,,,,,,0.0002,,,,,,,,多层薄膜复合工艺,3,,,48.32,32.52,26.54,21.56,,,,1.85,0.76,0.44,0.25,0.23,,,7.81E-08,0.000000542,0.00000478,0.0000745,0.000784,,,,,,,,,,,,,,,,,,,,,,,,,,,,否,无机非金属,介电,Cr2AlC三元层状化合物购自北京鼎胜兄弟科技有限公司（中国北京）。,Cr/Al/C,不规则型,/,各向异性,0.1,,,,,,,,,,,,,,,,,,,,,,,,,,,,,,,,,,,,,,,,,,,,,,,,,,,,,,,,
436,80,202010,Macromolecular Research,10.1007/s13233-020-8164-3,P(VDF-HFP)聚（氟丙偏氟乙烯-六烯）(99.5%，AR级)收购自东莞占阳聚合物材料有限公司（东莞，中国）,,,,P(VDF-HFP)）/15 wt% Cr2AlC/3 wt%（BN填料）三元层状复合体系,,34.21,10.25,9.32,8.95,8.67,,,0.025,0.023,0.013,0.015,0.021,,,,3.61E-08,0.00000013,0.00000146,0.0000384,0.000369,,,无机非金属,半导体,BN,B/N,球型,150,各向异性,0.03,/,BN颗粒(99.8%，AR级)购自Nutpool材料公司（苏州，中国）,/,,,,,,,4.2,,,,,,,0.0002,,,,,,,,多层薄膜复合工艺,3,,,82.25,43.58,32.57,23.98,,,,2.74,1.19,0.46,0.26,0.25,,,9.54E-08,0.000000745,0.00000654,0.0000954,0.000954,,,,,,,,,,,,,,,,,,,,,,,,,,,,否,无机非金属,介电,Cr2AlC三元层状化合物,Cr/Al/C,不规则型,/,各向异性,0.15,,购自北京鼎胜兄弟科技有限公司（中国北京）,,,,,,,,,,,,,,,,,,,,,,,,,,,,,,,,,,,,,,,,,,,,,,,,,,,,,,
437,81,202011,COLLOIDS AND SURFACES A,10.1016/j.colsurfa.2020.125929,聚乙烯醇(PVA)基体1788PVA(Mn=1700，水解度=88%)购自上海Titan科学有限公司,,,,5T@1788PVA,3.1,,,1.85,,1.54,,2.41,,,0.051,,0.052,,92.76,,,,,,,,41.2,无机非金属,介电,Ti3C2Tx,Ti/C,不规则型,/,各向异性,0.000001,/,刻蚀法,/,,,,,,,,,,,,,,,,,,,,,,超声离心，溶解混合,12.5,65.1,,,13.7,,7.4,,46.3,2.1,1.12,0.654,0.181,0.154,0.129,,,,,,,,,,95.58,95.58,,,,,,,,,,,,,,,,,,,,,,,,否,无机非金属,介电, [Hdabco]ClO4,C/H/Cl/O,不规则型,/,各向异性,0,,购自上海Titan科学有限公司,,,,,,,,,,,,,,,,,,,,,,,,,,,,,,,,,,,,,,,,,,,,,,,,,,,,,,
438,81,202011,COLLOIDS AND SURFACES A,10.1016/j.colsurfa.2020.125929,聚乙烯醇(PVA)基体1788PVA(Mn=1700，水解度=88%)购自上海Titan科学有限公司,,,,10T@1788PVA,3.1,,,1.85,,1.54,,2.41,,,0.051,,0.052,,92.76,,,,,,,,41.2,无机非金属,介电,Ti3C2Tx,Ti/C,不规则型,/,各向异性,0.000005,/,刻蚀法,/,,,,,,,,,,,,,,,,,,,,,,超声离心，溶解混合,12.5,358.1,,,23.1,,9.6,,43.1,1.78,0.98,621,0.313,0.294,0.21,,,,,,,,,,92.76,92.76,,,,,,,,,,,,,,,,,,,,,,,,否,无机非金属,介电, [Hdabco]ClO4,C/H/Cl/O,不规则型,/,各向异性,0,,购自上海Titan科学有限公司,,,,,,,,,,,,,,,,,,,,,,,,,,,,,,,,,,,,,,,,,,,,,,,,,,,,,,
439,81,202011,COLLOIDS AND SURFACES A,10.1016/j.colsurfa.2020.125929,聚乙烯醇(PVA)基体1788PVA(Mn=1700，水解度=88%)购自上海Titan科学有限公司,,,,1M@1788PVA,3.1,,,1.85,,1.54,,2.41,,,0.051,,0.052,,92.76,,,,,,,,41.2,无机非金属,介电,Ti3C2Tx,Ti/C,不规则型,/,各向异性,0.00001,/,刻蚀法,/,,,,,,,,,,,,,,,,,,,,,,超声离心，溶解混合,12.5,29.1,,,15.2,,9.8,,41.2,0.24,0.19,0.17,0.13,0.11,0.1,,,,,,,,,,91.84,91.84,,,,,,,,,,,,,,,,,,,,,,,,否,无机非金属,介电, [Hdabco]ClO4,C/H/Cl/O,不规则型,/,各向异性,0,,购自上海Titan科学有限公司,,,,,,,,,,,,,,,,,,,,,,,,,,,,,,,,,,,,,,,,,,,,,,,,,,,,,,
440,81,202011,COLLOIDS AND SURFACES A,10.1016/j.colsurfa.2020.125929,聚乙烯醇(PVA)基体1788PVA(Mn=1700，水解度=88%)购自上海Titan科学有限公司,,,,5M@1788PVA,3.1,,,1.85,,1.54,,2.41,,,0.051,,0.052,,92.76,,,,,,,,41.2,无机非金属,介电,Ti3C2Tx,Ti/C,不规则型,/,各向异性,0.00002,/,刻蚀法,/,,,,,,,,,,,,,,,,,,,,,,超声离心，溶解混合,12.5,35.5,,,17.2,,10.1,,38.9,0.26,0.21,0.19,0.16,0.14,0.11,,,,,,,,,,88.23,88.23,,,,,,,,,,,,,,,,,,,,,,,,否,无机非金属,介电, [Hdabco]ClO4,C/H/Cl/O,不规则型,/,各向异性,0.091,,购自上海Titan科学有限公司,,,,,,,,,,,,,,,,,,,,,,,,,,,,,,,,,,,,,,,,,,,,,,,,,,,,,,
441,81,202011,COLLOIDS AND SURFACES A,10.1016/j.colsurfa.2020.125929,聚乙烯醇(PVA)基体1788PVA(Mn=1700，水解度=88%)购自上海Titan科学有限公司,,,,1M5T@1788PVA,3.1,,,1.85,,1.54,,2.41,,,0.051,,0.052,,92.76,,,,,,,,41.2,无机非金属,介电,Ti3C2Tx,Ti/C,不规则型,/,各向异性,0,/,刻蚀法,/,,,,,,,,,,,,,,,,,,,,,,超声离心，溶解混合,12.5,3285.8,,,38.5,,12.6,,38.1,0.79,0.51,0.41,0.35,0.25,0.08,,,,,,,,,,84.77,84.77,,,,,,,,,,,,,,,,,,,,,,,,否,无机非金属,介电, [Hdabco]ClO4,C/H/Cl/O,不规则型,/,各向异性,0.047,,购自上海Titan科学有限公司,,,,,,,,,,,,,,,,,,,,,,,,,,,,,,,,,,,,,,,,,,,,,,,,,,,,,,
442,81,202011,COLLOIDS AND SURFACES A,10.1016/j.colsurfa.2020.125929,聚乙烯醇(PVA)基体1788PVA(Mn=1700，水解度=88%)购自上海Titan科学有限公司,,,,5M5T@1788PVA,3.1,,,1.85,,1.54,,2.41,,,0.051,,0.052,,92.76,,,,,,,,41.2,无机非金属,介电,Ti3C2Tx,Ti/C,不规则型,/,各向异性,0,/,刻蚀法,/,,,,,,,,,,,,,,,,,,,,,,超声离心，溶解混合,12.5,8303.2,,,48.9,,13.8,,41.9,1.05,0.64,0.57,0.35,0.24,0.06,,,,,,,,,,74.44,74.44,,,,,,,,,,,,,,,,,,,,,,,,否,无机非金属,介电, [Hdabco]ClO4,C/H/Cl/O,不规则型,/,各向异性,0.047,,购自上海Titan科学有限公司,,,,,,,,,,,,,,,,,,,,,,,,,,,,,,,,,,,,,,,,,,,,,,,,,,,,,,
443,81,202011,COLLOIDS AND SURFACES A,10.1016/j.colsurfa.2020.125929,聚乙烯醇(PVA)基体1788PVA(Mn=1700，水解度=88%)购自上海Titan科学有限公司,,,,1M10T@1788PVA,3.1,,,1.85,,1.54,,2.41,,,0.051,,0.052,,92.76,,,,,,,,41.2,无机非金属,介电,Ti3C2Tx,Ti/C,不规则型,/,各向异性,0.000001,/,刻蚀法,/,,,,,,,,,,,,,,,,,,,,,,超声离心，溶解混合,12.5,4013.6,,,39.3,,12.1,,43.5,1.11,0.74,0.52,0.29,0.13,0.053,,,,,,,,,,95.58,95.58,,,,,,,,,,,,,,,,,,,,,,,,否,无机非金属,介电, [Hdabco]ClO4,C/H/Cl/O,不规则型,/,各向异性,0.091,,购自上海Titan科学有限公司,,,,,,,,,,,,,,,,,,,,,,,,,,,,,,,,,,,,,,,,,,,,,,,,,,,,,,
444,81,202011,COLLOIDS AND SURFACES A,10.1016/j.colsurfa.2020.125929,聚乙烯醇(PVA)基体1788PVA(Mn=1700，水解度=88%)购自上海Titan科学有限公司,,,,5M10T@1788PVA,3.1,,,1.85,,1.54,,2.41,,,0.051,,0.052,,92.76,,,,,,,,41.2,无机非金属,介电,Ti3C2Tx,Ti/C,不规则型,/,各向异性,0.000005,/,刻蚀法,/,,,,,,,,,,,,,,,,,,,,,,超声离心，溶解混合,12.5,2466.1,,,29.1,,9.4,,42.3,1.07,0.65,0.42,0.23,0.18,0.14,,,,,,,,,,91.84,91.84,,,,,,,,,,,,,,,,,,,,,,,,否,无机非金属,介电, [Hdabco]ClO4,C/H/Cl/O,不规则型,/,各向异性,0.091,,购自上海Titan科学有限公司,,,,,,,,,,,,,,,,,,,,,,,,,,,,,,,,,,,,,,,,,,,,,,,,,,,,,,
445,82,202211,ACS Applied Materials & Interfaces,10.1021/acsami.2c16086,PDMS（Gelest公司）,,,,"多官能咪唑接枝PDMS与双官能双（1-乙烯-咪唑-3-ium）溴离子液体之间的交联反应，添加1,12-二溴十二烷0.08g",,,,,,,,,,,,,,,,,,,,,,,,,,,,,,,,,,,,,,,,,,,,,,,,,,,,,,,,,,,,,,,,,,,,,,,,,,,,,,,,,,,,,,,,,,,,,,,,,,,,,,,,,,,,,,,,,,,,,,,,,,,,,,,,,,,,,,,,,,,,,,,,,,,,,,,,,,,,,,,,,,,,,,,,,,
446,82,202211,ACS Applied Materials & Interfaces,10.1021/acsami.2c16087,PDMS（Gelest公司）,,,,"多官能咪唑接枝PDMS与双官能双（1-乙烯-咪唑-3-ium）溴离子液体之间的交联反应，添加1,12-二溴十二烷0.10g",,,,,,,,,,,,,,,,,,,,,,,,,,,,,,,,,,,,,,,,,,,,,,,,,,,,,,,,,,,,,,,,,,,,,,,,,,,,,,,,,,,,,,,,,,,,,,,,,,,,,,,,,,,,,,,,,,,,,,,,,,,,,,,,,,,,,,,,,,,,,,,,,,,,,,,,,,,,,,,,,,,,,,,,,,
447,82,202211,ACS Applied Materials & Interfaces,10.1021/acsami.2c16088,PDMS（Gelest公司）,,,,"多官能咪唑接枝PDMS与双官能双（1-乙烯-咪唑-3-ium）溴离子液体之间的交联反应，添加1,12-二溴十二烷0.12g",,,,,,,,,,,,,,,,,,,,,,,,,,,,,,,,,,,,,,,,,,,,,,,,,,,,,,,,,,,,,,,,,,,,,,,,,,,,,,,,,,,,,,,,,,,,,,,,,,,,,,,,,,,,,,,,,,,,,,,,,,,,,,,,,,,,,,,,,,,,,,,,,,,,,,,,,,,,,,,,,,,,,,,,,,
448,82,202211,ACS Applied Materials & Interfaces,10.1021/acsami.2c16089,PDMS（Gelest公司）,,,,"多官能咪唑接枝PDMS与双官能双（1-乙烯-咪唑-3-ium）溴离子液体之间的交联反应，添加1,12-二溴十二烷0.14g",,,,,,,,,,,,,,,,,,,,,,,,,,,,,,,,,,,,,,,,,,,,,,,,,,,,,,,,,,,,,,,,,,,,,,,,,,,,,,,,,,,,,,,,,,,,,,,,,,,,,,,,,,,,,,,,,,,,,,,,,,,,,,,,,,,,,,,,,,,,,,,,,,,,,,,,,,,,,,,,,,,,,,,,,,
449,82,202211,ACS Applied Materials & Interfaces,10.1021/acsami.2c16090,PDMS（Gelest公司）,,,,"多官能咪唑接枝PDMS与双官能双（1-乙烯-咪唑-3-ium）溴离子液体之间的交联反应，添加1,12-二溴十二烷0.14g",,,,,,,,,,,,,,,,,,,,,,,,,,,,,,,,,,,,,,,,,,,,,,,,,,,,,,,,,,,,,,,,,,,,,,,,,,,,,,,,,,,,,,,,,,,,,,,,,,,,,,,,,,,,,,,,,,,,,,,,,,,,,,,,,,,,,,,,,,,,,,,,,,,,,,,,,,,,,,,,,,,,,,,,,,
450,83,202205,SCIENCE ADVANCES,10.1126/sciadv.abm6200,由局部浓缩氮化硼纳米片（BNNS）组成的无界面单晶纳米复合介电弹性体（UNDE）,,,,,,,,,,,,,,,,,,,,,,,,,,,,,,BNNS,,,,,0,,,,,,,,,,,,,,,,,,,,,,,,,,,,,,,,,,,,,,,,,,,,,,,,,,,,,,,,,,,,,,,,,,,,,,,,,,,,,,,,,,,,,,,,,,,,,,,,,,,,,,,,,,,,,,,,,,,,,,,,,,,,,,,,,,,,,,,,,,,
451,83,202205,SCIENCE ADVANCES,10.1126/sciadv.abm6201,由局部浓缩氮化硼纳米片（BNNS）组成的无界面单晶纳米复合介电弹性体（UNDE）,,,,,,,,,,,,,,,,,,,,,,,,,,,,,,BNNS,,,,,0.01,,,,,,,,,,,,,,,,,,,,,,,,,,,,,,,,,,,,,,,,,,,,,,,,,,,,,,,,,,,,,,,,,,,,,,,,,,,,,,,,,,,,,,,,,,,,,,,,,,,,,,,,,,,,,,,,,,,,,,,,,,,,,,,,,,,,,,,,,,,
452,83,202205,SCIENCE ADVANCES,10.1126/sciadv.abm6202,由局部浓缩氮化硼纳米片（BNNS）组成的无界面单晶纳米复合介电弹性体（UNDE）,,,,,,,,,,,,,,,,,,,,,,,,,,,,,,BNNS,,,,,0.02,,,,,,,,,,,,,,,,,,,,,,,,,,,,,,,,,,,,,,,,,,,,,,,,,,,,,,,,,,,,,,,,,,,,,,,,,,,,,,,,,,,,,,,,,,,,,,,,,,,,,,,,,,,,,,,,,,,,,,,,,,,,,,,,,,,,,,,,,,,
453,83,202205,SCIENCE ADVANCES,10.1126/sciadv.abm6203,由局部浓缩氮化硼纳米片（BNNS）组成的无界面单晶纳米复合介电弹性体（UNDE）,,,,,,,,,,,,,,,,,,,,,,,,,,,,,,BNNS,,,,,0.03,,,,,,,,,,,,,,,,,,,,,,,,,,,,,,,,,,,,,,,,,,,,,,,,,,,,,,,,,,,,,,,,,,,,,,,,,,,,,,,,,,,,,,,,,,,,,,,,,,,,,,,,,,,,,,,,,,,,,,,,,,,,,,,,,,,,,,,,,,,
454,84,202206,Composites Science and Technology,10.1016/j.compscitech.2022.109543,SBAS（聚丙烯酸酯-苯乙烯）,,,,,,,,,,,,,,,,,,,,,,,,,,,0.64,,介电,ZrO2,Zr/O,球形,8nm,,0,,获得自北京化工大学,AASt（二嵌段共聚物）修饰,,,,,,,,,,,,,,,,,,,,,,,0.2,,,,,,,,0.64,,,,,,,,,,,,,,,11.33,,38.83,,,,,,,,5.46,0.1914,,,,,,,,6.08kJ/m-3,,,,,,,是,,,,,,,,,,,,,,,,,,,,,,,,,,,,,,,,,,,,,,,,,,,,,,,,,,,,,,,,,,,,,,,,
455,84,202206,Composites Science and Technology,10.1016/j.compscitech.2022.109543,SBAS（聚丙烯酸酯-苯乙烯）,,,,,,,,,,,,,,,,,,,,,,,,,,,0.64,,介电,ZrO2,Zr/O,球形,8nm,,0.03,,获得自北京化工大学,AASt（二嵌段共聚物）修饰,,,,,,,,,,,,,,,,,,,,,,,0.2,,,,,,,,0.81,,,,,,,,,,,,,,,10.46,,54.94,,,,,,,,7.53,0.3824,,,,,,,,22.91,,,,,,,是,,,,,,,,,,,,,,,,,,,,,,,,,,,,,,,,,,,,,,,,,,,,,,,,,,,,,,,,,,,,,,,,
456,84,202206,Composites Science and Technology,10.1016/j.compscitech.2022.109543,SBAS（聚丙烯酸酯-苯乙烯）,,,,,,,,,,,,,,,,,,,,,,,,,,,0.64,,介电,ZrO2,Zr/O,球形,8nm,,0.05,,获得自北京化工大学,AASt（二嵌段共聚物）修饰,,,,,,,,,,,,,,,,,,,,,,,0.2,,,,,,,,0.85,,,,,,,,,,,,,,,10.87,,57.2,,,,,,,,7.61,0.3685,,,,,,,,24.5,,,,,,,是,,,,,,,,,,,,,,,,,,,,,,,,,,,,,,,,,,,,,,,,,,,,,,,,,,,,,,,,,,,,,,,,
457,84,202206,Composites Science and Technology,10.1016/j.compscitech.2022.109543,SBAS（聚丙烯酸酯-苯乙烯）,,,,,,,,,,,,,,,,,,,,,,,,,,,0.64,,介电,ZrO2,Zr/O,球形,8nm,,0.08,,获得自北京化工大学,AASt（二嵌段共聚物）修饰,,,,,,,,,,,,,,,,,,,,,,,0.2,,,,,,,,1.19,,,,,,,,,,,,,,,10.31,,62.64,,,,,,,,7.69,0.3071,,,,,,,,27.09,,,,,,,是,,,,,,,,,,,,,,,,,,,,,,,,,,,,,,,,,,,,,,,,,,,,,,,,,,,,,,,,,,,,,,,,
458,84,202206,Composites Science and Technology,10.1016/j.compscitech.2022.109543,SBAS（聚丙烯酸酯-苯乙烯）,,,,,,,,,,,,,,,,,,,,,,,,,,,0.64,,介电,ZrO2,Zr/O,球形,8nm,,0.1,,获得自北京化工大学,AASt（二嵌段共聚物）修饰,,,,,,,,,,,,,,,,,,,,,,,0.2,,,,,,,,1.39,,,,,,,,,,,,,,,10.31,,80.61,,,,,,,,7.69,0.3797,,,,,,,,54.91,,,,,,,是,,,,,,,,,,,,,,,,,,,,,,,,,,,,,,,,,,,,,,,,,,,,,,,,,,,,,,,,,,,,,,,,
459,84,202206,Composites Science and Technology,10.1016/j.compscitech.2022.109543,SBAS（聚丙烯酸酯-苯乙烯）,,,,,,,,,,,,,,,,,,,,,,,,,,,0.64,,介电,ZrO2,Zr/O,球形,8nm,,0.03,,获得自北京化工大学,/,,,,,,,,,,,,,,,,,,,,,,,0.2,,,,,,,,0.81,,,,,,,,,,,,,,,10.3,,48.97,,,,,,,,5.93,0.2299,,,,,,,,11.31,,,,,,,是,,,,,,,,,,,,,,,,,,,,,,,,,,,,,,,,,,,,,,,,,,,,,,,,,,,,,,,,,,,,,,,,
460,84,202206,Composites Science and Technology,10.1016/j.compscitech.2022.109543,SBAS（聚丙烯酸酯-苯乙烯）,,,,,,,,,,,,,,,,,,,,,,,,,,,0.64,,介电,ZrO2,Zr/O,球形,8nm,,0.05,,获得自北京化工大学,/,,,,,,,,,,,,,,,,,,,,,,,0.2,,,,,,,,1.56,,,,,,,,,,,,,,,11.28,,63.49,,,,,,,,6.79,0.2042,,,,,,,,17.38,,,,,,,是,,,,,,,,,,,,,,,,,,,,,,,,,,,,,,,,,,,,,,,,,,,,,,,,,,,,,,,,,,,,,,,,
461,84,202206,Composites Science and Technology,10.1016/j.compscitech.2022.109543,SBAS（聚丙烯酸酯-苯乙烯）,,,,,,,,,,,,,,,,,,,,,,,,,,,0.64,,介电,ZrO2,Zr/O,球形,8nm,,0.08,,获得自北京化工大学,/,,,,,,,,,,,,,,,,,,,,,,,0.2,,,,,,,,3.97,,,,,,,,,,,,,,,9.79,,79.29,,,,,,,,6.2,0.102,,,,,,,,14.88,,,,,,,是,,,,,,,,,,,,,,,,,,,,,,,,,,,,,,,,,,,,,,,,,,,,,,,,,,,,,,,,,,,,,,,,
462,84,202206,Composites Science and Technology,10.1016/j.compscitech.2022.109543,SBAS（聚丙烯酸酯-苯乙烯）,,,,,,,,,,,,,,,,,,,,,,,,,,,0.64,,介电,ZrO2,Zr/O,球形,8nm,,0.1,,获得自北京化工大学,/,,,,,,,,,,,,,,,,,,,,,,,0.2,,,,,,,,7.32,,,,,,,,,,,,,,,12.1,,78.09,,,,,,,,7.3,0.0356,,,,,,,,5.49,,,,,,,是,,,,,,,,,,,,,,,,,,,,,,,,,,,,,,,,,,,,,,,,,,,,,,,,,,,,,,,,,,,,,,,,
463,85,202011,ADVANCED FUNCTIONAL MATERIALS,10.1002/adfm.202007863,PDMS,,,,,2.93,2.93,2.93,2.93,2.93,2.93,2.93,,,,,,,,,,,,,,,,1.24,,,,,,,,,0,,,,,,,,,,,,,,,,,,,,,,,,,,2.93,2.93,2.93,2.93,2.93,2.93,2.93,1.24,,,,,,,,,,,,,,,,,,,,,,,,,,,,,,,,,,,,,,,,,是,,,,,,,,,,,,,,,,,,,,,,,,,,,,,,,,,,,,,,,,,,,,,,,,,,,,,,,,,,,,,,,,
464,85,202011,ADVANCED FUNCTIONAL MATERIALS,10.1002/adfm.202007863,PDMS,,,,,2.93,2.93,2.93,2.93,2.93,2.93,2.93,,,,,,,,,,,,,,,,1.24,,导体,水溶性盐溶液：NaCl粉末、超纯水,,,,,,0.4,,,,,,,,,,,,,,,,,,,,,,,,,,8.01,8.01,8.01,8.01,8.01,8.01,8.01,,,,,,,,,,,,,,,,,,,,,,,,,,,,,,,,,,,,,,,,,,是,,,,,,,,,,,,,,,,,,,,,,,,,,,,,,,,,,,,,,,,,,,,,,,,,,,,,,,,,,,,,,,,
465,85,202011,ADVANCED FUNCTIONAL MATERIALS,10.1002/adfm.202007863,PDMS,,,,,2.93,2.93,2.93,2.93,2.93,2.93,2.93,,,,,,,,,,,,,,,,1.24,,导体,有机溶液：LiTFSI粉末、溶剂PC,,,,,,0.4,,,,,,,,,,,,,,,,,,,,,,,,,,13.09,13.09,13.09,13.09,13.09,13.09,13.09,,,,,,,,,,,,,,,,,,,,,,,,,,,,,,,,,,,,,,,,,,是,,,,,,,,,,,,,,,,,,,,,,,,,,,,,,,,,,,,,,,,,,,,,,,,,,,,,,,,,,,,,,,,
466,85,202011,ADVANCED FUNCTIONAL MATERIALS,10.1002/adfm.202007863,PDMS,,,,,2.93,2.93,2.93,2.93,2.93,2.93,2.93,,,,,,,,,,,,,,,,1.24,,导体,离子液体：液态离子([PrMIm][NTf2]）、溶剂FEC,,,,,,0.4,,,,,,,,,,,,,,,,,,,,,,,,,,15.72,15.68,15.58,15.61,15.55,15.31,15.34,,,,,,,,,,,,,,,,,,,,,,,,,,,,,,,,,,,,,,,,,,是,,,,,,,,,,,,,,,,,,,,,,,,,,,,,,,,,,,,,,,,,,,,,,,,,,,,,,,,,,,,,,,,
467,85,202011,ADVANCED FUNCTIONAL MATERIALS,10.1002/adfm.202007863,PDMS,,,,,2.93,2.93,2.93,2.93,2.93,2.93,2.93,,,,,,,,,,,,,,,,1.24,,导体,离子液体：液态离子([PrMIm][NTf2]）、溶剂FEC,,,,,,0.05,,,,,,,,,,,,,,,,,,,,,,,,,,3.89,3.89,3.89,3.89,3.89,3.89,3.89,0.95,,,,,,,,,,,,,,,,,,,,,,,,,,,,,,,,,,,,,,,,,是,,,,,,,,,,,,,,,,,,,,,,,,,,,,,,,,,,,,,,,,,,,,,,,,,,,,,,,,,,,,,,,,
468,85,202011,ADVANCED FUNCTIONAL MATERIALS,10.1002/adfm.202007863,PDMS,,,,,2.93,2.93,2.93,2.93,2.93,2.93,2.93,,,,,,,,,,,,,,,,1.24,,导体,离子液体：液态离子([PrMIm][NTf2]）、溶剂FEC,,,,,,0.1,,,,,,,,,,,,,,,,,,,,,,,,,,4.47,4.47,4.47,4.47,4.47,4.47,4.47,0.91,,,,,,,,,,,,,,,,,,,,,,,,,,,,,,,,,,,,,,,,,是,,,,,,,,,,,,,,,,,,,,,,,,,,,,,,,,,,,,,,,,,,,,,,,,,,,,,,,,,,,,,,,,
469,85,202011,ADVANCED FUNCTIONAL MATERIALS,10.1002/adfm.202007863,PDMS,,,,,2.93,2.93,2.93,2.93,2.93,2.93,2.93,,,,,,,,,,,,,,,,1.24,,导体,离子液体：液态离子([PrMIm][NTf2]）、溶剂FEC,,,,,,0.15,,,,,,,,,,,,,,,,,,,,,,,,,,5.26,5.26,5.26,5.26,5.26,5.26,5.26,0.78,,,,,,,,,,,,,,,,,,,,,,,,,,,,,,,,,,,,,,,,,是,,,,,,,,,,,,,,,,,,,,,,,,,,,,,,,,,,,,,,,,,,,,,,,,,,,,,,,,,,,,,,,,
470,85,202011,ADVANCED FUNCTIONAL MATERIALS,10.1002/adfm.202007863,PDMS,,,,,2.93,2.93,2.93,2.93,2.93,2.93,2.93,,,,,,,,,,,,,,,,1.24,,导体,离子液体：液态离子([PrMIm][NTf2]）、溶剂FEC,,,,,,0.2,,,,,,,,,,,,,,,,,,,,,,,,,,5.94,5.94,5.94,5.94,5.94,5.94,5.94,0.69,,,,,,,,,,,,,,,,,,,,,,,,,,,,,,,,,,,,,,,,,是,,,,,,,,,,,,,,,,,,,,,,,,,,,,,,,,,,,,,,,,,,,,,,,,,,,,,,,,,,,,,,,,
471,85,202011,ADVANCED FUNCTIONAL MATERIALS,10.1002/adfm.202007863,PDMS,,,,,2.93,2.93,2.93,2.93,2.93,2.93,2.93,,,,,,,,,,,,,,,,1.24,,导体,离子液体：液态离子([PrMIm][NTf2]）、溶剂FEC,,,,,,0.25,,,,,,,,,,,,,,,,,,,,,,,,,,7.6,7.6,7.6,7.6,7.6,7.6,7.6,0.63,,,,,,,,,,,,,,,,,,,,,,,,,,,,,,,,,,,,,,,,,是,,,,,,,,,,,,,,,,,,,,,,,,,,,,,,,,,,,,,,,,,,,,,,,,,,,,,,,,,,,,,,,,
472,85,202011,ADVANCED FUNCTIONAL MATERIALS,10.1002/adfm.202007863,PDMS,,,,,2.93,2.93,2.93,2.93,2.93,2.93,2.93,,,,,,,,,,,,,,,,1.24,,导体,离子液体：液态离子([PrMIm][NTf2]）、溶剂FEC,,,,,,0.3,,,,,,,,,,,,,,,,,,,,,,,,,,9.6,9.6,9.6,9.6,9.6,9.6,9.6,0.59,,,,,,,,,,,,,,,,,,,,,,,,,,,,,,,,,,,,,,,,,是,,,,,,,,,,,,,,,,,,,,,,,,,,,,,,,,,,,,,,,,,,,,,,,,,,,,,,,,,,,,,,,,
473,85,202011,ADVANCED FUNCTIONAL MATERIALS,10.1002/adfm.202007863,PDMS,,,,,2.93,2.93,2.93,2.93,2.93,2.93,2.93,,,,,,,,,,,,,,,,1.24,,导体,离子液体：液态离子([PrMIm][NTf2]）、溶剂FEC,,,,,,0.35,,,,,,,,,,,,,,,,,,,,,,,,,,12.8,12.8,12.8,12.8,12.8,12.8,12.8,0.52,,,,,,,,,,,,,,,,,,,,,,,,,,,,,,,,,,,,,,,,,是,,,,,,,,,,,,,,,,,,,,,,,,,,,,,,,,,,,,,,,,,,,,,,,,,,,,,,,,,,,,,,,,
474,85,202011,ADVANCED FUNCTIONAL MATERIALS,10.1002/adfm.202007863,PDMS,,,,,2.93,2.93,2.93,2.93,2.93,2.93,2.93,,,,,,,,,,,,,,,,1.24,,导体,离子液体：液态离子([PrMIm][NTf2]）、溶剂FEC,,,,,,0.4,,,,,,,,,,,,,,,,,,,,,,,,,,20.03,20.03,20.03,20.03,20.03,20.03,20.03,0.45,,,,,,,,,,,,,,,,,,,,,,,,,,,,,,,,,,,,,,,,,是,,,,,,,,,,,,,,,,,,,,,,,,,,,,,,,,,,,,,,,,,,,,,,,,,,,,,,,,,,,,,,,,
475,86,202007,Composites Science and Technology,10.1016/j.compscitech.2020.108202,NR（天然橡胶）,,,,,,3.12,3.09,3.08,3.06,3.03,2.94,,0.005,0.003,0.003,0.004,0.012,0.032,82.5,,,,,,,,0.89,,介电,0（phr）[KH570修饰的TiO2],Ti/O ,,,,,0（phr）, 购自Sigma-Aldrich,γ-甲基丙烯酸氧丙基三甲氧基硅烷改性，0（phr）[KH570修饰的TiO2],,,,,,,,,,,,,,,,,,,,,,,,,3.12,3.09,3.08,3.06,3.03,2.94,0.89,,0.005,0.003,0.003,0.004,0.012,0.032,,,,,,,,,,82.5,,,,,,,,,0.3183,,,,,3.47,,,,,,,,,,是,,,,,,,,,,,,,,,,,,,,,,,,,,,,,,,,,,,,,,,,,,,,,,,,,,,,,,,,,,,,,,,,
476,86,202007,Composites Science and Technology,10.1016/j.compscitech.2020.108202,NR（天然橡胶）,,,,,,3.12,3.09,3.08,3.06,3.03,2.94,,0.005,0.003,0.003,0.004,0.012,0.032,82.5,,,,,,,,0.89,,介电,10（phr）[KH570修饰的TiO2],Ti/O ,,,,,10（phr）, 购自Sigma-Aldrich,γ-甲基丙烯酸氧丙基三甲氧基硅烷改性，10（phr）[KH570修饰的TiO2],,,,,,,,,,,,,,,,,,,,,,,,,3.44,3.41,3.39,3.36,3.3,3.11,0.91,,0.006,0.004,0.003,0.005,0.012,0.034,,,,,,,,,,75.69,,,,,,,,,0.3394,,,,,3.74,,,,,,,,,,是,,,,,,,,,,,,,,,,,,,,,,,,,,,,,,,,,,,,,,,,,,,,,,,,,,,,,,,,,,,,,,,,
477,86,202007,Composites Science and Technology,10.1016/j.compscitech.2020.108202,NR（天然橡胶）,,,,,,3.12,3.09,3.08,3.06,3.03,2.94,,0.005,0.003,0.003,0.004,0.012,0.032,82.5,,,,,,,,0.89,,介电,30（phr）[KH570修饰的TiO2],Ti/O ,,,,,30（phr）, 购自Sigma-Aldrich,γ-甲基丙烯酸氧丙基三甲氧基硅烷改性，30（phr）[KH570修饰的TiO2],,,,,,,,,,,,,,,,,,,,,,,,,3.71,3.68,3.65,3.63,3.59,3.47,1.01,,0.007,0.005,0.004,0.006,0.015,0.035,,,,,,,,,,74.47,,,,,,,,,0.2686,,,,,3.62,,,,,,,,,,是,,,,,,,,,,,,,,,,,,,,,,,,,,,,,,,,,,,,,,,,,,,,,,,,,,,,,,,,,,,,,,,,
478,86,202007,Composites Science and Technology,10.1016/j.compscitech.2020.108202,NR（天然橡胶）,,,,,,3.12,3.09,3.08,3.06,3.03,2.94,,0.005,0.003,0.003,0.004,0.012,0.032,82.5,,,,,,,,0.89,,介电,50（phr）[KH570修饰的TiO2],Ti/O ,,,,,50（phr）, 购自Sigma-Aldrich,γ-甲基丙烯酸氧丙基三甲氧基硅烷改性，50（phr）[KH570修饰的TiO2],,,,,,,,,,,,,,,,,,,,,,,,,3.95,3.91,3.9,3.88,3.81,3.65,1.1,,0.011,0.006,0.005,0.008,0.018,0.042,,,,,,,,,,71.38,,,,,,,,,0.2189,,,,,3.55,,,,,,,,,,是,,,,,,,,,,,,,,,,,,,,,,,,,,,,,,,,,,,,,,,,,,,,,,,,,,,,,,,,,,,,,,,,
479,86,202007,Composites Science and Technology,10.1016/j.compscitech.2020.108202,NR（天然橡胶）,,,,,,3.12,3.09,3.08,3.06,3.03,2.94,,0.005,0.003,0.003,0.004,0.012,0.032,82.5,,,,,,,,0.89,,介电,10（phr）[KH570修饰的TiO2]/10（phr）DOP,Ti/O ,,,,,10（phr）, 购自Sigma-Aldrich,γ-甲基丙烯酰氧基丙基三甲氧基硅烷（KH570）和极性邻苯二甲酸二辛酯（DOP）改性，10（phr）[KH570修饰的TiO2]/10（phr）DOP,,,,,,,,,,,,,,,,,,,,,,,,,3.62,3.6,3.57,3.56,3.51,3.33,0.84,,0.01,0,0,0.01,0.01,0.05,,,,,,,,,,68.18,,,,,,,,,0.2981,,,,,4.3,,,,,,,,,,是,,,,,,,,,,,,,,,,,,,,,,,,,,,,,,,,,,,,,,,,,,,,,,,,,,,,,,,,,,,,,,,,
480,86,202007,Composites Science and Technology,10.1016/j.compscitech.2020.108202,NR（天然橡胶）,,,,,,3.12,3.09,3.08,3.06,3.03,2.94,,0.005,0.003,0.003,0.004,0.012,0.032,82.5,,,,,,,,0.89,,介电,10（phr）[KH570修饰的TiO2]/30（phr）DOP,Ti/O ,,,,,10（phr）, 购自Sigma-Aldrich,γ-甲基丙烯酰氧基丙基三甲氧基硅烷（KH570）和极性邻苯二甲酸二辛酯（DOP）改性，10（phr）[KH570修饰的TiO2]/30（phr）DOP,,,,,,,,,,,,,,,,,,,,,,,,,3.77,3.75,3.75,3.72,3.7,3.53,0.62,,0.01,0,0,0,0.01,0.04,,,,,,,,,,45.79,,,,,,,,,0.2393,,,,,6.07,,,,,,,,,,是,,,,,,,,,,,,,,,,,,,,,,,,,,,,,,,,,,,,,,,,,,,,,,,,,,,,,,,,,,,,,,,,
481,86,202007,Composites Science and Technology,10.1016/j.compscitech.2020.108202,NR（天然橡胶）,,,,,,3.12,3.09,3.08,3.06,3.03,2.94,,0.005,0.003,0.003,0.004,0.012,0.032,82.5,,,,,,,,0.89,,介电,10（phr）[KH570修饰的TiO2]/50（phr）DOP,Ti/O ,,,,,10（phr）, 购自Sigma-Aldrich,γ-甲基丙烯酰氧基丙基三甲氧基硅烷（KH570）和极性邻苯二甲酸二辛酯（DOP）改性，10（phr）[KH570修饰的TiO2]/50（phr）DOP,,,,,,,,,,,,,,,,,,,,,,,,,4.03,4.01,4,3.99,3.96,3.83,0.49,,0.01,0,0,0,0.01,0.03,,,,,,,,,,40.26,,,,,,,,,0.2571,,,,,8.22,,,,,,,,,,是,,,,,,,,,,,,,,,,,,,,,,,,,,,,,,,,,,,,,,,,,,,,,,,,,,,,,,,,,,,,,,,,
482,87,202205,Composites Science and Technology,10.1016/j.compscitech.2022.109424,SR（硅橡胶）,,,,,,1.27,1.29,1.32,1.34,1.29,1.4,,0,0,0,0,0,0,,,1.00E-10,0.000000001,0.00000001,0.0000001,0.000001,0.00001,,无机非金属,导体,3D MWCNTs,C ,,平均直径为9.5 nm，长径比为6.3,三维非连续,0,,"MWCNT, NC7000, 购自Nanocyl S.A., Belgium",,,,,,,,,,,,,,,,,,,,,,,,,,1.27,1.29,1.32,1.34,1.29,1.4,,,0,0,0,0,0,0,,1.00E-10,0.000000001,0.00000001,0.0000001,0.000001,0.00001,,,17.64,,,,,,,,,0.0708,,,,,,,,,,,,,,,是,,,,,,,,,,,,,,,,,,,,,,,,,,,,,,,,,,,,,,,,,,,,,,,,,,,,,,,,,,,,,,,,
483,87,202205,Composites Science and Technology,10.1016/j.compscitech.2022.109424,SR（硅橡胶）,,,,,,1.27,1.29,1.32,1.34,1.29,1.4,,0,0,0,0,0,0,,,1.00E-10,0.000000001,0.00000001,0.0000001,0.000001,0.00001,,无机非金属,导体,3D MWCNTs,C ,,平均直径为9.5 nm，长径比为6.3,三维非连续,0.002,,"MWCNT, NC7000, 购自Nanocyl S.A., Belgium",,,,,,,,,,,,,,,,,,,,,,,,,,3.56,3.58,3.45,3.48,3.42,3.45,,,0.02,0.01,0.01,0,0.01,0.01,,1.00E-10,0.000000001,0.00000001,0.0000001,0.000001,0.00001,,,14.12,,,,,,,,,0.0901,,,,,,,,,,,,,,,是,,,,,,,,,,,,,,,,,,,,,,,,,,,,,,,,,,,,,,,,,,,,,,,,,,,,,,,,,,,,,,,,
484,87,202205,Composites Science and Technology,10.1016/j.compscitech.2022.109424,SR（硅橡胶）,,,,,,1.27,1.29,1.32,1.34,1.29,1.4,,0,0,0,0,0,0,,,1.00E-10,0.000000001,0.00000001,0.0000001,0.000001,0.00001,,无机非金属,导体,3D MWCNTs,C ,,平均直径为9.5 nm，长径比为6.3,三维非连续,0.004,,"MWCNT, NC7000, 购自Nanocyl S.A., Belgium",,,,,,,,,,,,,,,,,,,,,,,,,,5.77,5.64,5.43,5.38,5.24,5.11,,,0.03,0.02,0.02,0.01,0.01,0.01,,0.000000001,0.000000001,0.00000001,0.0000001,0.000001,0.00001,,,13.06,,,,,,,,,0.0974,,,,,,,,,,,,,,,是,,,,,,,,,,,,,,,,,,,,,,,,,,,,,,,,,,,,,,,,,,,,,,,,,,,,,,,,,,,,,,,,
485,87,202205,Composites Science and Technology,10.1016/j.compscitech.2022.109424,SR（硅橡胶）,,,,,,1.27,1.29,1.32,1.34,1.29,1.4,,0,0,0,0,0,0,,,1.00E-10,0.000000001,0.00000001,0.0000001,0.000001,0.00001,,无机非金属,导体,3D MWCNTs,C ,,平均直径为9.5 nm，长径比为6.3,三维非连续,0.006,,"MWCNT, NC7000, 购自Nanocyl S.A., Belgium",,,,,,,,,,,,,,,,,,,,,,,,,,12.81,10.07,8.67,7.9,7.69,7.09,,,0.49,0.15,0.06,0.05,0.03,0.03,,0.00000001,0.00000001,0.0000001,0.000001,0.00001,0.0001,,,10.02,,,,,,,,,0.1151,,,,,,,,,,,,,,,是,,,,,,,,,,,,,,,,,,,,,,,,,,,,,,,,,,,,,,,,,,,,,,,,,,,,,,,,,,,,,,,,
486,87,202205,Composites Science and Technology,10.1016/j.compscitech.2022.109424,SR（硅橡胶）,,,,,,1.27,1.29,1.32,1.34,1.29,1.4,,0,0,0,0,0,0,,,1.00E-10,0.000000001,0.00000001,0.0000001,0.000001,0.00001,,无机非金属,导体,3D MWCNTs,C ,,平均直径为9.5 nm，长径比为6.3,三维非连续,0.008,,"MWCNT, NC7000, 购自Nanocyl S.A., Belgium",,,,,,,,,,,,,,,,,,,,,,,,,,15.18,11.49,9.93,9.09,8.88,8.11,,,0.57,0.19,0.07,0.05,0.04,0.03,,0.00000001,0.00000001,0.0000001,0.000001,0.00001,0.0001,,,7.02,,,,,,,,,0.0849,,,,,,,,,,,,,,,是,,,,,,,,,,,,,,,,,,,,,,,,,,,,,,,,,,,,,,,,,,,,,,,,,,,,,,,,,,,,,,,,
487,88,202305,ACS APPLIED MATERIALS & INTERFACES,10.1021/acsami.2c21994,"PDMS (Sylgard 184, Dow Corning)",,,,,,,3.55,3.62,3.59,3.77,,,,0.01,0.004,0.003,0.002,,,,,,,,,,3.04,无机非金属,介电, 氧化石墨烯,C,,,,0,,,聚多巴胺（PDA）包覆,,,,,,,,,,,,,,,,,,,,,,,,,,3.55,3.62,3.59,3.77,,3.04,,,0.01,0.004,0.003,0.002,,,,,,,,,,,,,,,,,,,,,,,,,,,,,,,,,,,是,,,,,,,,,,,,,,,,,,,,,,,,,,,,,,,,,,,,,,,,,,,,,,,,,,,,,,,,,,,,,,,,
488,88,202305,ACS APPLIED MATERIALS & INTERFACES,10.1021/acsami.2c21994,"PDMS (Sylgard 184, Dow Corning)",,,,,,,3.55,3.62,3.59,3.77,,,,0.01,0.004,0.003,0.002,,,,,,,,,,3.04,无机非金属,介电, 氧化石墨烯,C,,,,0.01,,,聚多巴胺（PDA）包覆,,,,,,,,,,,,,,,,,,,,,,,,,,4.86,4.89,4.73,4.86,,,,,0.007,0.009,0.013,0.042,,,,,,,,,,,,,,,,,,,,,,,,,,,,,,,,,,,是,,,,,,,,,,,,,,,,,,,,,,,,,,,,,,,,,,,,,,,,,,,,,,,,,,,,,,,,,,,,,,,,
489,88,202305,ACS APPLIED MATERIALS & INTERFACES,10.1021/acsami.2c21994,"PDMS (Sylgard 184, Dow Corning)",,,,,,,3.55,3.62,3.59,3.77,,,,0.01,0.004,0.003,0.002,,,,,,,,,,3.04,无机非金属,介电, 氧化石墨烯,C,,,,0.02,,,聚多巴胺（PDA）包覆,,,,,,,,,,,,,,,,,,,,,,,,,,5.73,5.83,5.59,5.82,,,,,0.013,0.013,0.013,0.015,,,,,,,,,,,,,,,,,,,,,,,,,,,,,,,,,,,是,,,,,,,,,,,,,,,,,,,,,,,,,,,,,,,,,,,,,,,,,,,,,,,,,,,,,,,,,,,,,,,,
490,88,202305,ACS APPLIED MATERIALS & INTERFACES,10.1021/acsami.2c21994,"PDMS (Sylgard 184, Dow Corning)",,,,,,,3.55,3.62,3.59,3.77,,,,0.01,0.004,0.003,0.002,,,,,,,,,,3.04,无机非金属,介电, 氧化石墨烯,C,,,,0.03,,,聚多巴胺（PDA）包覆,,,,,,,,,,,,,,,,,,,,,,,,,,7.5,7.25,6.86,7.05,,,,,0.028,0.029,0.025,0.032,,,,,,,,,,,,,,,,,,,,,,,,,,,,,,,,,,,是,,,,,,,,,,,,,,,,,,,,,,,,,,,,,,,,,,,,,,,,,,,,,,,,,,,,,,,,,,,,,,,,
491,88,202305,ACS APPLIED MATERIALS & INTERFACES,10.1021/acsami.2c21994,"PDMS (Sylgard 184, Dow Corning)",,,,,,,3.55,3.62,3.59,3.77,,,,0.01,0.004,0.003,0.002,,,,,,,,,,3.04,无机非金属,介电, 氧化石墨烯,C,,,,0.04,,,聚多巴胺（PDA）包覆,,,,,,,,,,,,,,,,,,,,,,,,,,8.41,7.95,7.41,7.41,,3.14,,,0.041,0.038,0.039,0.039,,,,,,,,,,,,,,,,,,,,,,,,,,,,,,,,,,,是,,,,,,,,,,,,,,,,,,,,,,,,,,,,,,,,,,,,,,,,,,,,,,,,,,,,,,,,,,,,,,,,
492,88,202305,ACS APPLIED MATERIALS & INTERFACES,10.1021/acsami.2c21994,"PDMS (Sylgard 184, Dow Corning)",,,,,,,3.55,3.62,3.59,3.77,,,,0.01,0.004,0.003,0.002,,,,,,,,,,3.04,金属,,共晶镓、铟,Ga/In,,,,,0.1,,,,,,,,,,,,,,,,,,,,,,,,,,,,5.35,4.19,5.24,5.35,,,,,0.077,0.005,0.001,0,,,,,,,,,,,,,,,,,,,,,,,,,,,,,,,,,,,是,,,,,,,,,,,,,,,,,,,,,,,,,,,,,,,,,,,,,,,,,,,,,,,,,,,,,,,,,,,,,,,,
493,88,202305,ACS APPLIED MATERIALS & INTERFACES,10.1021/acsami.2c21994,"PDMS (Sylgard 184, Dow Corning)",,,,,,,3.55,3.62,3.59,3.77,,,,0.01,0.004,0.003,0.002,,,,,,,,,,3.04,金属,,共晶镓、铟,Ga/In,,,,,0.2,,,,,,,,,,,,,,,,,,,,,,,,,,,,8.13,6.69,8.02,8.13,,,,,0.052,0.003,0.005,0,,,,,,,,,,,,,,,,,,,,,,,,,,,,,,,,,,,是,,,,,,,,,,,,,,,,,,,,,,,,,,,,,,,,,,,,,,,,,,,,,,,,,,,,,,,,,,,,,,,,
494,88,202305,ACS APPLIED MATERIALS & INTERFACES,10.1021/acsami.2c21994,"PDMS (Sylgard 184, Dow Corning)",,,,,,,3.55,3.62,3.59,3.77,,,,0.01,0.004,0.003,0.002,,,,,,,,,,3.04,金属,,共晶镓、铟,Ga/In,,,,,0.3,,,,,,,,,,,,,,,,,,,,,,,,,,,,13.34,12.97,13.07,13.67,,,,,0.042,0.003,0.003,0.003,,,,,,,,,,,,,,,,,,,,,,,,,,,,,,,,,,,是,,,,,,,,,,,,,,,,,,,,,,,,,,,,,,,,,,,,,,,,,,,,,,,,,,,,,,,,,,,,,,,,
495,88,202305,ACS APPLIED MATERIALS & INTERFACES,10.1021/acsami.2c21994,"PDMS (Sylgard 184, Dow Corning)",,,,,,,3.55,3.62,3.59,3.77,,,,0.01,0.004,0.003,0.002,,,,,,,,,,3.04,金属,,共晶镓、铟,Ga/In,,,,,0.4,,,,,,,,,,,,,,,,,,,,,,,,,,,,24.1,21.14,23.83,23.78,,,,,0.02,0.003,0.001,0.005,,,,,,,,,,,,,,,,,,,,,,,,,,,,,,,,,,,是,,,,,,,,,,,,,,,,,,,,,,,,,,,,,,,,,,,,,,,,,,,,,,,,,,,,,,,,,,,,,,,,
496,88,202305,ACS APPLIED MATERIALS & INTERFACES,10.1021/acsami.2c21994,"PDMS (Sylgard 184, Dow Corning)",,,,,,,3.55,3.62,3.59,3.77,,,,0.01,0.004,0.003,0.002,,,,,,,,,,3.04,金属,,共晶镓、铟,Ga/In,,,,,0.5,,,,,,,,,,,,,,,,,,,,,,,,,,,,27.53,26.91,27.09,26.87,,1.38,,,0.007,0.006,0.004,0.01,,,,,,,,,,,,,,,,,,,,,,,,,,,,,,,,,,,是,,,,,,,,,,,,,,,,,,,,,,,,,,,,,,,,,,,,,,,,,,,,,,,,,,,,,,,,,,,,,,,,
497,88,202305,ACS APPLIED MATERIALS & INTERFACES,10.1021/acsami.2c21994,"PDMS (Sylgard 184, Dow Corning)",,,,,,,3.55,3.62,3.59,3.77,,,,0.01,0.004,0.003,0.002,,,,,,,,,,3.04,金属,,共晶镓、铟,Ga/In,,,,,0.1,,,,,,,,,,,,,,,,,,,,,,,,,,,,12.48,11.16,11.27,11.16,,,,,0.03,0.028,0.028,0.082,,,,,,,,,,,,,,,,,,,,,,,,,,,,,,,,,,,否,无机非金属,介电, 氧化石墨烯,C,,,,4%,,,聚多巴胺（PDA）包覆,,,,,,,,,,,,,,,,,,,,,,,,,,,,,,,,,,,,,,,,,,,,,,,,,,,,,
498,88,202305,ACS APPLIED MATERIALS & INTERFACES,10.1021/acsami.2c21994,"PDMS (Sylgard 184, Dow Corning)",,,,,,,3.55,3.62,3.59,3.77,,,,0.01,0.004,0.003,0.002,,,,,,,,,,3.04,金属,,共晶镓、铟,Ga/In,,,,,0.2,,,,,,,,,,,,,,,,,,,,,,,,,,,,13.78,12.84,12.91,12.46,,,,,0.014,0.014,0.013,0.039,,,,,,,,,,,,,,,,,,,,,,,,,,,,,,,,,,,否,无机非金属,介电, 氧化石墨烯,C,,,,4%,,,聚多巴胺（PDA）包覆,,,,,,,,,,,,,,,,,,,,,,,,,,,,,,,,,,,,,,,,,,,,,,,,,,,,,
499,88,202305,ACS APPLIED MATERIALS & INTERFACES,10.1021/acsami.2c21994,"PDMS (Sylgard 184, Dow Corning)",,,,,,,3.55,3.62,3.59,3.77,,,,0.01,0.004,0.003,0.002,,,,,,,,,,3.04,金属,,共晶镓、铟,Ga/In,,,,,0.3,,,,,,,,,,,,,,,,,,,,,,,,,,,,20,18.95,19.13,18.69,,,,,0.011,0.013,0.012,0.04,,,,,,,,,,,,,,,,,,,,,,,,,,,,,,,,,,,否,无机非金属,介电, 氧化石墨烯,C,,,,4%,,,聚多巴胺（PDA）包覆,,,,,,,,,,,,,,,,,,,,,,,,,,,,,,,,,,,,,,,,,,,,,,,,,,,,,
500,88,202305,ACS APPLIED MATERIALS & INTERFACES,10.1021/acsami.2c21994,"PDMS (Sylgard 184, Dow Corning)",,,,,,,3.55,3.62,3.59,3.77,,,,0.01,0.004,0.003,0.002,,,,,,,,,,3.04,金属,,共晶镓、铟,Ga/In,,,,,0.4,,,,,,,,,,,,,,,,,,,,,,,,,,,,36.37,35.16,34.85,33.43,,,,,0.021,0.017,0.016,0.052,,,,,,,,,,,,,,,,,,,,,,,,,,,,,,,,,,,否,无机非金属,介电, 氧化石墨烯,C,,,,4%,,,聚多巴胺（PDA）包覆,,,,,,,,,,,,,,,,,,,,,,,,,,,,,,,,,,,,,,,,,,,,,,,,,,,,,
501,88,202305,ACS APPLIED MATERIALS & INTERFACES,10.1021/acsami.2c21994,"PDMS (Sylgard 184, Dow Corning)",,,,,,,3.55,3.62,3.59,3.77,,,,0.01,0.004,0.003,0.002,,,,,,,,,,3.04,金属,,共晶镓、铟,Ga/In,,,,,0.5,,,,,,,,,,,,,,,,,,,,,,,,,,,,57.98,57.05,55.8,52.42,,1.55,,,0.017,0.014,0.025,0.059,,,,,,,,,,,,,,,,,,,,,,,,,,,,,,,,,,,否,无机非金属,介电, 氧化石墨烯,C,,,,4%,,,聚多巴胺（PDA）包覆,,,,,,,,,,,,,,,,,,,,,,,,,,,,,,,,,,,,,,,,,,,,,,,,,,,,,
502,89,202202,COMPOSITES PART B-ENGINEERING,10.1016/j.compositesb.2022.109655,热塑性弹性体P(VDF-HFP)[聚（偏氟乙烯-六氟丙烯）] ,,,,,10.81,10.35,10.26,10.3,9.25,7.69,5.31,0.8,0.09,0.02,0.03,0.09,0.2,0.3,66.8,0.000000001,0.00000001,0.0000001,0.000001,0.00001,0.0001,0.001,1.59,聚合物,,FS30,C/O/H/F,,,,0,, 由 DuPont (America)提供,,,,,,,,,,,,,,,,,,,,,,,,,10.81,10.35,10.26,10.3,9.25,7.69,5.31,1.59,0.8,0.09,0.02,0.03,0.09,0.2,0.3,0.000000001,0.00000001,0.0000001,0.000001,0.00001,0.0001,0.001,>20,,66.8,,,,,,,,,,,,,,6.5,,,,,,,,,,是,,,,,,,,,,,,,,,,,,,,,,,,,,,,,,,,,,,,,,,,,,,,,,,,,,,,,,,,,,,,,,,,
503,89,202202,COMPOSITES PART B-ENGINEERING,10.1016/j.compositesb.2022.109655,热塑性弹性体P(VDF-HFP)[聚（偏氟乙烯-六氟丙烯）] ,,,,,10.81,10.35,10.26,10.3,9.25,7.69,5.31,0.8,0.09,0.02,0.03,0.09,0.2,0.3,66.8,0.000000001,0.00000001,0.0000001,0.000001,0.00001,0.0001,0.001,1.59,聚合物,,FS30,C/O/H/F,,,,0.06,, 由 DuPont (America)提供,,,,,,,,,,,,,,,,,,,,,,,,,18.22,13,11.63,11.2,10.53,8.88,6.5,1.37,12,4,0.3,0.06,0.07,0.12,0.17,0.00000001,0.00000001,0.0000001,0.000001,0.00001,0.0001,0.001,>20,,55.4,,,,,,,,,,,,,,8.2,,,,,,,,,,是,,,,,,,,,,,,,,,,,,,,,,,,,,,,,,,,,,,,,,,,,,,,,,,,,,,,,,,,,,,,,,,,
504,89,202202,COMPOSITES PART B-ENGINEERING,10.1016/j.compositesb.2022.109655,热塑性弹性体P(VDF-HFP)[聚（偏氟乙烯-六氟丙烯）] ,,,,,10.81,10.35,10.26,10.3,9.25,7.69,5.31,0.8,0.09,0.02,0.03,0.09,0.2,0.3,66.8,0.000000001,0.00000001,0.0000001,0.000001,0.00001,0.0001,0.001,1.59,聚合物,,FS30,C/O/H/F,,,,0.12,, 由 DuPont (America)提供,,,,,,,,,,,,,,,,,,,,,,,,,20.97,12.73,10.9,10.9,9.98,8.42,5.77,1.35,11,2,0.2,0.05,0.06,0.1,0.15,0.00000001,0.00000001,0.0000001,0.000001,0.00001,0.0001,0.001,>20,,58.3,,,,,,,,,,,,,,8.1,,,,,,,,,,是,,,,,,,,,,,,,,,,,,,,,,,,,,,,,,,,,,,,,,,,,,,,,,,,,,,,,,,,,,,,,,,,
505,89,202202,COMPOSITES PART B-ENGINEERING,10.1016/j.compositesb.2022.109655,热塑性弹性体P(VDF-HFP)[聚（偏氟乙烯-六氟丙烯）] ,,,,,10.81,10.35,10.26,10.3,9.25,7.69,5.31,0.8,0.09,0.02,0.03,0.09,0.2,0.3,66.8,0.000000001,0.00000001,0.0000001,0.000001,0.00001,0.0001,0.001,1.59,聚合物,,FS30,C/O/H/F,,,,0.2,, 由 DuPont (America)提供,,,,,,,,,,,,,,,,,,,,,,,,,23.9,12.91,11.26,10.7,9.62,7.97,5.59,1.14,10,2,0.3,0.05,0.04,0.1,0.13,0.00000001,0.00000001,0.0000001,0.000001,0.00001,0.0001,0.001,>20,,56.7,,,,,,,,,,,,,,9.4,,,,,,,,,,是,,,,,,,,,,,,,,,,,,,,,,,,,,,,,,,,,,,,,,,,,,,,,,,,,,,,,,,,,,,,,,,,
506,90,201910,NPG ASIA MATERIALS,10.1038/s41427-019-0147-5,VHB4905,,,,,,,,4.45,4.25,4.01,3.57,,,,,,,,,,,,,,,,,聚合物,,聚丙二醇二丙烯酸酯（PEGDA）,C/H/O,,,,0,,购自Sigma Aldrich,,,,,,,,,,,,,,,,,,,,,,,,,,,,4.45,4.25,4.01,3.57,,,,,,,,,,,,,,,,,,,,,,,,,,,,,,,,,,,,,,,,,,是,,,,,,,,,,,,,,,,,,,,,,,,,,,,,,,,,,,,,,,,,,,,,,,,,,,,,,,,,,,,,,,,
507,90,201910,NPG ASIA MATERIALS,10.1038/s41427-019-0147-5,"CN9021,脂肪族聚氨酯丙烯酸酯低聚物",,,,,,,,5.54,5.3,5.09,4.73,,,,,,,,,,,,,,,,,聚合物,,聚丙二醇二丙烯酸酯（PEGDA）,C/H/O,,,,0,,购自Sigma Aldrich,,,,,,,,,,,,,,,,,,,,,,,,,,,,5.54,5.3,5.09,4.73,0.337,,,,,,,,,,,,,,,9.6,,,,,,,,,,,,,,,,,,,,,,,,,,是,,,,,,,,,,,,,,,,,,,,,,,,,,,,,,,,,,,,,,,,,,,,,,,,,,,,,,,,,,,,,,,,
508,90,201910,NPG ASIA MATERIALS,10.1038/s41427-019-0147-5,"CN9021,脂肪族聚氨酯丙烯酸酯低聚物",,,,,,,,5.54,5.3,5.09,4.73,,,,,,,,,,,,,,,,,聚合物,,聚丙二醇二丙烯酸酯（PEGDA）,C/H/O,,,,0.05,,购自Sigma Aldrich,,,,,,,,,,,,,,,,,,,,,,,,,,,,6.26,5.9,5.62,5.13,0.337,,,,,,,,,,,,,,,4.23,,,,,,,,,,,,,,,,,,,,,,,,,,是,,,,,,,,,,,,,,,,,,,,,,,,,,,,,,,,,,,,,,,,,,,,,,,,,,,,,,,,,,,,,,,,
509,90,201910,NPG ASIA MATERIALS,10.1038/s41427-019-0147-5,"CN9021,脂肪族聚氨酯丙烯酸酯低聚物",,,,,,,,5.54,5.3,5.09,4.73,,,,,,,,,,,,,,,,,聚合物,,聚丙二醇二丙烯酸酯（PEGDA）,C/H/O,,,,0.1,,购自Sigma Aldrich,,,,,,,,,,,,,,,,,,,,,,,,,,,,6.82,6.54,6.18,5.78,0.55,,,,,,,,,,,,,,,3.01,,,,,,,,,,,,,,,,,,,,,,,,,,是,,,,,,,,,,,,,,,,,,,,,,,,,,,,,,,,,,,,,,,,,,,,,,,,,,,,,,,,,,,,,,,,
510,90,201910,NPG ASIA MATERIALS,10.1038/s41427-019-0147-5,"CN9021,脂肪族聚氨酯丙烯酸酯低聚物",,,,,,,,5.54,5.3,5.09,4.73,,,,,,,,,,,,,,,,,聚合物,,聚丙二醇二丙烯酸酯（PEGDA）,C/H/O,,,,0.15,,购自Sigma Aldrich,,,,,,,,,,,,,,,,,,,,,,,,,,,,8.87,8.5,8.1,7.38,0.323,,,,,,,,,,,,,,,1.68,,,,,,,,,,,,,,,,,,,,,,,,,,是,,,,,,,,,,,,,,,,,,,,,,,,,,,,,,,,,,,,,,,,,,,,,,,,,,,,,,,,,,,,,,,,
511,91,202004,SMART MATERIALS AND STRUCTURES,10.1088/1361-665X/ab57e8,PDMS,,,,,,,2.69,2.5,2.47,2.54,2.34,,,0.08,0.01,0.01,0.02,0.01,28.5,,,,,,,,0.395,无机非金属,介电,还原氧化石墨烯rGO,C,,,,0,,,,,,,,,,,,,,,,,,,,,,,,,,,,,2.69,2.5,2.47,2.54,2.34,0.395,,,0.08,0.01,0.01,0.02,0.01,,,,,,,,,,28.5,,,,,,,,,0.045,,,,,,,,,,,,,,,是,,,,,,,,,,,,,,,,,,,,,,,,,,,,,,,,,,,,,,,,,,,,,,,,,,,,,,,,,,,,,,,,
512,91,202004,SMART MATERIALS AND STRUCTURES,10.1088/1361-665X/ab57e8,PDMS,,,,,,,2.69,2.5,2.47,2.54,2.34,,,0.08,0.01,0.01,0.02,0.01,28.5,,,,,,,,0.395,无机非金属,介电,还原氧化石墨烯rGO,C,,,,0.01,,,,,,,,,,,,,,,,,,,,,,,,,,,,,5.47,5.45,5.25,5.32,4.95,0.1,,,0.2,0.07,0.07,0.1,0.07,,,,,,,,,,6.35,,,,,,,,,0.015,,,,,,,,,,,,,,,是,,,,,,,,,,,,,,,,,,,,,,,,,,,,,,,,,,,,,,,,,,,,,,,,,,,,,,,,,,,,,,,,
513,91,202004,SMART MATERIALS AND STRUCTURES,10.1088/1361-665X/ab57e8,PDMS,,,,,,,2.69,2.5,2.47,2.54,2.34,,,0.08,0.01,0.01,0.02,0.01,28.5,,,,,,,,0.395,无机非金属,介电,还原氧化石墨烯rGO,C,,,,0.02,,,,,,,,,,,,,,,,,,,,,,,,,,,,,8.77,8.23,7.77,7.66,7.38,0.06,,,0.4,0.2,0.2,0.2,0.2,,,,,,,,,,3.38,,,,,,,,,0.01,,,,,,,,,,,,,,,是,,,,,,,,,,,,,,,,,,,,,,,,,,,,,,,,,,,,,,,,,,,,,,,,,,,,,,,,,,,,,,,,
514,91,202004,SMART MATERIALS AND STRUCTURES,10.1088/1361-665X/ab57e8,PDMS,,,,,,,2.69,2.5,2.47,2.54,2.34,,,0.08,0.01,0.01,0.02,0.01,28.5,,,,,,,,0.395,无机非金属,介电,还原氧化石墨烯rGO,C,,,,0.03,,,,,,,,,,,,,,,,,,,,,,,,,,,,,26.57,19.51,15.67,12,10.16,0.05,,,5,4,3,2,1,,,,,,,,,,2.33,,,,,,,,,0,,,,,,,,,,,,,,,是,,,,,,,,,,,,,,,,,,,,,,,,,,,,,,,,,,,,,,,,,,,,,,,,,,,,,,,,,,,,,,,,
515,91,202004,SMART MATERIALS AND STRUCTURES,10.1088/1361-665X/ab57e8,PDMS,,,,,,,2.69,2.5,2.47,2.54,2.34,,,0.08,0.01,0.01,0.02,0.01,28.5,,,,,,,,0.395,无机非金属,介电,硅装饰还原氧化石墨烯（1SiO2@rGO）,C/Si/O,,,,0.01,,,,,,,,,,,,,,,,,,,,,,,,,,,,,4.4,4.78,4.72,4.69,4.69,0.26,,,1,0.09,0.03,0.04,0.03,,,,,,,,,,17.42,,,,,,,,,0.04,,,,,,,,,,,,,,,是,,,,,,,,,,,,,,,,,,,,,,,,,,,,,,,,,,,,,,,,,,,,,,,,,,,,,,,,,,,,,,,,
516,91,202004,SMART MATERIALS AND STRUCTURES,10.1088/1361-665X/ab57e8,PDMS,,,,,,,2.69,2.5,2.47,2.54,2.34,,,0.08,0.01,0.01,0.02,0.01,28.5,,,,,,,,0.395,无机非金属,介电,硅装饰还原氧化石墨烯（1SiO2@rGO）,C/Si/O,,,,0.02,,,,,,,,,,,,,,,,,,,,,,,,,,,,,4.13,4.35,4.29,4.09,3.94,0.21,,,0.8,0.1,0.1,0.1,0.09,,,,,,,,,,9.08,,,,,,,,,0.014,,,,,,,,,,,,,,,是,,,,,,,,,,,,,,,,,,,,,,,,,,,,,,,,,,,,,,,,,,,,,,,,,,,,,,,,,,,,,,,,
517,91,202004,SMART MATERIALS AND STRUCTURES,10.1088/1361-665X/ab57e8,PDMS,,,,,,,2.69,2.5,2.47,2.54,2.34,,,0.08,0.01,0.01,0.02,0.01,28.5,,,,,,,,0.395,无机非金属,介电,硅装饰还原氧化石墨烯（1SiO2@rGO）,C/Si/O,,,,0.03,,,,,,,,,,,,,,,,,,,,,,,,,,,,,6.73,6.27,5.84,5.38,4.92,0.055,,,1.5,0.4,0.4,0.3,0.2,,,,,,,,,,4.24,,,,,,,,,0.015,,,,,,,,,,,,,,,是,,,,,,,,,,,,,,,,,,,,,,,,,,,,,,,,,,,,,,,,,,,,,,,,,,,,,,,,,,,,,,,,
518,91,202004,SMART MATERIALS AND STRUCTURES,10.1088/1361-665X/ab57e8,PDMS,,,,,,,2.69,2.5,2.47,2.54,2.34,,,0.08,0.01,0.01,0.02,0.01,28.5,,,,,,,,0.395,无机非金属,介电,硅装饰还原氧化石墨烯（2SiO2@rGO）,C/Si/O,,,,0.01,,,,,,,,,,,,,,,,,,,,,,,,,,,,,3.53,3.71,3.68,3.71,3.71,0.22,,,0.7,0.01,0.02,0.02,0.01,,,,,,,,,,26.05,,,,,,,,,0.013,,,,,,,,,,,,,,,是,,,,,,,,,,,,,,,,,,,,,,,,,,,,,,,,,,,,,,,,,,,,,,,,,,,,,,,,,,,,,,,,
519,91,202004,SMART MATERIALS AND STRUCTURES,10.1088/1361-665X/ab57e8,PDMS,,,,,,,2.69,2.5,2.47,2.54,2.34,,,0.08,0.01,0.01,0.02,0.01,28.5,,,,,,,,0.395,无机非金属,介电,硅装饰还原氧化石墨烯（2SiO2@rGO）,C/Si/O,,,,0.02,,,,,,,,,,,,,,,,,,,,,,,,,,,,,3.91,4.09,4.12,4.09,4.05,0.175,,,0.7,0.04,0.02,0.02,0.01,,,,,,,,,,23.8,,,,,,,,,0.091,,,,,,,,,,,,,,,是,,,,,,,,,,,,,,,,,,,,,,,,,,,,,,,,,,,,,,,,,,,,,,,,,,,,,,,,,,,,,,,,
520,91,202004,SMART MATERIALS AND STRUCTURES,10.1088/1361-665X/ab57e8,PDMS,,,,,,,2.69,2.5,2.47,2.54,2.34,,,0.08,0.01,0.01,0.02,0.01,28.5,,,,,,,,0.395,无机非金属,介电,硅装饰还原氧化石墨烯（2SiO2@rGO）,C/Si/O,,,,0.03,,,,,,,,,,,,,,,,,,,,,,,,,,,,,4.09,4.24,4.32,4.24,4.24,0.065,,,0.8,0.01,0.02,0.02,0.02,,,,,,,,,,9.83,,,,,,,,,0.021,,,,,,,,,,,,,,,是,,,,,,,,,,,,,,,,,,,,,,,,,,,,,,,,,,,,,,,,,,,,,,,,,,,,,,,,,,,,,,,,
521,92,202306,COMPOSITES SCIENCE AND TECHNOLOGY,10.1016/j.compscitech.2023.110122,通过聚（二甲基硅氧烷）以太酰亚胺和双异型异氰酸酯一步缩聚制备的动态交联网络结构（简称为D-PDMS）,,,,,,,3.86,3.32,3.15,3.25,2.83,,,0.0184,0.0192,0.0176,0.0192,0.02,71.2323,,,,,,,,0.439543,无机非金属,导体,聚苯胺改性的MIL-101（Cr）材料（缩写为PMOF)。,,,,,,0,,,,,,,,,,,,,,,,,,,,,,,,,,,,3.86,3.32,3.15,3.25,2.83,0.439543,,,0.0184,0.0192,0.0176,0.0192,0.02,,,,,,,,,,71.2323,,,,,,,,,,,,,,,,,,,,,,,,是,,,,,,,,,,,,,,,,,,,,,,,,,,,,,,,,,,,,,,,,,,,,,,,,,,,,,,,,,,,,,,,,
522,92,202306,COMPOSITES SCIENCE AND TECHNOLOGY,10.1016/j.compscitech.2023.110122,通过聚（二甲基硅氧烷）以太酰亚胺和双异型异氰酸酯一步缩聚制备的动态交联网络结构（简称为D-PDMS）,,,,,,,3.86,3.32,3.15,3.25,2.83,,,0.0184,0.0192,0.0176,0.0192,0.02,71.2323,,,,,,,,0.439543,无机非金属,导体,聚苯胺改性的MIL-101（Cr）材料（缩写为PMOF)。,,,,,,0.0061,,,,,,,,,,,,,,,,,,,,,,,,,,,,7.34,5.89,5.73,5.57,5.54,0.922161,,,0.0256,0.0216,0.0216,0.024,0.0288,,,,,,,,,,62.4086,,,,,,,,,,,,,,,,,,,,,,,,是,,,,,,,,,,,,,,,,,,,,,,,,,,,,,,,,,,,,,,,,,,,,,,,,,,,,,,,,,,,,,,,,
523,92,202306,COMPOSITES SCIENCE AND TECHNOLOGY,10.1016/j.compscitech.2023.110122,通过聚（二甲基硅氧烷）以太酰亚胺和双异型异氰酸酯一步缩聚制备的动态交联网络结构（简称为D-PDMS）,,,,,,,3.86,3.32,3.15,3.25,2.83,,,0.0184,0.0192,0.0176,0.0192,0.02,71.2323,,,,,,,,0.439543,无机非金属,导体,聚苯胺改性的MIL-101（Cr）材料（缩写为PMOF)。,,,,,,0.0073,,,,,,,,,,,,,,,,,,,,,,,,,,,,9.4,8.34,7.66,7.76,7.47,1.12947,,,0.0384,0.028,0.0272,0.0368,0.048,,,,,,,,,,55.7505,,,,,,,,,,,,,,,,,,,,,,,,是,,,,,,,,,,,,,,,,,,,,,,,,,,,,,,,,,,,,,,,,,,,,,,,,,,,,,,,,,,,,,,,,
