Repository: dongyanghuang/amdata

File: data.csv (part 8 of 9)
rticle dielectric loss (1kHz),2nd particle dielectric loss (10kHz),2nd particle dielectric loss (10^5Hz),2nd particle dielectric loss (1MHz),2nd particle conductivity (1Hz),2nd particle conductivity (10Hz),2nd particle conductivity (100Hz),2nd particle conductivity (1kHz),2nd particle conductivity (10kHz),2nd particle conductivity (10^5Hz),2nd particle conductivity (1MHz),3rd particle material category,3rd particle conductivity category,3rd particle component,3rd particle main elements,3rd particle morphology,3rd particle size,3rd particle arrangement,3rd doping ratio (wt),3rd doping ratio (vol),3rd particle synthesis method,3rd particle modification method,3rd particle relative dielectric constant (1Hz),3rd particle relative dielectric constant (10Hz),3rd particle relative dielectric constant (100Hz),3rd particle relative dielectric constant (1kHz),3rd particle relative dielectric constant (10kHz),3rd particle relative dielectric constant (10^5Hz),3rd particle relative dielectric constant (1MHz),3rd particle dielectric loss (1Hz),3rd particle dielectric loss (10Hz),3rd particle dielectric loss (100Hz),3rd particle dielectric loss (1kHz),3rd particle dielectric loss (10kHz),3rd particle dielectric loss (10^5Hz),3rd particle dielectric loss (1MHz),3rd particle conductivity (1Hz),3rd particle conductivity (10Hz),3rd particle conductivity (100Hz),3rd particle conductivity (1kHz),3rd particle conductivity (10kHz),3rd particle conductivity (10^5Hz),3rd particle conductivity (1MHz)
524,92,202306,COMPOSITES SCIENCE AND TECHNOLOGY,10.1016/j.compscitech.2023.110122,通过聚（二甲基硅氧烷）以太酰亚胺和双异型异氰酸酯一步缩聚制备的动态交联网络结构（简称为D-PDMS）,,,,,,,3.86,3.32,3.15,3.25,2.83,,,0.0184,0.0192,0.0176,0.0192,0.02,71.2323,,,,,,,,0.439543,无机非金属,导体,聚苯胺改性的MIL-101（Cr）材料（缩写为PMOF)。,,,,,,0.0098,,,,,,,,,,,,,,,,,,,,,,,,,,,,12.23,11.68,11.27,10.85,10.43,1.26756,,,0.06,0.0448,0.0456,0.0576,0.0768,,,,,,,,,,52.5655,,,,,,,,,,,,,,,,,,,,,,,,是,,,,,,,,,,,,,,,,,,,,,,,,,,,,,,,,,,,,,,,,,,,,,,,,,,,,,,,,,,,,,,,,
525,92,202306,COMPOSITES SCIENCE AND TECHNOLOGY,10.1016/j.compscitech.2023.110122,通过聚（二甲基硅氧烷）以太酰亚胺和双异型异氰酸酯一步缩聚制备的动态交联网络结构（简称为D-PDMS）,,,,,,,3.86,3.32,3.15,3.25,2.83,,,0.0184,0.0192,0.0176,0.0192,0.02,71.2323,,,,,,,,0.439543,无机非金属,导体,聚苯胺改性的MIL-101（Cr）材料（缩写为PMOF)。,,,,,,0.0113,,,,,,,,,,,,,,,,,,,,,,,,,,,,16.48,15.8,15.26,14.84,14.04,1.49876,,,0.0696,0.0504,0.0512,0.0704,0.0896,,,,,,,,,,48.7036,,,,,,,,,,,,,,,,,,,,,,,,是,,,,,,,,,,,,,,,,,,,,,,,,,,,,,,,,,,,,,,,,,,,,,,,,,,,,,,,,,,,,,,,,
526,92,202306,COMPOSITES SCIENCE AND TECHNOLOGY,10.1016/j.compscitech.2023.110122,通过聚（二甲基硅氧烷）以太酰亚胺和双异型异氰酸酯一步缩聚制备的动态交联网络结构（简称为D-PDMS）,,,,,,,3.86,3.32,3.15,3.25,2.83,,,0.0184,0.0192,0.0176,0.0192,0.02,71.2323,,,,,,,,0.439543,无机非金属,导体,聚苯胺改性的MIL-101（Cr）材料（缩写为PMOF)。,,,,,,0.0125,,,,,,,,,,,,,,,,,,,,,,,,,,,,25.36,23.66,22.34,21.92,21.37,1.69524,,,0.092,0.0608,0.0576,0.092,0.1312,,,,,,,,,,39.6043,,,,,,,,,,,,,,,,,,,,,,,,是,,,,,,,,,,,,,,,,,,,,,,,,,,,,,,,,,,,,,,,,,,,,,,,,,,,,,,,,,,,,,,,,
527,92,202306,COMPOSITES SCIENCE AND TECHNOLOGY,10.1016/j.compscitech.2023.110122,通过聚（二甲基硅氧烷）以太酰亚胺和双异型异氰酸酯一步缩聚制备的动态交联网络结构（简称为D-PDMS）,,,,,,,3.86,3.32,3.15,3.25,2.83,,,0.0184,0.0192,0.0176,0.0192,0.02,71.2323,,,,,,,,0.439543,无机非金属,导体,聚苯胺改性的MIL-101（Cr）材料（缩写为PMOF)。,,,,,,0.0152,,,,,,,,,,,,,,,,,,,,,,,,,,,,18.29,17.09,16.03,15.74,15.07,2.14625,,,0.1072,0.0704,0.0672,0.1016,0.1472,,,,,,,,,,37.8139,,,,,,,,,,,,,,,,,,,,,,,,是,,,,,,,,,,,,,,,,,,,,,,,,,,,,,,,,,,,,,,,,,,,,,,,,,,,,,,,,,,,,,,,,
528,92,202306,COMPOSITES SCIENCE AND TECHNOLOGY,10.1016/j.compscitech.2023.110122,通过聚（二甲基硅氧烷）以太酰亚胺和双异型异氰酸酯一步缩聚制备的动态交联网络结构（简称为D-PDMS）,,,,,,,3.86,3.32,3.15,3.25,2.83,,,0.0184,0.0192,0.0176,0.0192,0.02,71.2323,,,,,,,,0.439543,无机非金属,导体,聚苯胺改性的MIL-101（Cr）材料（缩写为PMOF)。,,,,,,0.0174,,,,,,,,,,,,,,,,,,,,,,,,,,,,15.19,14,12.81,12.52,12.1,2.42332,,,0.1352,0.092,0.0896,0.1344,0.184,,,,,,,,,,21.3619,,,,,,,,,,,,,,,,,,,,,,,,是,,,,,,,,,,,,,,,,,,,,,,,,,,,,,,,,,,,,,,,,,,,,,,,,,,,,,,,,,,,,,,,,
529,92,202306,COMPOSITES SCIENCE AND TECHNOLOGY,10.1016/j.compscitech.2023.110122,通过聚（二甲基硅氧烷）以太酰亚胺和双异型异氰酸酯一步缩聚制备的动态交联网络结构（简称为D-PDMS）,,,,,,,3.86,3.32,3.15,3.25,2.83,,,0.0184,0.0192,0.0176,0.0192,0.02,71.2323,,,,,,,,0.439543,无机非金属,导体,聚苯胺改性的MIL-101（Cr）材料（缩写为PMOF)。,,,,,,0.0197,,,,,,,,,,,,,,,,,,,,,,,,,,,,11.97,11.17,10.24,10.2,9.91,2.63038,,,0.144,0.0976,0.096,0.144,0.192,,,,,,,,,,12.9408,,,,,,,,,,,,,,,,,,,,,,,,是,,,,,,,,,,,,,,,,,,,,,,,,,,,,,,,,,,,,,,,,,,,,,,,,,,,,,,,,,,,,,,,,
530,92,202306,COMPOSITES SCIENCE AND TECHNOLOGY,10.1016/j.compscitech.2023.110122,通过聚（二甲基硅氧烷）以太酰亚胺和双异型异氰酸酯一步缩聚制备的动态交联网络结构（简称为D-PDMS）,,,,,,,3.67,3.46,3.53,3.32,3.1,,,0.018629,0.0191935,0.0191935,0.0191935,0.0191935,71.2323,,,,,,,,0.437,无机非金属,导体,KPPMOF,Cr/Si/C/O,,,,,0,,,,,,,,,,,,,,,,,,,,,,,,,,,,3.67,3.46,3.53,3.32,3.1,0.437,,,0.018629,0.0191935,0.0191935,0.0191935,0.0191935,,,,,,,,,,71.5783,,,,,,,,,,,,,,8.58,,,,,,,,,,是,,,,,,,,,,,,,,,,,,,,,,,,,,,,,,,,,,,,,,,,,,,,,,,,,,,,,,,,,,,,,,,,
531,92,202306,COMPOSITES SCIENCE AND TECHNOLOGY,10.1016/j.compscitech.2023.110122,通过聚（二甲基硅氧烷）以太酰亚胺和双异型异氰酸酯一步缩聚制备的动态交联网络结构（简称为D-PDMS）,,,,,,,3.67,3.46,3.53,3.32,3.1,,,0.018629,0.0191935,0.0191935,0.0191935,0.0191935,71.2323,,,,,,,,0.437,无机非金属,导体,KPPMOF,Cr/Si/C/O,,,,,0.0042,,,,,,,,,,,,,,,,,,,,,,,,,,,,6.35172,5.99662,5.50585,5.57505,5.07973,0.661,,,0.0248387,0.0225806,0.0225806,0.0254032,0.0299194,,,,,,,,,,91.0682,,,,,,,,,,,,,,9.88,,,,,,,,,,是,,,,,,,,,,,,,,,,,,,,,,,,,,,,,,,,,,,,,,,,,,,,,,,,,,,,,,,,,,,,,,,,
532,92,202306,COMPOSITES SCIENCE AND TECHNOLOGY,10.1016/j.compscitech.2023.110122,通过聚（二甲基硅氧烷）以太酰亚胺和双异型异氰酸酯一步缩聚制备的动态交联网络结构（简称为D-PDMS）,,,,,,,3.67,3.46,3.53,3.32,3.1,,,0.018629,0.0191935,0.0191935,0.0191935,0.0191935,71.2323,,,,,,,,0.437,无机非金属,导体,KPPMOF,Cr/Si/C/O,,,,,0.0073,,,,,,,,,,,,,,,,,,,,,,,,,,,,9.7379,7.97334,7.3378,7.41064,7.33871,0.82,,,0.0282258,0.0254032,0.0242742,0.0282258,0.0327419,,,,,,,,,,108.719,,,,,,,,,,,,,,11.99,,,,,,,,,,是,,,,,,,,,,,,,,,,,,,,,,,,,,,,,,,,,,,,,,,,,,,,,,,,,,,,,,,,,,,,,,,,
533,92,202306,COMPOSITES SCIENCE AND TECHNOLOGY,10.1016/j.compscitech.2023.110122,通过聚（二甲基硅氧烷）以太酰亚胺和双异型异氰酸酯一步缩聚制备的动态交联网络结构（简称为D-PDMS）,,,,,,,3.67,3.46,3.53,3.32,3.1,,,0.018629,0.0191935,0.0191935,0.0191935,0.0191935,71.2323,,,,,,,,0.437,无机非金属,导体,KPPMOF,Cr/Si/C/O,,,,,0.0099,,,,,,,,,,,,,,,,,,,,,,,,,,,,14.3961,11.2202,10.5856,10.0921,9.59586,1.017,,,0.0378226,0.0310484,0.0310484,0.0372581,0.0440323,,,,,,,,,,123.33,,,,,,,,,,,,,,13.97,,,,,,,,,,是,,,,,,,,,,,,,,,,,,,,,,,,,,,,,,,,,,,,,,,,,,,,,,,,,,,,,,,,,,,,,,,,
534,92,202306,COMPOSITES SCIENCE AND TECHNOLOGY,10.1016/j.compscitech.2023.110122,通过聚（二甲基硅氧烷）以太酰亚胺和双异型异氰酸酯一步缩聚制备的动态交联网络结构（简称为D-PDMS）,,,,,,,3.67,3.46,3.53,3.32,3.1,,,0.018629,0.0191935,0.0191935,0.0191935,0.0191935,71.2323,,,,,,,,0.437,无机非金属,导体,KPPMOF,Cr/Si/C/O,,,,,0.0131,,,,,,,,,,,,,,,,,,,,,,,,,,,,25.1201,22.2265,20.6003,19.8355,19.1954,1.484,,,0.0429032,0.035,0.0344355,0.0429032,0.0508065,,,,,,,,,,91.2835,,,,,,,,,,,,,,17,,,,,,,,,,是,,,,,,,,,,,,,,,,,,,,,,,,,,,,,,,,,,,,,,,,,,,,,,,,,,,,,,,,,,,,,,,,
535,92,202306,COMPOSITES SCIENCE AND TECHNOLOGY,10.1016/j.compscitech.2023.110122,通过聚（二甲基硅氧烷）以太酰亚胺和双异型异氰酸酯一步缩聚制备的动态交联网络结构（简称为D-PDMS）,,,,,,,3.67,3.46,3.53,3.32,3.1,,,0.018629,0.0191935,0.0191935,0.0191935,0.0191935,71.2323,,,,,,,,0.437,无机非金属,导体,KPPMOF,Cr/Si/C/O,,,,,0.0151,,,,,,,,,,,,,,,,,,,,,,,,,,,,29.638,26.596,25.2612,24.3452,23.1461,1.66,,,0.0519355,0.0395161,0.0389516,0.0508065,0.068871,,,,,,,,,,68.906,,,,,,,,,,,,,,17.92,,,,,,,,,,是,,,,,,,,,,,,,,,,,,,,,,,,,,,,,,,,,,,,,,,,,,,,,,,,,,,,,,,,,,,,,,,,
536,92,202306,COMPOSITES SCIENCE AND TECHNOLOGY,10.1016/j.compscitech.2023.110122,通过聚（二甲基硅氧烷）以太酰亚胺和双异型异氰酸酯一步缩聚制备的动态交联网络结构（简称为D-PDMS）,,,,,,,3.67,3.46,3.53,3.32,3.1,,,0.018629,0.0191935,0.0191935,0.0191935,0.0191935,71.2323,,,,,,,,0.437,无机非金属,导体,KPPMOF,Cr/Si/C/O,,,,,0.0173,,,,,,,,,,,,,,,,,,,,,,,,,,,,22.5806,17.5701,16.0823,15.455,15.3831,1.817,,,0.0654839,0.0423387,0.0417742,0.0649194,0.0903226,,,,,,,,,,61.0881,,,,,,,,,,,,,,12.25,,,,,,,,,,是,,,,,,,,,,,,,,,,,,,,,,,,,,,,,,,,,,,,,,,,,,,,,,,,,,,,,,,,,,,,,,,,
537,92,202306,COMPOSITES SCIENCE AND TECHNOLOGY,10.1016/j.compscitech.2023.110122,通过聚（二甲基硅氧烷）以太酰亚胺和双异型异氰酸酯一步缩聚制备的动态交联网络结构（简称为D-PDMS）,,,,,,,3.67,3.46,3.53,3.32,3.1,,,0.018629,0.0191935,0.0191935,0.0191935,0.0191935,71.2323,,,,,,,,0.437,无机非金属,导体,KPPMOF,Cr/Si/C/O,,,,,0.0197,,,,,,,,,,,,,,,,,,,,,,,,,,,,16.9355,15.0289,13.9709,13.3371,12.8427,2.167,,,0.0908871,0.0564516,0.0541935,0.0903226,0.124758,,,,,,,,,,43.5685,,,,,,,,,,,,,,7.85,,,,,,,,,,是,,,,,,,,,,,,,,,,,,,,,,,,,,,,,,,,,,,,,,,,,,,,,,,,,,,,,,,,,,,,,,,,
538,92,202306,COMPOSITES SCIENCE AND TECHNOLOGY,10.1016/j.compscitech.2023.110122,通过聚（二甲基硅氧烷）以太酰亚胺和双异型异氰酸酯一步缩聚制备的动态交联网络结构（简称为D-PDMS）,,,,,,,3.67,3.46,3.53,3.32,3.1,,,0.018629,0.0191935,0.0191935,0.0191935,0.0191935,71.2323,,,,,,,,0.437,无机非金属,导体,KPPMOF,Cr/Si/C/O,,,,,0.0212,,,,,,,,,,,,,,,,,,,,,,,,,,,,15.5242,14.3196,13.125,12.3483,12.1389,2.266,,,0.102742,0.0790323,0.0779032,0.0993548,0.126452,,,,,,,,,,31.4824,,,,,,,,,,,,,,6.9,,,,,,,,,,是,,,,,,,,,,,,,,,,,,,,,,,,,,,,,,,,,,,,,,,,,,,,,,,,,,,,,,,,,,,,,,,,
539,93,202205,COMPOSITES SCIENCE AND TECHNOLOGY,10.1016/j.compscitech.2022.109547,丙烯酸树脂弹性体（AE）,,,,,,,12.22,10.6982,6.74391,6.43199,9.7549,,,0.039604,0.0891089,0.0693069,0.0891089,0.029703,42.5692,,,,,,,,1.44681,无机非金属,导体,与氧化石墨烯颗粒接枝的三维碳纳米管结构（简称CNT-g-GO）。,C/O,,,,,0,,,,,,,,,,,,,,,,,,,,,,,,,,,,12.22,10.6982,6.74391,6.43199,9.7549,1.44681,,,0.039604,0.0891089,0.0693069,0.0891089,0.029703,,,,,,,,,,42.5692,,,,,,,,,,,,,,,,,,,,,,,,是,,,,,,,,,,,,,,,,,,,,,,,,,,,,,,,,,,,,,,,,,,,,,,,,,,,,,,,,,,,,,,,,
540,93,202205,COMPOSITES SCIENCE AND TECHNOLOGY,10.1016/j.compscitech.2022.109547,丙烯酸树脂弹性体（AE）,,,,,,,12.22,10.6982,6.74391,6.43199,9.7549,,,0.039604,0.0891089,0.0693069,0.0891089,0.029703,42.5692,,,,,,,,1.44681,无机非金属,导体,与氧化石墨烯颗粒接枝的三维碳纳米管结构（简称CNT-g-GO）。,C/O,,,,,0.0167,,,,,,,,,,,,,,,,,,,,,,,,,,,,19.5526,19.2633,15.304,11.3044,17.0975,1.95745,,,0.0693069,0.0594059,0.0594059,0.0693069,0.039604,,,,,,,,,,51.1067,,,,,,,,,,,,,,,,,,,,,,,,是,,,,,,,,,,,,,,,,,,,,,,,,,,,,,,,,,,,,,,,,,,,,,,,,,,,,,,,,,,,,,,,,
541,93,202205,COMPOSITES SCIENCE AND TECHNOLOGY,10.1016/j.compscitech.2022.109547,丙烯酸树脂弹性体（AE）,,,,,,,12.22,10.6982,6.74391,6.43199,9.7549,,,0.039604,0.0891089,0.0693069,0.0891089,0.029703,42.5692,,,,,,,,1.44681,无机非金属,导体,与氧化石墨烯颗粒接枝的三维碳纳米管结构（简称CNT-g-GO）。,C/O,,,,,0.0317,,,,,,,,,,,,,,,,,,,,,,,,,,,,34.2277,31.4984,29.964,22.2818,20.7575,2.42553,,,0.039604,0.0693069,0.0594059,0.0693069,0.0891089,,,,,,,,,,62.253,,,,,,,,,,,,,,,,,,,,,,,,是,,,,,,,,,,,,,,,,,,,,,,,,,,,,,,,,,,,,,,,,,,,,,,,,,,,,,,,,,,,,,,,,
542,93,202205,COMPOSITES SCIENCE AND TECHNOLOGY,10.1016/j.compscitech.2022.109547,丙烯酸树脂弹性体（AE）,,,,,,,12.22,10.6982,6.74391,6.43199,9.7549,,,0.039604,0.0891089,0.0693069,0.0891089,0.029703,42.5692,,,,,,,,1.44681,无机非金属,导体,与氧化石墨烯颗粒接枝的三维碳纳米管结构（简称CNT-g-GO）。,C/O,,,,,0.045,,,,,,,,,,,,,,,,,,,,,,,,,,,,59.9003,59.606,48.3066,41.8872,47.6928,3.19149,,,0.039604,0.0594059,0.0594059,0.0594059,0.306931,,,,,,,,,,85.7312,,,,,,,,,,,,,,,,,,,,,,,,是,,,,,,,,,,,,,,,,,,,,,,,,,,,,,,,,,,,,,,,,,,,,,,,,,,,,,,,,,,,,,,,,
543,93,202205,COMPOSITES SCIENCE AND TECHNOLOGY,10.1016/j.compscitech.2022.109547,丙烯酸树脂弹性体（AE）,,,,,,,12.22,10.6982,6.74391,6.43199,9.7549,,,0.039604,0.0891089,0.0693069,0.0891089,0.029703,42.5692,,,,,,,,1.44681,无机非金属,导体,与氧化石墨烯颗粒接枝的三维碳纳米管结构（简称CNT-g-GO）。,C/O,,,,,0.06,,,,,,,,,,,,,,,,,,,,,,,,,,,,108.796,88.9386,80.0918,62.6874,30.5828,4.06383,,,0.039604,0.0693069,0.0693069,0.108911,0.663366,,,,,,,,,,68.8933,,,,,,,,,,,,,,,,,,,,,,,,是,,,,,,,,,,,,,,,,,,,,,,,,,,,,,,,,,,,,,,,,,,,,,,,,,,,,,,,,,,,,,,,,
544,93,202205,COMPOSITES SCIENCE AND TECHNOLOGY,10.1016/j.compscitech.2022.109547,丙烯酸树脂弹性体（AE）,,,,,,,12.22,10.6982,6.74391,6.43199,9.7549,,,0.039604,0.0891089,0.0693069,0.0891089,0.029703,42.5692,,,,,,,,1.44681,无机非金属,导体,与氧化石墨烯颗粒接枝的三维碳纳米管结构（简称CNT-g-GO）。,C/O,,,,,0.0672,,,,,,,,,,,,,,,,,,,,,,,,,,,,205.379,162.297,127.734,106.685,59.9103,4.74468,,,0.188119,0.0990099,0.128713,0.128713,0.564356,,,,,,,,,,55.8498,,,,,,,,,,,,,,,,,,,,,,,,是,,,,,,,,,,,,,,,,,,,,,,,,,,,,,,,,,,,,,,,,,,,,,,,,,,,,,,,,,,,,,,,,
545,93,202205,COMPOSITES SCIENCE AND TECHNOLOGY,10.1016/j.compscitech.2022.109547,丙烯酸树脂弹性体（AE）,,,,,,,12.22,10.6982,6.74391,6.43199,9.7549,,,0.039604,0.0891089,0.0693069,0.0891089,0.029703,42.5692,,,,,,,,1.44681,无机非金属,导体,与氧化石墨烯颗粒接枝的三维碳纳米管结构（简称CNT-g-GO）。,C/O,,,,,0.0757,,,,,,,,,,,,,,,,,,,,,,,,,,,,476.767,278.387,197.44,148.225,58.6551,5.23404,,,0.326733,0.168317,0.138614,0.465347,1.57426,,,,,,,,,,43.2806,,,,,,,,,,,,,,,,,,,,,,,,是,,,,,,,,,,,,,,,,,,,,,,,,,,,,,,,,,,,,,,,,,,,,,,,,,,,,,,,,,,,,,,,,
546,93,202205,COMPOSITES SCIENCE AND TECHNOLOGY,10.1016/j.compscitech.2022.109547,丙烯酸树脂弹性体（AE）,,,,,,,12.22,10.6982,6.74391,6.43199,9.7549,,,0.039604,0.0891089,0.0693069,0.0891089,0.029703,42.5692,,,,,,,,1.44681,无机非金属,导体,与氧化石墨烯颗粒接枝的三维碳纳米管结构（简称CNT-g-GO）。,C/O,,,,,0.0848,,,,,,,,,,,,,,,,,,,,,,,,,,,,217.596,125.621,71.4965,47.9997,6.11253,5.74468,,,0.920792,0.425743,0.257426,0.49505,2.07921,,,,,,,,,,35.2174,,,,,,,,,,,,,,,,,,,,,,,,是,,,,,,,,,,,,,,,,,,,,,,,,,,,,,,,,,,,,,,,,,,,,,,,,,,,,,,,,,,,,,,,,
547,93,202205,COMPOSITES SCIENCE AND TECHNOLOGY,10.1016/j.compscitech.2022.109547,丙烯酸树脂弹性体（AE）,,,,,,,12.22,10.6982,6.74391,6.43199,9.7549,,,0.039604,0.0891089,0.0693069,0.0891089,0.029703,42.5692,,,,,,,,1.44681,无机非金属,导体,与氧化石墨烯颗粒接枝的三维碳纳米管结构（简称CNT-g-GO）。,C/O,,,,,0.0929,,,,,,,,,,,,,,,,,,,,,,,,,,,,132.023,80.4062,55.6215,33.3146,9.78508,6.21277,,,1.0198,0.524752,0.524752,1.39604,1.31683,,,,,,,,,,29.0514,,,,,,,,,,,,,,,,,,,,,,,,是,,,,,,,,,,,,,,,,,,,,,,,,,,,,,,,,,,,,,,,,,,,,,,,,,,,,,,,,,,,,,,,,
548,93,202205,COMPOSITES SCIENCE AND TECHNOLOGY,10.1016/j.compscitech.2022.109547,丙烯酸树脂弹性体（AE）,,,,,,,6.31099,5.14505,3.99209,3.67268,2.94299,,,0.150975,0.144323,0.137445,0.0893562,0.0962904,42.5692,,,,,,,,1.44681,无机非金属,导体,碳纳米管、氧化石墨烯物理混合（CNT/GO）,C/O,,,,,0,,,,,,,,,,,,,,,,,,,,,,,,,,,,6.31099,5.14505,3.99209,3.67268,2.94299,1.44681,,,0.150975,0.144323,0.137445,0.0893562,0.0962904,,,,,,,,,,,,,,,,,,,,,,,,,,,,,,,,,,是,,,,,,,,,,,,,,,,,,,,,,,,,,,,,,,,,,,,,,,,,,,,,,,,,,,,,,,,,,,,,,,,
549,93,202205,COMPOSITES SCIENCE AND TECHNOLOGY,10.1016/j.compscitech.2022.109547,丙烯酸树脂弹性体（AE）,,,,,,,6.31099,5.14505,3.99209,3.67268,2.94299,,,0.150975,0.144323,0.137445,0.0893562,0.0962904,42.5692,,,,,,,,1.44681,无机非金属,导体,碳纳米管、氧化石墨烯物理混合（CNT/GO）,C/O,,,,,0.0057,,,,,,,,,,,,,,,,,,,,,,,,,,,,11.7806,8.08025,8.19538,7.04068,9.66254,1.76596,,,0.205886,0.116811,0.0961213,0.103112,0.0549667,,,,,,,,,,,,,,,,,,,,,,,,,,,,,,,,,,是,,,,,,,,,,,,,,,,,,,,,,,,,,,,,,,,,,,,,,,,,,,,,,,,,,,,,,,,,,,,,,,,
550,93,202205,COMPOSITES SCIENCE AND TECHNOLOGY,10.1016/j.compscitech.2022.109547,丙烯酸树脂弹性体（AE）,,,,,,,6.31099,5.14505,3.99209,3.67268,2.94299,,,0.150975,0.144323,0.137445,0.0893562,0.0962904,42.5692,,,,,,,,1.44681,无机非金属,导体,碳纳米管、氧化石墨烯物理混合（CNT/GO）,C/O,,,,,0.0144,,,,,,,,,,,,,,,,,,,,,,,,,,,,21.8768,20.2842,17.8718,16.2869,13.4469,2.08511,,,0.205942,0.158079,0.0688916,0.0894126,0.123633,,,,,,,,,,,,,,,,,,,,,,,,,,,,,,,,,,是,,,,,,,,,,,,,,,,,,,,,,,,,,,,,,,,,,,,,,,,,,,,,,,,,,,,,,,,,,,,,,,,
551,93,202205,COMPOSITES SCIENCE AND TECHNOLOGY,10.1016/j.compscitech.2022.109547,丙烯酸树脂弹性体（AE）,,,,,,,6.31099,5.14505,3.99209,3.67268,2.94299,,,0.150975,0.144323,0.137445,0.0893562,0.0962904,42.5692,,,,,,,,1.44681,无机非金属,导体,碳纳米管、氧化石墨烯物理混合（CNT/GO）,C/O,,,,,0.018,,,,,,,,,,,,,,,,,,,,,,,,,,,,38.2806,29.958,23.7621,20.4772,17.658,2.29787,,,0.35641,0.21282,0.151257,0.144323,0.082591,,,,,,,,,,,,,,,,,,,,,,,,,,,,,,,,,,是,,,,,,,,,,,,,,,,,,,,,,,,,,,,,,,,,,,,,,,,,,,,,,,,,,,,,,,,,,,,,,,,
552,93,202205,COMPOSITES SCIENCE AND TECHNOLOGY,10.1016/j.compscitech.2022.109547,丙烯酸树脂弹性体（AE）,,,,,,,6.31099,5.14505,3.99209,3.67268,2.94299,,,0.150975,0.144323,0.137445,0.0893562,0.0962904,42.5692,,,,,,,,1.44681,无机非金属,导体,碳纳米管、氧化石墨烯物理混合（CNT/GO）,C/O,,,,,0.022,,,,,,,,,,,,,,,,,,,,,,,,,,,,47.538,40.4774,33.0143,25.5513,21.4518,2.55319,,,0.301669,0.240106,0.178656,0.171553,0.0963468,,,,,,,,,,,,,,,,,,,,,,,,,,,,,,,,,,是,,,,,,,,,,,,,,,,,,,,,,,,,,,,,,,,,,,,,,,,,,,,,,,,,,,,,,,,,,,,,,,,
553,93,202205,COMPOSITES SCIENCE AND TECHNOLOGY,10.1016/j.compscitech.2022.109547,丙烯酸树脂弹性体（AE）,,,,,,,6.31099,5.14505,3.99209,3.67268,2.94299,,,0.150975,0.144323,0.137445,0.0893562,0.0962904,42.5692,,,,,,,,1.44681,无机非金属,导体,碳纳米管、氧化石墨烯物理混合（CNT/GO）,C/O,,,,,0.0252,,,,,,,,,,,,,,,,,,,,,,,,,,,,119.473,74.9789,50.2612,38.5913,31.555,2.7234,,,0.603056,0.349701,0.274383,0.171609,0.123746,,,,,,,,,,,,,,,,,,,,,,,,,,,,,,,,,,是,,,,,,,,,,,,,,,,,,,,,,,,,,,,,,,,,,,,,,,,,,,,,,,,,,,,,,,,,,,,,,,,
554,93,202205,COMPOSITES SCIENCE AND TECHNOLOGY,10.1016/j.compscitech.2022.109547,丙烯酸树脂弹性体（AE）,,,,,,,6.31099,5.14505,3.99209,3.67268,2.94299,,,0.150975,0.144323,0.137445,0.0893562,0.0962904,42.5692,,,,,,,,1.44681,无机非金属,导体,碳纳米管、氧化石墨烯物理混合（CNT/GO）,C/O,,,,,0.0303,,,,,,,,,,,,,,,,,,,,,,,,,,,,156.071,102.754,75.0784,55.8338,37.4487,3.04255,,,1.76734,0.623858,0.34288,0.226294,0.137445,,,,,,,,,,,,,,,,,,,,,,,,,,,,,,,,,,是,,,,,,,,,,,,,,,,,,,,,,,,,,,,,,,,,,,,,,,,,,,,,,,,,,,,,,,,,,,,,,,,
555,93,202205,COMPOSITES SCIENCE AND TECHNOLOGY,10.1016/j.compscitech.2022.109547,丙烯酸树脂弹性体（AE）,,,,,,,6.31099,5.14505,3.99209,3.67268,2.94299,,,0.150975,0.144323,0.137445,0.0893562,0.0962904,42.5692,,,,,,,,1.44681,无机非金属,导体,碳纳米管、氧化石墨烯物理混合（CNT/GO）,C/O,,,,,0.0406,,,,,,,,,,,,,,,,,,,,,,,,,,,,77.406,51.4245,35.9643,25.9806,8.4135,3.76596,,,1.17837,0.692299,0.520972,0.500338,0.438606,,,,,,,,,,,,,,,,,,,,,,,,,,,,,,,,,,是,,,,,,,,,,,,,,,,,,,,,,,,,,,,,,,,,,,,,,,,,,,,,,,,,,,,,,,,,,,,,,,,
556,93,202205,COMPOSITES SCIENCE AND TECHNOLOGY,10.1016/j.compscitech.2022.109547,丙烯酸树脂弹性体（AE）,,,,,,,6.31099,5.14505,3.99209,3.67268,2.94299,,,0.150975,0.144323,0.137445,0.0893562,0.0962904,42.5692,,,,,,,,1.44681,无机非金属,导体,碳纳米管、氧化石墨烯物理混合（CNT/GO）,C/O,,,,,0.0514,,,,,,,,,,,,,,,,,,,,,,,,,,,,33.2351,21.9738,16.1891,11.2448,9.67207,4.68085,,,1.15064,0.829293,"
0.617037
",0.596234,0.644097,,,,,,,,,,,,,,,,,,,,,,,,,,,,,,,,,,是,,,,,,,,,,,,,,,,,,,,,,,,,,,,,,,,,,,,,,,,,,,,,,,,,,,,,,,,,,,,,,,,
557,94,202202,Ceramics International,10.1016/j.ceramint.2021.11.150,商用甲基乙烯基硅橡胶(SR，110-2型）,,,,,,,2.78,2.78,2.78,2.78,2.78,,,0,0,0,0,0,,,,,,,,,0.514,无机非金属,介电, CaCu3Ti4O12（CCTO）,Ca/Cu/Ti/O,,500,,0,,购自Aladdin,,,,,,,,,,,,,,,,,,,,,,,设计的CCTO、BPO（2Wt%）和SR（100wt%）用三辊研磨机在1200 rpm下混合15 min。然后将混合物倒入2mm厚的模具中，在10 MPa条件下的120℃下热压15 min。最后，将制备的样品在130℃下退火2h。,2,,,2.78,2.78,2.78,2.78,2.78,0.514,,,0,0,0,0,0,,,,,,,,1.46,,,,,,,,,,0.335,,,,,,,,,,,,,,,,是,,,,,,,,,,,,,,,,,,,,,,,,,,,,,,,,,,,,,,,,,,,,,,,,,,,,,,,,,,,,,,,,
558,94,202202,Ceramics International,10.1016/j.ceramint.2021.11.150,商用甲基乙烯基硅橡胶(SR，110-2型）,,,,,,,2.78,2.78,2.78,2.78,2.78,,,0,0,0,0,0,,,,,,,,,0.514,无机非金属,介电, CaCu3Ti4O12（CCTO）,Ca/Cu/Ti/O,,500,,0.1,,购自Aladdin,,,,,,,,,,,,,,,,,,,,,,,设计的CCTO、BPO（2Wt%）和SR（100wt%）用三辊研磨机在1200 rpm下混合15 min。然后将混合物倒入2mm厚的模具中，在10 MPa条件下的120℃下热压15 min。最后，将制备的样品在130℃下退火2h。,2,,,3.60368,3.72516,3.67308,3.725,3.63846,0.533,,,0.0007,0.0007,0.0007,0.0007,0.0007,,,,,,,,2.54,,,,,,,,,,0.511,,,,,,,,,,,,,,,,是,,,,,,,,,,,,,,,,,,,,,,,,,,,,,,,,,,,,,,,,,,,,,,,,,,,,,,,,,,,,,,,,
559,94,202202,Ceramics International,10.1016/j.ceramint.2021.11.150,商用甲基乙烯基硅橡胶(SR，110-2型）,,,,,,,2.78,2.78,2.78,2.78,2.78,,,0,0,0,0,0,,,,,,,,,0.514,无机非金属,导体,Ti3C2Tx MXene,Ti/C,,,,0.012,,用HF溶液蚀刻Ti3C2Tx MXene纳米片。将1.0 g Ti3AlC2粉末缓慢加入到20 ml的15% HF溶液中，在35℃下搅拌48 h。然后，用去离子水彻底洗涤混合物，并以6000 rpm离心5 min。然后在60℃下真空干燥过夜，得到Ti3C2Tx MXene粉末。,,,,,,,,,,,,,,,,,,,,,,,设计的Ti3C2Tx MXene、BPO（2Wt%）和SR（100wt%）用三辊研磨机在1200 rpm下混合15 min。然后将混合物倒入2mm厚的模具中，在10 MPa条件下的120℃下热压15 min。最后，将制备的样品在130℃下退火2h。,2,,,5.13376,5.15106,5.16837,5.18584,5.23878,0.467,,,0.0009,0.0009,0.0009,0.0009,0.0009,,,,,,,,2.74,,,,,,,,,,0.45,,,,,,,,,,,,,,,,是,,,,,,,,,,,,,,,,,,,,,,,,,,,,,,,,,,,,,,,,,,,,,,,,,,,,,,,,,,,,,,,,
560,94,202202,Ceramics International,10.1016/j.ceramint.2021.11.150,商用甲基乙烯基硅橡胶(SR，110-2型）,,,,,,,2.78,2.78,2.78,2.78,2.78,,,0,0,0,0,0,,,,,,,,,0.514,无机非金属,介电, CaCu3Ti4O12（CCTO）,Ca/Cu/Ti/O,,500,,0.02,,购自Aladdin,,,,,,,,,,,,,,,,,,,,,,,设计的CCTO和Ti3C2Tx MXene、BPO（2Wt%）和SR（100wt%）用三辊研磨机在1200 rpm下混合15 min。然后将混合物倒入2mm厚的模具中，在10 MPa条件下的120℃下热压15 min。最后，将制备的样品在130℃下退火2h。,2,,,5.34211,5.36009,5.37757,5.35992,5.34296,0.472,,,0.001,0.001,0.001,0.001,0.001,,,,,,,,2.85,,,,,,,,,,0.478,,,,,,,,,,,,,,,,否,无机非金属,导体,Ti3C2Tx MXene,Ti/C,,,,0.012,,用HF溶液蚀刻Ti3C2Tx MXene纳米片。将1.0 g Ti3AlC2粉末缓慢加入到20 ml的15% HF溶液中，在35℃下搅拌48 h。然后，用去离子水彻底洗涤混合物，并以6000 rpm离心5 min。然后在60℃下真空干燥过夜，得到Ti3C2Tx MXene粉末。,,,,,,,,,,,,,,,,,,,,,,,,,,,,,,,,,,,,,,,,,,,,,,,,,,,,,,
561,94,202202,Ceramics International,10.1016/j.ceramint.2021.11.150,商用甲基乙烯基硅橡胶(SR，110-2型）,,,,,,,2.78,2.78,2.78,2.78,2.78,,,0,0,0,0,0,,,,,,,,,0.514,无机非金属,介电, CaCu3Ti4O12（CCTO）,Ca/Cu/Ti/O,,500,,0.03,,购自Aladdin,,,,,,,,,,,,,,,,,,,,,,,设计的CCTO和Ti3C2Tx MXene、BPO（2Wt%）和SR（100wt%）用三辊研磨机在1200 rpm下混合15 min。然后将混合物倒入2mm厚的模具中，在10 MPa条件下的120℃下热压15 min。最后，将制备的样品在130℃下退火2h。,2,,,5.58575,5.53417,5.5508,5.56811,5.5866,0.483,,,0.001,0.001,0.001,0.001,0.001,,,,,,,,2.96,,,,,,,,,,0.495,,,,,,,,,,,,,,,,否,无机非金属,导体,Ti3C2Tx MXene,Ti/C,,,,0.012,,用HF溶液蚀刻Ti3C2Tx MXene纳米片。将1.0 g Ti3AlC2粉末缓慢加入到20 ml的15% HF溶液中，在35℃下搅拌48 h。然后，用去离子水彻底洗涤混合物，并以6000 rpm离心5 min。然后在60℃下真空干燥过夜，得到Ti3C2Tx MXene粉末。,,,,,,,,,,,,,,,,,,,,,,,,,,,,,,,,,,,,,,,,,,,,,,,,,,,,,,
562,94,202202,Ceramics International,10.1016/j.ceramint.2021.11.150,商用甲基乙烯基硅橡胶(SR，110-2型）,,,,,,,2.78,2.78,2.78,2.78,2.78,,,0,0,0,0,0,,,,,,,,,0.514,无机非金属,介电, CaCu3Ti4O12（CCTO）,Ca/Cu/Ti/O,,500,,0.05,,购自Aladdin,,,,,,,,,,,,,,,,,,,,,,,设计的CCTO和Ti3C2Tx MXene、BPO（2Wt%）和SR（100wt%）用三辊研磨机在1200 rpm下混合15 min。然后将混合物倒入2mm厚的模具中，在10 MPa条件下的120℃下热压15 min。最后，将制备的样品在130℃下退火2h。,2,,,5.93374,5.98634,6.03809,6.02078,5.96921,0.498,,,0.001,0.001,0.001,0.001,0.001,,,,,,,,3,,,,,,,,,,0.505,,,,,,,,,,,,,,,,否,无机非金属,导体,Ti3C2Tx MXene,Ti/C,,,,0.012,,用HF溶液蚀刻Ti3C2Tx MXene纳米片。将1.0 g Ti3AlC2粉末缓慢加入到20 ml的15% HF溶液中，在35℃下搅拌48 h。然后，用去离子水彻底洗涤混合物，并以6000 rpm离心5 min。然后在60℃下真空干燥过夜，得到Ti3C2Tx MXene粉末。,,,,,,,,,,,,,,,,,,,,,,,,,,,,,,,,,,,,,,,,,,,,,,,,,,,,,,
563,94,202202,Ceramics International,10.1016/j.ceramint.2021.11.150,商用甲基乙烯基硅橡胶(SR，110-2型）,,,,,,,2.78,2.78,2.78,2.78,2.78,,,0,0,0,0,0,,,,,,,,,0.514,无机非金属,介电, CaCu3Ti4O12（CCTO）,Ca/Cu/Ti/O,,500,,0.08,,购自Aladdin,,,,,,,,,,,,,,,,,,,,,,,设计的CCTO和Ti3C2Tx MXene、BPO（2Wt%）和SR（100wt%）用三辊研磨机在1200 rpm下混合15 min。然后将混合物倒入2mm厚的模具中，在10 MPa条件下的120℃下热压15 min。最后，将制备的样品在130℃下退火2h。,2,,,6.52504,6.54303,6.49026,6.50756,6.42103,0.505,,,0.001,0.001,0.001,0.001,0.001,,,,,,,,3.19,,,,,,,,,,0.535,,,,,,,,,,,,,,,,否,无机非金属,导体,Ti3C2Tx MXene,Ti/C,,,,0.012,,用HF溶液蚀刻Ti3C2Tx MXene纳米片。将1.0 g Ti3AlC2粉末缓慢加入到20 ml的15% HF溶液中，在35℃下搅拌48 h。然后，用去离子水彻底洗涤混合物，并以6000 rpm离心5 min。然后在60℃下真空干燥过夜，得到Ti3C2Tx MXene粉末。,,,,,,,,,,,,,,,,,,,,,,,,,,,,,,,,,,,,,,,,,,,,,,,,,,,,,,
564,94,202202,Ceramics International,10.1016/j.ceramint.2021.11.150,商用甲基乙烯基硅橡胶(SR，110-2型）,,,,,,,2.78,2.78,2.78,2.78,2.78,,,0,0,0,0,0,,,,,,,,,0.514,无机非金属,介电, CaCu3Ti4O12（CCTO）,Ca/Cu/Ti/O,,500,,0.1,,购自Aladdin,,,,,,,,,,,,,,,,,,,,,,,设计的CCTO和Ti3C2Tx MXene、BPO（2Wt%）和SR（100wt%）用三辊研磨机在1200 rpm下混合15 min。然后将混合物倒入2mm厚的模具中，在10 MPa条件下的120℃下热压15 min。最后，将制备的样品在130℃下退火2h。,2,,,6.8732,6.82179,6.80313,6.78633,6.83825,0.516,,,0.001,0.001,0.001,0.001,0.001,,,,,,,,3.24,,,,,,,,,,0.554,,,,,,,,,,,,,,,,否,无机非金属,导体,Ti3C2Tx MXene,Ti/C,,,,0.012,,用HF溶液蚀刻Ti3C2Tx MXene纳米片。将1.0 g Ti3AlC2粉末缓慢加入到20 ml的15% HF溶液中，在35℃下搅拌48 h。然后，用去离子水彻底洗涤混合物，并以6000 rpm离心5 min。然后在60℃下真空干燥过夜，得到Ti3C2Tx MXene粉末。,,,,,,,,,,,,,,,,,,,,,,,,,,,,,,,,,,,,,,,,,,,,,,,,,,,,,,
565,94,202202,Ceramics International,10.1016/j.ceramint.2021.11.150,商用甲基乙烯基硅橡胶(SR，110-2型）,,,,,,,2.78,2.78,2.78,2.78,2.78,,,0,0,0,0,0,,,,,,,,,0.514,无机非金属,介电, CaCu3Ti4O12（CCTO）,Ca/Cu/Ti/O,,500,,0.12,,购自Aladdin,,,,,,,,,,,,,,,,,,,,,,,设计的CCTO和Ti3C2Tx MXene、BPO（2Wt%）和SR（100wt%）用三辊研磨机在1200 rpm下混合15 min。然后将混合物倒入2mm厚的模具中，在10 MPa条件下的120℃下热压15 min。最后，将制备的样品在130℃下退火2h。,2,,,7.18624,7.23884,7.15129,7.16893,7.18607,0.523,,,0.0016,0.0015,0.0015,0.0015,0.0015,,,,,,,,3.33,,,,,,,,,,0.569,,,,,,,,,,,,,,,,否,无机非金属,导体,Ti3C2Tx MXene,Ti/C,,,,0.012,,用HF溶液蚀刻Ti3C2Tx MXene纳米片。将1.0 g Ti3AlC2粉末缓慢加入到20 ml的15% HF溶液中，在35℃下搅拌48 h。然后，用去离子水彻底洗涤混合物，并以6000 rpm离心5 min。然后在60℃下真空干燥过夜，得到Ti3C2Tx MXene粉末。,,,,,,,,,,,,,,,,,,,,,,,,,,,,,,,,,,,,,,,,,,,,,,,,,,,,,,
566,95,202002,JOURNAL OF APPLIED POLYMER SCIENCE,10.1002/app.49197,聚甲基丙烯酸甲酯（PMMA）,甲基丙烯酸甲酯（MMA）单体,,偶氮二丁基腈（AIBN）,,,,"6.33152
","4.69556
","4.48237
","3.13008
","2.06323
",,,"0.043514
","0.0351549
","0.0267993
","0.020742
","0.010081
",,,,1.00E-10,1.00E-10,1.00E-10,3.00E-10,8.00E-10,,无机非金属,导体,MXene Ti3C2(OH)(F),Ti/C/O/H/F,,,,0,,MXene薄片是通过HF蚀刻法和DMSO分层法合成的。首先将10gMAX相（Ti3AlC2）加入100ml40%HF溶液中，在水浴下搅拌约4小时，以避免其氧化。该溶液保存3天，从MAX（Ti3AlC2）相中完全提取和溶解的铝。然后，该溶液真空过滤，用蒸馏水和乙醇反复洗涤10次，直到pH降为中性。然后将1 g HF蚀刻的MXene多层膜在10mlDMSO溶剂中超声4小时，直到得到厚厚的悬浮液。最后，将多次洗涤后获得的MXene用1000rpm的离心机过滤，并在60℃下真空干燥约5小时。,,,,,,,,,,,,,,,,,,,,,,,采用原位体聚合法制备了PMMA和MXene的二元复合材料。在一个典型的过程中，将制备的MXene粉末加入甲基丙烯酸甲酯（MMA）单体中，在室温下超声10小时，直到所有的MXene明显分散。然后将0.03 g AIBN超声到上述悬浮液中30 min，然后在不断搅拌下将温度提高至60℃，直到获得粘性浆液。然后将制备的浆液溶解在丙酮中，铸入石化中，得到薄膜。不同浓度的MXene分别为1、2、3、4% w/w。,,,,"6.33152
","4.69556
","4.48237
","3.13008
","2.06323
",,,,"0.043514
","0.0351549
","0.0267993
","0.020742
","0.010081
",,,1.00E-10,1.00E-10,1.00E-10,3.00E-10,8.00E-10,,,,,,,,,,,,,,,,,,,,,,,,,,,是,,,,,,,,,,,,,,,,,,,,,,,,,,,,,,,,,,,,,,,,,,,,,,,,,,,,,,,,,,,,,,,,
567,95,202002,JOURNAL OF APPLIED POLYMER SCIENCE,10.1002/app.49197,聚甲基丙烯酸甲酯（PMMA）,甲基丙烯酸甲酯（MMA）单体,,偶氮二丁基腈（AIBN）,,,,"6.33152
","4.69556
","4.48237
","3.13008
","2.06323
",,,"0.043514
","0.0351549
","0.0267993
","0.020742
","0.010081
",,,,1.00E-10,1.00E-10,1.00E-10,3.00E-10,8.00E-10,,无机非金属,导体,MXene Ti3C2(OH)(F),Ti/C/O/H/F,,,,0.01,,MXene薄片是通过HF蚀刻法和DMSO分层法合成的。首先将10gMAX相（Ti3AlC2）加入100ml40%HF溶液中，在水浴下搅拌约4小时，以避免其氧化。该溶液保存3天，从MAX（Ti3AlC2）相中完全提取和溶解的铝。然后，该溶液真空过滤，用蒸馏水和乙醇反复洗涤10次，直到pH降为中性。然后将1 g HF蚀刻的MXene多层膜在10mlDMSO溶剂中超声4小时，直到得到厚厚的悬浮液。最后，将多次洗涤后获得的MXene用1000rpm的离心机过滤，并在60℃下真空干燥约5小时。,,,,,,,,,,,,,,,,,,,,,,,采用原位体聚合法制备了PMMA和MXene的二元复合材料。在一个典型的过程中，将制备的MXene粉末加入甲基丙烯酸甲酯（MMA）单体中，在室温下超声10小时，直到所有的MXene明显分散。然后将0.03 g AIBN超声到上述悬浮液中30 min，然后在不断搅拌下将温度提高至60℃，直到获得粘性浆液。然后将制备的浆液溶解在丙酮中，铸入石化中，得到薄膜。不同浓度的MXene分别为1、2、3、4% w/w。,,,,"25.3957
","14.3704
","11.028
","5.40562
","4.90876
",,,,"0.132282
","0.0754971
","0.0498577
","0.0357276
","0.0239175
",,,0.00000001,0.00000001,0.00000001,0.00000003,0.00000009,,,,,,,,,,,,,,,,,,,,,,,,,,,是,,,,,,,,,,,,,,,,,,,,,,,,,,,,,,,,,,,,,,,,,,,,,,,,,,,,,,,,,,,,,,,,
568,95,202002,JOURNAL OF APPLIED POLYMER SCIENCE,10.1002/app.49197,聚甲基丙烯酸甲酯（PMMA）,甲基丙烯酸甲酯（MMA）单体,,偶氮二丁基腈（AIBN）,,,,"6.33152
","4.69556
","4.48237
","3.13008
","2.06323
",,,"0.043514
","0.0351549
","0.0267993
","0.020742
","0.010081
",,,,1.00E-10,1.00E-10,1.00E-10,3.00E-10,8.00E-10,,无机非金属,导体,MXene Ti3C2(OH)(F),Ti/C/O/H/F,,,,0.02,,MXene薄片是通过HF蚀刻法和DMSO分层法合成的。首先将10gMAX相（Ti3AlC2）加入100ml40%HF溶液中，在水浴下搅拌约4小时，以避免其氧化。该溶液保存3天，从MAX（Ti3AlC2）相中完全提取和溶解的铝。然后，该溶液真空过滤，用蒸馏水和乙醇反复洗涤10次，直到pH降为中性。然后将1 g HF蚀刻的MXene多层膜在10mlDMSO溶剂中超声4小时，直到得到厚厚的悬浮液。最后，将多次洗涤后获得的MXene用1000rpm的离心机过滤，并在60℃下真空干燥约5小时。,,,,,,,,,,,,,,,,,,,,,,,采用原位体聚合法制备了PMMA和MXene的二元复合材料。在一个典型的过程中，将制备的MXene粉末加入甲基丙烯酸甲酯（MMA）单体中，在室温下超声10小时，直到所有的MXene明显分散。然后将0.03 g AIBN超声到上述悬浮液中30 min，然后在不断搅拌下将温度提高至60℃，直到获得粘性浆液。然后将制备的浆液溶解在丙酮中，铸入石化中，得到薄膜。不同浓度的MXene分别为1、2、3、4% w/w。,,,,"48.7237
","37.9882
","34.0759
","22.4806
","19.421
",,,,"0.142653
","0.0858717
","0.0602287
","0.0472586
","0.0354485
",,,0.000008,0.000008,0.000008,0.00002,0.00002,,,,,,,,,,,,,,,,,,,,,,,,,,,是,,,,,,,,,,,,,,,,,,,,,,,,,,,,,,,,,,,,,,,,,,,,,,,,,,,,,,,,,,,,,,,,
569,95,202002,JOURNAL OF APPLIED POLYMER SCIENCE,10.1002/app.49197,聚甲基丙烯酸甲酯（PMMA）,甲基丙烯酸甲酯（MMA）单体,,偶氮二丁基腈（AIBN）,,,,"6.33152
","4.69556
","4.48237
","3.13008
","2.06323
",,,"0.043514
","0.0351549
","0.0267993
","0.020742
","0.010081
",,,,1.00E-10,1.00E-10,1.00E-10,3.00E-10,8.00E-10,,无机非金属,导体,MXene Ti3C2(OH)(F),Ti/C/O/H/F,,,,0.03,,MXene薄片是通过HF蚀刻法和DMSO分层法合成的。首先将10gMAX相（Ti3AlC2）加入100ml40%HF溶液中，在水浴下搅拌约4小时，以避免其氧化。该溶液保存3天，从MAX（Ti3AlC2）相中完全提取和溶解的铝。然后，该溶液真空过滤，用蒸馏水和乙醇反复洗涤10次，直到pH降为中性。然后将1 g HF蚀刻的MXene多层膜在10mlDMSO溶剂中超声4小时，直到得到厚厚的悬浮液。最后，将多次洗涤后获得的MXene用1000rpm的离心机过滤，并在60℃下真空干燥约5小时。,,,,,,,,,,,,,,,,,,,,,,,采用原位体聚合法制备了PMMA和MXene的二元复合材料。在一个典型的过程中，将制备的MXene粉末加入甲基丙烯酸甲酯（MMA）单体中，在室温下超声10小时，直到所有的MXene明显分散。然后将0.03 g AIBN超声到上述悬浮液中30 min，然后在不断搅拌下将温度提高至60℃，直到获得粘性浆液。然后将制备的浆液溶解在丙酮中，铸入石化中，得到薄膜。不同浓度的MXene分别为1、2、3、4% w/w。,,,,"58.4038
","48.5167
","44.037
","32.4408
","29.3812
",,,,"0.150722
","0.0951081
","0.0671524
","0.0530223
","0.0423649
",,,0.00001,0.00001,0.00001,0.00002,0.00005,,,,,,,,,,,,,,,,,,,,,,,,,,,是,,,,,,,,,,,,,,,,,,,,,,,,,,,,,,,,,,,,,,,,,,,,,,,,,,,,,,,,,,,,,,,,
570,95,202002,JOURNAL OF APPLIED POLYMER SCIENCE,10.1002/app.49197,聚甲基丙烯酸甲酯（PMMA）,甲基丙烯酸甲酯（MMA）单体,,偶氮二丁基腈（AIBN）,,,,"6.33152
","4.69556
","4.48237
","3.13008
","2.06323
",,,"0.043514
","0.0351549
","0.0267993
","0.020742
","0.010081
",,,,1.00E-10,1.00E-10,1.00E-10,3.00E-10,8.00E-10,,无机非金属,导体,MXene Ti3C2(OH)(F),Ti/C/O/H/F,,,,0.04,,MXene薄片是通过HF蚀刻法和DMSO分层法合成的。首先将10gMAX相（Ti3AlC2）加入100ml40%HF溶液中，在水浴下搅拌约4小时，以避免其氧化。该溶液保存3天，从MAX（Ti3AlC2）相中完全提取和溶解的铝。然后，该溶液真空过滤，用蒸馏水和乙醇反复洗涤10次，直到pH降为中性。然后将1 g HF蚀刻的MXene多层膜在10mlDMSO溶剂中超声4小时，直到得到厚厚的悬浮液。最后，将多次洗涤后获得的MXene用1000rpm的离心机过滤，并在60℃下真空干燥约5小时。,,,,,,,,,,,,,,,,,,,,,,,采用原位体聚合法制备了PMMA和MXene的二元复合材料。在一个典型的过程中，将制备的MXene粉末加入甲基丙烯酸甲酯（MMA）单体中，在室温下超声10小时，直到所有的MXene明显分散。然后将0.03 g AIBN超声到上述悬浮液中30 min，然后在不断搅拌下将温度提高至60℃，直到获得粘性浆液。然后将制备的浆液溶解在丙酮中，铸入石化中，得到薄膜。不同浓度的MXene分别为1、2、3、4% w/w。,,,,"65.7995
","55.9116
","50.5808
","38.9855
",36.4941,,,,"0.159944
","0.102017
","0.0775198
","0.0599387
","0.0481177
",,,0.00001,0.00001,0.00001,0.00001,0.00009,,,,,,,,,,,,,,,,,,,,,,,,,,,是,,,,,,,,,,,,,,,,,,,,,,,,,,,,,,,,,,,,,,,,,,,,,,,,,,,,,,,,,,,,,,,,
571,95,202002,JOURNAL OF APPLIED POLYMER SCIENCE,10.1002/app.49197,聚甲基丙烯酸甲酯（PMMA）,甲基丙烯酸甲酯（MMA）单体,,偶氮二丁基腈（AIBN）,,,,"6.33152
","4.69556
","4.48237
","3.13008
","2.06323
",,,"0.043514
","0.0351549
","0.0267993
","0.020742
","0.010081
",,,,1.00E-10,1.00E-10,1.00E-10,3.00E-10,8.00E-10,,无机非金属,导体,MXene Ti3C2(OH)(F),Ti/C/O/H/F,,,,0.01,,MXene薄片是通过HF蚀刻法和DMSO分层法合成的。首先将10gMAX相（Ti3AlC2）加入100ml40%HF溶液中，在水浴下搅拌约4小时，以避免其氧化。该溶液保存3天，从MAX（Ti3AlC2）相中完全提取和溶解的铝。然后，该溶液真空过滤，用蒸馏水和乙醇反复洗涤10次，直到pH降为中性。然后将1 g HF蚀刻的MXene多层膜在10mlDMSO溶剂中超声4小时，直到得到厚厚的悬浮液。最后，将多次洗涤后获得的MXene用1000rpm的离心机过滤，并在60℃下真空干燥约5小时。,,,,,,,,,,,,,,,,,,,,,,,对PMMA/MXene/ZnO三元复合材料进行了类似的原位体聚合制备。为了制备三元复合材料，将适量制备的MXene和氧化锌NPs同时加入到烧瓶中的MMA单体中，然后进行上述二元复合材料。加入PMMA的MXene与氧化锌NPs的比值分别保持为1：1、2：1、3：2和4：2% w/w。,,,,"29.1202
","19.9421
","20.3385
","9.57457
","9.97104
",,,,,,,,,,,,,,,,,,,,,,,,,,,,,,,,,,,,,,,,,,否,无机非金属,半导体,ZnO,Zn/O,,,,0.01,,采用共沉淀法合成了氧化锌NPs。在一个典型的程序中，制备0.1 M的硝酸锌溶液，并在60C下不断搅拌加热。另外，还有0.2 M的氢氧化钠溶液已经准备好，滴入上述锌溶液中，不断搅拌，除非pH达到8。此时，出现了氢氧化锌纳米颗粒的白色悬浮液，然后将浆液的温度提高到90C，并搅拌2小时，以提高NPs的产率。用蒸馏水和乙醇反复洗涤泥浆约8次，得到中性pH。然后用真空过滤法过滤出Zn（OH）NPs的浆液。最后，在中国培养皿中取Zn（OH）NPs，在常规咖啡炉中400C加热4小时，将其氢氧化物转化为氧化物，即氧化锌NPs。,,,,,,,,,,,,,,,,,,,,,,,,,,,,,,,,,,,,,,,,,,,,,,,,,,,,,,
572,95,202002,JOURNAL OF APPLIED POLYMER SCIENCE,10.1002/app.49197,聚甲基丙烯酸甲酯（PMMA）,甲基丙烯酸甲酯（MMA）单体,,偶氮二丁基腈（AIBN）,,,,"6.33152
","4.69556
","4.48237
","3.13008
","2.06323
",,,"0.043514
","0.0351549
","0.0267993
","0.020742
","0.010081
",,,,1.00E-10,1.00E-10,1.00E-10,3.00E-10,8.00E-10,,无机非金属,导体,MXene Ti3C2(OH)(F),Ti/C/O/H/F,,,,0.02,,MXene薄片是通过HF蚀刻法和DMSO分层法合成的。首先将10gMAX相（Ti3AlC2）加入100ml40%HF溶液中，在水浴下搅拌约4小时，以避免其氧化。该溶液保存3天，从MAX（Ti3AlC2）相中完全提取和溶解的铝。然后，该溶液真空过滤，用蒸馏水和乙醇反复洗涤10次，直到pH降为中性。然后将1 g HF蚀刻的MXene多层膜在10mlDMSO溶剂中超声4小时，直到得到厚厚的悬浮液。最后，将多次洗涤后获得的MXene用1000rpm的离心机过滤，并在60℃下真空干燥约5小时。,,,,,,,,,,,,,,,,,,,,,,,对PMMA/MXene/ZnO三元复合材料进行了类似的原位体聚合制备。为了制备三元复合材料，将适量制备的MXene和氧化锌NPs同时加入到烧瓶中的MMA单体中，然后进行上述二元复合材料。加入PMMA的MXene与氧化锌NPs的比值分别保持为1：1、2：1、3：2和4：2% w/w。,,,,"108.918
","93.357
","82.5782
","36.7025
","21.1414
",,,,"0.230316
","0.134294
","0.0867345
","0.0737716
","0.0550342
",,,0.00002,0.00002,0.00002,0.00003,0.0001,,,,,,,,,,,,,,,,,,,,,,,,,,,否,无机非金属,半导体,ZnO,Zn/O,,,,0.01,,采用共沉淀法合成了氧化锌NPs。在一个典型的程序中，制备0.1 M的硝酸锌溶液，并在60C下不断搅拌加热。另外，还有0.2 M的氢氧化钠溶液已经准备好，滴入上述锌溶液中，不断搅拌，除非pH达到8。此时，出现了氢氧化锌纳米颗粒的白色悬浮液，然后将浆液的温度提高到90C，并搅拌2小时，以提高NPs的产率。用蒸馏水和乙醇反复洗涤泥浆约8次，得到中性pH。然后用真空过滤法过滤出Zn（OH）NPs的浆液。最后，在中国培养皿中取Zn（OH）NPs，在常规咖啡炉中400C加热4小时，将其氢氧化物转化为氧化物，即氧化锌NPs。,,,,,,,,,,,,,,,,,,,,,,,,,,,,,,,,,,,,,,,,,,,,,,,,,,,,,,
573,95,202002,JOURNAL OF APPLIED POLYMER SCIENCE,10.1002/app.49197,聚甲基丙烯酸甲酯（PMMA）,甲基丙烯酸甲酯（MMA）单体,,偶氮二丁基腈（AIBN）,,,,"6.33152
","4.69556
","4.48237
","3.13008
","2.06323
",,,"0.043514
","0.0351549
","0.0267993
","0.020742
","0.010081
",,,,1.00E-10,1.00E-10,1.00E-10,3.00E-10,8.00E-10,,无机非金属,导体,MXene Ti3C2(OH)(F),Ti/C/O/H/F,,,,0.03,,MXene薄片是通过HF蚀刻法和DMSO分层法合成的。首先将10gMAX相（Ti3AlC2）加入100ml40%HF溶液中，在水浴下搅拌约4小时，以避免其氧化。该溶液保存3天，从MAX（Ti3AlC2）相中完全提取和溶解的铝。然后，该溶液真空过滤，用蒸馏水和乙醇反复洗涤10次，直到pH降为中性。然后将1 g HF蚀刻的MXene多层膜在10mlDMSO溶剂中超声4小时，直到得到厚厚的悬浮液。最后，将多次洗涤后获得的MXene用1000rpm的离心机过滤，并在60℃下真空干燥约5小时。,,,,,,,,,,,,,,,,,,,,,,,对PMMA/MXene/ZnO三元复合材料进行了类似的原位体聚合制备。为了制备三元复合材料，将适量制备的MXene和氧化锌NPs同时加入到烧瓶中的MMA单体中，然后进行上述二元复合材料。加入PMMA的MXene与氧化锌NPs的比值分别保持为1：1、2：1、3：2和4：2% w/w。,,,,"188.691
","174.721
","165.553
","119.677
","37.099
",,,,"0.285578
","0.164258
","0.102876
","0.0852953
","0.0677179
",,,0.00003,0.00004,0.00004,0.00005,0.0001,,,,,,,,,,,,,,,,,,,,,,,,,,,否,无机非金属,半导体,ZnO,Zn/O,,,,0.02,,采用共沉淀法合成了氧化锌NPs。在一个典型的程序中，制备0.1 M的硝酸锌溶液，并在60C下不断搅拌加热。另外，还有0.2 M的氢氧化钠溶液已经准备好，滴入上述锌溶液中，不断搅拌，除非pH达到8。此时，出现了氢氧化锌纳米颗粒的白色悬浮液，然后将浆液的温度提高到90C，并搅拌2小时，以提高NPs的产率。用蒸馏水和乙醇反复洗涤泥浆约8次，得到中性pH。然后用真空过滤法过滤出Zn（OH）NPs的浆液。最后，在中国培养皿中取Zn（OH）NPs，在常规咖啡炉中400C加热4小时，将其氢氧化物转化为氧化物，即氧化锌NPs。,,,,,,,,,,,,,,,,,,,,,,,,,,,,,,,,,,,,,,,,,,,,,,,,,,,,,,
574,95,202002,JOURNAL OF APPLIED POLYMER SCIENCE,10.1002/app.49197,聚甲基丙烯酸甲酯（PMMA）,甲基丙烯酸甲酯（MMA）单体,,偶氮二丁基腈（AIBN）,,,,"6.33152
","4.69556
","4.48237
","3.13008
","2.06323
",,,"0.043514
","0.0351549
","0.0267993
","0.020742
","0.010081
",,,,1.00E-10,1.00E-10,1.00E-10,3.00E-10,8.00E-10,,无机非金属,导体,MXene Ti3C2(OH)(F),Ti/C/O/H/F,,,,0.04,,MXene薄片是通过HF蚀刻法和DMSO分层法合成的。首先将10gMAX相（Ti3AlC2）加入100ml40%HF溶液中，在水浴下搅拌约4小时，以避免其氧化。该溶液保存3天，从MAX（Ti3AlC2）相中完全提取和溶解的铝。然后，该溶液真空过滤，用蒸馏水和乙醇反复洗涤10次，直到pH降为中性。然后将1 g HF蚀刻的MXene多层膜在10mlDMSO溶剂中超声4小时，直到得到厚厚的悬浮液。最后，将多次洗涤后获得的MXene用1000rpm的离心机过滤，并在60℃下真空干燥约5小时。,,,,,,,,,,,,,,,,,,,,,,,对PMMA/MXene/ZnO三元复合材料进行了类似的原位体聚合制备。为了制备三元复合材料，将适量制备的MXene和氧化锌NPs同时加入到烧瓶中的MMA单体中，然后进行上述二元复合材料。加入PMMA的MXene与氧化锌NPs的比值分别保持为1：1、2：1、3：2和4：2% w/w。,,,,"405.68
","342.276
","288.446
","247.333
",83.3761,,,,"0.319029
","0.185014
","0.123626
","0.102586
",0.086169,,,0.00007,0.00007,0.00007,0.00009,0.0002,,,,,,,,,,,,,,,,,,,,,,,,,,,否,无机非金属,半导体,ZnO,Zn/O,,,,0.02,,采用共沉淀法合成了氧化锌NPs。在一个典型的程序中，制备0.1 M的硝酸锌溶液，并在60C下不断搅拌加热。另外，还有0.2 M的氢氧化钠溶液已经准备好，滴入上述锌溶液中，不断搅拌，除非pH达到8。此时，出现了氢氧化锌纳米颗粒的白色悬浮液，然后将浆液的温度提高到90C，并搅拌2小时，以提高NPs的产率。用蒸馏水和乙醇反复洗涤泥浆约8次，得到中性pH。然后用真空过滤法过滤出Zn（OH）NPs的浆液。最后，在中国培养皿中取Zn（OH）NPs，在常规咖啡炉中400C加热4小时，将其氢氧化物转化为氧化物，即氧化锌NPs。,,,,,,,,,,,,,,,,,,,,,,,,,,,,,,,,,,,,,,,,,,,,,,,,,,,,,,
575,96,202302,ACS APPLIED MATERIALS & INTERFACES,10.1021/acsami.2c20668,"聚（乙烯醇）（PVA）（Mw =≈205,000）购自阿拉丁生化技术有限公司（上海，中国）。",,,,,,,"0.911986
","0.836891
","0.756299
","0.675707
","0.634062
",,,"0.0811594
","0.0753623
","0.0753623
","0.0826087
","0.0855072
",73,,,,,,,,2100,无机非金属,半导体,磷化硼（BP）,B/P,,,,0,,采用熔融盐法得到了BP粉末。简而言之，将1gBPO4、1gMg、0.62 g氯化钠、0.77 g氯化钾和0.61gLiCl·h2o混合在砂浆中，并细磨成均匀形式。然后，将混合物转移到h-BN坩埚中，放入管状炉中，在Ar气氛下以850°C进行热处理1小时。反应结束后，固体产物用区域水处理，用去离子水洗涤几次。过滤后的产物在60°C下干燥过夜，得到BP粉。,将0.5gBP和0.2gDA分散在60 mL的tris缓冲液（pH 8.5）中，经超声波处理1h，然后在室温下搅拌24 h。同时，多巴胺在BP表面自聚合形成薄薄的聚多巴胺（PDA）层。然后，将得到的混合物过滤，并用去离子水洗涤几次，以去除残留的PDA。最后，将获得的PDA包覆的BP（BP@PDA）在60°C下干燥过夜。,,,,,,,,,,,,,,,,,,,,,,,,,,"0.911986
","0.836891
","0.756299
","0.675707
","0.634062
",2100,,,"0.0811594
","0.0753623
","0.0753623
","0.0826087
","0.0855072
",,,,,,,,0.45,,73,,,,,,,,54,,,,,,,,,,,,,,,,是,,,,,,,,,,,,,,,,,,,,,,,,,,,,,,,,,,,,,,,,,,,,,,,,,,,,,,,,,,,,,,,,
576,96,202302,ACS APPLIED MATERIALS & INTERFACES,10.1021/acsami.2c20668,"聚（乙烯醇）（PVA）（Mw =≈205,000）购自阿拉丁生化技术有限公司（上海，中国）。",,,,,,,"0.911986
","0.836891
","0.756299
","0.675707
","0.634062
",,,"0.0811594
","0.0753623
","0.0753623
","0.0826087
","0.0855072
",73,,,,,,,,2100,无机非金属,半导体,磷化硼（BP）,B/P,,,,0.1,,采用熔融盐法得到了BP粉末。简而言之，将1gBPO4、1gMg、0.62 g氯化钠、0.77 g氯化钾和0.61gLiCl·h2o混合在砂浆中，并细磨成均匀形式。然后，将混合物转移到h-BN坩埚中，放入管状炉中，在Ar气氛下以850°C进行热处理1小时。反应结束后，固体产物用区域水处理，用去离子水洗涤几次。过滤后的产物在60°C下干燥过夜，得到BP粉。,将0.5gBP和0.2gDA分散在60 mL的tris缓冲液（pH 8.5）中，经超声波处理1h，然后在室温下搅拌24 h。同时，多巴胺在BP表面自聚合形成薄薄的聚多巴胺（PDA）层。然后，将得到的混合物过滤，并用去离子水洗涤几次，以去除残留的PDA。最后，将获得的PDA包覆的BP（BP@PDA）在60°C下干燥过夜。,,,,,,,,,,,,,,,,,,,,,,,,,,"1.43412
","1.17581
","0.967439
","0.792403
","0.689589
",2100,,,"0.16087
","0.146377
","0.13913
","0.144928
","0.134783
",,,,,,,,0.25,,60,,,,,,,,40,,,,,,,,,,,,,,,,是,,,,,,,,,,,,,,,,,,,,,,,,,,,,,,,,,,,,,,,,,,,,,,,,,,,,,,,,,,,,,,,,
577,96,202302,ACS APPLIED MATERIALS & INTERFACES,10.1021/acsami.2c20668,"聚（乙烯醇）（PVA）（Mw =≈205,000）购自阿拉丁生化技术有限公司（上海，中国）。",,,,,,,"0.911986
","0.836891
","0.756299
","0.675707
","0.634062
",,,"0.0811594
","0.0753623
","0.0753623
","0.0826087
","0.0855072
",73,,,,,,,,2100,无机非金属,半导体,磷化硼（BP）,B/P,,,,0.2,,采用熔融盐法得到了BP粉末。简而言之，将1gBPO4、1gMg、0.62 g氯化钠、0.77 g氯化钾和0.61gLiCl·h2o混合在砂浆中，并细磨成均匀形式。然后，将混合物转移到h-BN坩埚中，放入管状炉中，在Ar气氛下以850°C进行热处理1小时。反应结束后，固体产物用区域水处理，用去离子水洗涤几次。过滤后的产物在60°C下干燥过夜，得到BP粉。,将0.5gBP和0.2gDA分散在60 mL的tris缓冲液（pH 8.5）中，经超声波处理1h，然后在室温下搅拌24 h。同时，多巴胺在BP表面自聚合形成薄薄的聚多巴胺（PDA）层。然后，将得到的混合物过滤，并用去离子水洗涤几次，以去除残留的PDA。最后，将获得的PDA包覆的BP（BP@PDA）在60°C下干燥过夜。,,,,,,,,,,,,,,,,,,,,,,,,,,"1.78976
","1.62034
","1.45074
","1.28682
","1.20628
",2250,,,"0.0768116
","0.0753623
","0.0826087
","0.0971014
","0.0985507
",,,,,,,,0.025,,35,,,,,,,,40,,,,,,,,,,,,,,,,是,,,,,,,,,,,,,,,,,,,,,,,,,,,,,,,,,,,,,,,,,,,,,,,,,,,,,,,,,,,,,,,,
578,96,202302,ACS APPLIED MATERIALS & INTERFACES,10.1021/acsami.2c20668,"聚（乙烯醇）（PVA）（Mw =≈205,000）购自阿拉丁生化技术有限公司（上海，中国）。",,,,,,,"0.911986
","0.836891
","0.756299
","0.675707
","0.634062
",,,"0.0811594
","0.0753623
","0.0753623
","0.0826087
","0.0855072
",73,,,,,,,,2100,无机非金属,半导体,磷化硼（BP）,B/P,,,,0.3,,采用熔融盐法得到了BP粉末。简而言之，将1gBPO4、1gMg、0.62 g氯化钠、0.77 g氯化钾和0.61gLiCl·h2o混合在砂浆中，并细磨成均匀形式。然后，将混合物转移到h-BN坩埚中，放入管状炉中，在Ar气氛下以850°C进行热处理1小时。反应结束后，固体产物用区域水处理，用去离子水洗涤几次。过滤后的产物在60°C下干燥过夜，得到BP粉。,将0.5gBP和0.2gDA分散在60 mL的tris缓冲液（pH 8.5）中，经超声波处理1h，然后在室温下搅拌24 h。同时，多巴胺在BP表面自聚合形成薄薄的聚多巴胺（PDA）层。然后，将得到的混合物过滤，并用去离子水洗涤几次，以去除残留的PDA。最后，将获得的PDA包覆的BP（BP@PDA）在60°C下干燥过夜。,,,,,,,,,,,,,,,,,,,,,,,,,,"2.37868
","2.08698
","1.81744
","1.53685
",1.36184,2750,,,"0.1
","0.1
","0.107246
","0.128986
",0.136232,,,,,,,,0.025,,22,,,,,,,,39,,,,,,,,,,,,,,,,是,,,,,,,,,,,,,,,,,,,,,,,,,,,,,,,,,,,,,,,,,,,,,,,,,,,,,,,,,,,,,,,,
579,96,202302,ACS APPLIED MATERIALS & INTERFACES,10.1021/acsami.2c20668,"聚（乙烯醇）（PVA）（Mw =≈205,000）购自阿拉丁生化技术有限公司（上海，中国）。",,,,,,,"0.911986
","0.836891
","0.756299
","0.675707
","0.634062
",,,"0.0811594
","0.0753623
","0.0753623
","0.0826087
","0.0855072
",73,,,,,,,,2100,无机非金属,半导体,磷化硼（BP）,B/P,,,,0.3,,采用熔融盐法得到了BP粉末。简而言之，将1gBPO4、1gMg、0.62 g氯化钠、0.77 g氯化钾和0.61gLiCl·h2o混合在砂浆中，并细磨成均匀形式。然后，将混合物转移到h-BN坩埚中，放入管状炉中，在Ar气氛下以850°C进行热处理1小时。反应结束后，固体产物用区域水处理，用去离子水洗涤几次。过滤后的产物在60°C下干燥过夜，得到BP粉。,将0.5gBP和0.2gDA分散在60 mL的tris缓冲液（pH 8.5）中，经超声波处理1h，然后在室温下搅拌24 h。同时，多巴胺在BP表面自聚合形成薄薄的聚多巴胺（PDA）层。然后，将得到的混合物过滤，并用去离子水洗涤几次，以去除残留的PDA。最后，将获得的PDA包覆的BP（BP@PDA）在60°C下干燥过夜。,,,,,,,,,,,,,,,,,,,,,,,,,,"2.02055
","1.77872
","1.54735
","1.31079
","1.20489
",,,,"0.107523
","0.0910092
","0.100795
","0.114862
","0.130765
",,,,,,,,,,,,,,,,,,,,,,,,,,,,,,,,,,否,无机非金属,绝缘体,BNNS,B /N,层状,,,0.002,,将1g h-BN加入200 mL的IPA（100 mL）和去离子水（100 mL）混合溶液中，然后在超声器（KS-5200DE）中超声12 h。将得到的分散物以1000 rpm离心30 min，以去除未脱落的h-BN。随后，过滤上清液收集BNNS，80°C下干燥过夜。收集到的BNNS的质量约为30 mg。,,,,,,,,,,,,,,,,,,,,,,,,,,,,,,,,,,,,,,,,,,,,,,,,,,,,,,
580,96,202302,ACS APPLIED MATERIALS & INTERFACES,10.1021/acsami.2c20668,"聚（乙烯醇）（PVA）（Mw =≈205,000）购自阿拉丁生化技术有限公司（上海，中国）。",,,,,,,"0.911986
","0.836891
","0.756299
","0.675707
","0.634062
",,,"0.0811594
","0.0753623
","0.0753623
","0.0826087
","0.0855072
",73,,,,,,,,2100,无机非金属,半导体,磷化硼（BP）,B/P,,,,0.3,,采用熔融盐法得到了BP粉末。简而言之，将1gBPO4、1gMg、0.62 g氯化钠、0.77 g氯化钾和0.61gLiCl·h2o混合在砂浆中，并细磨成均匀形式。然后，将混合物转移到h-BN坩埚中，放入管状炉中，在Ar气氛下以850°C进行热处理1小时。反应结束后，固体产物用区域水处理，用去离子水洗涤几次。过滤后的产物在60°C下干燥过夜，得到BP粉。,将0.5gBP和0.2gDA分散在60 mL的tris缓冲液（pH 8.5）中，经超声波处理1h，然后在室温下搅拌24 h。同时，多巴胺在BP表面自聚合形成薄薄的聚多巴胺（PDA）层。然后，将得到的混合物过滤，并用去离子水洗涤几次，以去除残留的PDA。最后，将获得的PDA包覆的BP（BP@PDA）在60°C下干燥过夜。,,,,,,,,,,,,,,,,,,,,,,,,,,"1.65452
","1.33951
","1.07155
","0.855916
","0.734302
",,,,"0.161957
","0.150336
","0.157676
","0.161957
","0.193761
",,,,,,,,,,,,,,,,,,,,,,,,,,,,,,,,,,否,无机非金属,绝缘体,BNNS,B /N,层状,,,0.004,,将1g h-BN加入200 mL的IPA（100 mL）和去离子水（100 mL）混合溶液中，然后在超声器（KS-5200DE）中超声12 h。将得到的分散物以1000 rpm离心30 min，以去除未脱落的h-BN。随后，过滤上清液收集BNNS，80°C下干燥过夜。收集到的BNNS的质量约为30 mg。,,,,,,,,,,,,,,,,,,,,,,,,,,,,,,,,,,,,,,,,,,,,,,,,,,,,,,
581,96,202302,ACS APPLIED MATERIALS & INTERFACES,10.1021/acsami.2c20668,"聚（乙烯醇）（PVA）（Mw =≈205,000）购自阿拉丁生化技术有限公司（上海，中国）。",,,,,,,"0.911986
","0.836891
","0.756299
","0.675707
","0.634062
",,,"0.0811594
","0.0753623
","0.0753623
","0.0826087
","0.0855072
",73,,,,,,,,2100,无机非金属,半导体,磷化硼（BP）,B/P,,,,0.3,,采用熔融盐法得到了BP粉末。简而言之，将1gBPO4、1gMg、0.62 g氯化钠、0.77 g氯化钾和0.61gLiCl·h2o混合在砂浆中，并细磨成均匀形式。然后，将混合物转移到h-BN坩埚中，放入管状炉中，在Ar气氛下以850°C进行热处理1小时。反应结束后，固体产物用区域水处理，用去离子水洗涤几次。过滤后的产物在60°C下干燥过夜，得到BP粉。,将0.5gBP和0.2gDA分散在60 mL的tris缓冲液（pH 8.5）中，经超声波处理1h，然后在室温下搅拌24 h。同时，多巴胺在BP表面自聚合形成薄薄的聚多巴胺（PDA）层。然后，将得到的混合物过滤，并用去离子水洗涤几次，以去除残留的PDA。最后，将获得的PDA包覆的BP（BP@PDA）在60°C下干燥过夜。,,,,,,,,,,,,,,,,,,,,,,,,,,"1.6545
","1.37609
","1.13434
","0.824516
","0.472848
",2700,,,"0.183364
","0.149725
","0.158899
","0.180306
","0.271437
",,,,,,,,0.35,,40,,,,,,,,55,,,,,,,,,,,,,,,,否,无机非金属,绝缘体,BNNS,B /N,层状,,,0.008,,将1g h-BN加入200 mL的IPA（100 mL）和去离子水（100 mL）混合溶液中，然后在超声器（KS-5200DE）中超声12 h。将得到的分散物以1000 rpm离心30 min，以去除未脱落的h-BN。随后，过滤上清液收集BNNS，80°C下干燥过夜。收集到的BNNS的质量约为30 mg。,,,,,,,,,,,,,,,,,,,,,,,,,,,,,,,,,,,,,,,,,,,,,,,,,,,,,,
582,96,202302,ACS APPLIED MATERIALS & INTERFACES,10.1021/acsami.2c20668,"聚（乙烯醇）（PVA）（Mw =≈205,000）购自阿拉丁生化技术有限公司（上海，中国）。",,,,,,,"0.911986
","0.836891
","0.756299
","0.675707
","0.634062
",,,"0.0811594
","0.0753623
","0.0753623
","0.0826087
","0.0855072
",73,,,,,,,,2100,无机非金属,半导体,磷化硼（BP）,B/P,,,,0.3,,采用熔融盐法得到了BP粉末。简而言之，将1gBPO4、1gMg、0.62 g氯化钠、0.77 g氯化钾和0.61gLiCl·h2o混合在砂浆中，并细磨成均匀形式。然后，将混合物转移到h-BN坩埚中，放入管状炉中，在Ar气氛下以850°C进行热处理1小时。反应结束后，固体产物用区域水处理，用去离子水洗涤几次。过滤后的产物在60°C下干燥过夜，得到BP粉。,将0.5gBP和0.2gDA分散在60 mL的tris缓冲液（pH 8.5）中，经超声波处理1h，然后在室温下搅拌24 h。同时，多巴胺在BP表面自聚合形成薄薄的聚多巴胺（PDA）层。然后，将得到的混合物过滤，并用去离子水洗涤几次，以去除残留的PDA。最后，将获得的PDA包覆的BP（BP@PDA）在60°C下干燥过夜。,,,,,,,,,,,,,,,,,,,,,,,,,,"1.40352
","1.22971
","1.07681
","0.908204
","0.812707
",2700,,,"0.152171
","0.0971254
