Repository: dongyanghuang/amdata

File: data.csv (part 9 of 9)
rticle dielectric loss (1kHz),2nd particle dielectric loss (10kHz),2nd particle dielectric loss (10^5Hz),2nd particle dielectric loss (1MHz),2nd particle conductivity (1Hz),2nd particle conductivity (10Hz),2nd particle conductivity (100Hz),2nd particle conductivity (1kHz),2nd particle conductivity (10kHz),2nd particle conductivity (10^5Hz),2nd particle conductivity (1MHz),3rd particle material category,3rd particle conductivity category,3rd particle component,3rd particle main elements,3rd particle morphology,3rd particle size,3rd particle arrangement,3rd doping ratio (wt),3rd doping ratio (vol),3rd particle synthesis method,3rd particle modification method,3rd particle relative dielectric constant (1Hz),3rd particle relative dielectric constant (10Hz),3rd particle relative dielectric constant (100Hz),3rd particle relative dielectric constant (1kHz),3rd particle relative dielectric constant (10kHz),3rd particle relative dielectric constant (10^5Hz),3rd particle relative dielectric constant (1MHz),3rd particle dielectric loss (1Hz),3rd particle dielectric loss (10Hz),3rd particle dielectric loss (100Hz),3rd particle dielectric loss (1kHz),3rd particle dielectric loss (10kHz),3rd particle dielectric loss (10^5Hz),3rd particle dielectric loss (1MHz),3rd particle conductivity (1Hz),3rd particle conductivity (10Hz),3rd particle conductivity (100Hz),3rd particle conductivity (1kHz),3rd particle conductivity (10kHz),3rd particle conductivity (10^5Hz),3rd particle conductivity (1MHz)
","0.105076
","0.11792
","0.158287
",,,,,,,,0.4,,41,,,,,,,,55,,,,,,,,,,,,,,,,否,无机非金属,绝缘体,BNNS,B /N,层状,,,0.018,,将1g h-BN加入200 mL的IPA（100 mL）和去离子水（100 mL）混合溶液中，然后在超声器（KS-5200DE）中超声12 h。将得到的分散物以1000 rpm离心30 min，以去除未脱落的h-BN。随后，过滤上清液收集BNNS，80°C下干燥过夜。收集到的BNNS的质量约为30 mg。,,,,,,,,,,,,,,,,,,,,,,,,,,,,,,,,,,,,,,,,,,,,,,,,,,,,,,
583,96,202302,ACS APPLIED MATERIALS & INTERFACES,10.1021/acsami.2c20668,"聚（乙烯醇）（PVA）（Mw =≈205,000）购自阿拉丁生化技术有限公司（上海，中国）。",,,,,,,"0.911986
","0.836891
","0.756299
","0.675707
","0.634062
",,,"0.0811594
","0.0753623
","0.0753623
","0.0826087
","0.0855072
",73,,,,,,,,2100,无机非金属,半导体,磷化硼（BP）,B/P,,,,0.3,,采用熔融盐法得到了BP粉末。简而言之，将1gBPO4、1gMg、0.62 g氯化钠、0.77 g氯化钾和0.61gLiCl·h2o混合在砂浆中，并细磨成均匀形式。然后，将混合物转移到h-BN坩埚中，放入管状炉中，在Ar气氛下以850°C进行热处理1小时。反应结束后，固体产物用区域水处理，用去离子水洗涤几次。过滤后的产物在60°C下干燥过夜，得到BP粉。,将0.5gBP和0.2gDA分散在60 mL的tris缓冲液（pH 8.5）中，经超声波处理1h，然后在室温下搅拌24 h。同时，多巴胺在BP表面自聚合形成薄薄的聚多巴胺（PDA）层。然后，将得到的混合物过滤，并用去离子水洗涤几次，以去除残留的PDA。最后，将获得的PDA包覆的BP（BP@PDA）在60°C下干燥过夜。,,,,,,,,,,,,,,,,,,,,,,,,,,"1.24666
",1.07805,"
0.925147
","0.76177
",0.661099,2400,,,"0.138716
","0.106911
","0.118532
","0.129541
",0.251865,,,,,,,,0.35,,31,,,,,,,,46,,,,,,,,,,,,,,,,否,无机非金属,绝缘体,BNNS,B /N,层状,,,0.027,,将1g h-BN加入200 mL的IPA（100 mL）和去离子水（100 mL）混合溶液中，然后在超声器（KS-5200DE）中超声12 h。将得到的分散物以1000 rpm离心30 min，以去除未脱落的h-BN。随后，过滤上清液收集BNNS，80°C下干燥过夜。收集到的BNNS的质量约为30 mg。,,,,,,,,,,,,,,,,,,,,,,,,,,,,,,,,,,,,,,,,,,,,,,,,,,,,,,
584,97,202202,MATERIALS LETTERS,10.1016/j.matlet.2022.131820,聚（偏氟乙烯）（PVDF）,,,,,,,7,7,7,7,,,,"0.0872113
","0.0128315
","0.00624465
","0.00624466
",,,,,,,,,,,无机非金属,导体,MOF改性的MXene,Ti/Al/C,,,,0,,将4.5 g氟化锂加入60 mL盐酸（9M）（在100 mL塑料杯）中，搅拌10 min，然后缓慢加入3gTi3AlC2粉末，40℃搅拌24 h。将所得的悬浮液以6000 rpm离心，用去离子水洗涤。将0.746 g（3 mmol）四水合醋酸镍溶解在40 mL去离子水中，加入1.5 mL氢氧化铵溶液形成[Ni（NH3）6] 2+配合物溶液。,MOF-MXene：将50 mL MXene悬液（10mg.mL−1）倒入250 mL的锥形瓶中，加入100 mL去离子水，加入40 mL[Ni（nh3）6]2+配合物溶液。超声检测15 min后，加入0.684 g的HHTP配体（2 mmol）。最后，将锥形瓶在80℃加热，加入氮气12 h，得到蓝黑色悬浮液。产品被离心，用乙醇和去离子水洗涤三次，沉淀被冷冻干燥。,,,,,,,,,,,,,,,,,,,,,,将制备的MOF-MXene粉末分散在DMF（20mg.mL−1）中，用DMF将一定体积的MOF-MXene悬浮液稀释至10 mL，超声波5 min。然后，加入1g PVDF粉末，进行磁性搅拌1h。将混合物倒在载玻片上，在70℃的热板上干燥2小时，得到纳米复合材料膜。最后，将几种薄膜热压（140℃，10 MPa）压入厚薄膜（厚度~0.2 mm）中，测量介电性能。,0.2,,,7,7,7,7,,,,,"0.0872113
","0.0128315
","0.00624465
","0.00624466
",,,,,,,,,,,,,,,,,,,,,,,,,,,,,,,,,,,是,,,,,,,,,,,,,,,,,,,,,,,,,,,,,,,,,,,,,,,,,,,,,,,,,,,,,,,,,,,,,,,,
585,97,202202,MATERIALS LETTERS,10.1016/j.matlet.2022.131820,聚（偏氟乙烯）（PVDF）,,,,,,,7,7,7,7,,,,"0.0872113
","0.0128315
","0.00624465
","0.00624466
",,,,,,,,,,,无机非金属,导体,MOF改性的MXene,Ti/Al/C,,,,0.005,,将4.5 g氟化锂加入60 mL盐酸（9M）（在100 mL塑料杯）中，搅拌10 min，然后缓慢加入3gTi3AlC2粉末，40℃搅拌24 h。将所得的悬浮液以6000 rpm离心，用去离子水洗涤。将0.746 g（3 mmol）四水合醋酸镍溶解在40 mL去离子水中，加入1.5 mL氢氧化铵溶液形成[Ni（NH3）6] 2+配合物溶液。,MOF-MXene：将50 mL MXene悬液（10mg.mL−1）倒入250 mL的锥形瓶中，加入100 mL去离子水，加入40 mL[Ni（nh3）6]2+配合物溶液。超声检测15 min后，加入0.684 g的HHTP配体（2 mmol）。最后，将锥形瓶在80℃加热，加入氮气12 h，得到蓝黑色悬浮液。产品被离心，用乙醇和去离子水洗涤三次，沉淀被冷冻干燥。,,,,,,,,,,,,,,,,,,,,,,将制备的MOF-MXene粉末分散在DMF（20mg.mL−1）中，用DMF将一定体积的MOF-MXene悬浮液稀释至10 mL，超声波5 min。然后，加入1g PVDF粉末，进行磁性搅拌1h。将混合物倒在载玻片上，在70℃的热板上干燥2小时，得到纳米复合材料膜。最后，将几种薄膜热压（140℃，10 MPa）压入厚薄膜（厚度~0.2 mm）中，测量介电性能。,0.2,,,60,50,30,20,,,,,"0.32994
","0.206929
","0.103251
","0.0581694
",,,,,,,,,,,,,,,,,,,,,,,,,,,,,,,,,,,是,,,,,,,,,,,,,,,,,,,,,,,,,,,,,,,,,,,,,,,,,,,,,,,,,,,,,,,,,,,,,,,,
586,97,202202,MATERIALS LETTERS,10.1016/j.matlet.2022.131820,聚（偏氟乙烯）（PVDF）,,,,,,,7,7,7,7,,,,"0.0872113
","0.0128315
","0.00624465
","0.00624466
",,,,,,,,,,,无机非金属,导体,MOF改性的MXene,Ti/Al/C,,,,0.0099,,将4.5 g氟化锂加入60 mL盐酸（9M）（在100 mL塑料杯）中，搅拌10 min，然后缓慢加入3gTi3AlC2粉末，40℃搅拌24 h。将所得的悬浮液以6000 rpm离心，用去离子水洗涤。将0.746 g（3 mmol）四水合醋酸镍溶解在40 mL去离子水中，加入1.5 mL氢氧化铵溶液形成[Ni（NH3）6] 2+配合物溶液。,MOF-MXene：将50 mL MXene悬液（10mg.mL−1）倒入250 mL的锥形瓶中，加入100 mL去离子水，加入40 mL[Ni（nh3）6]2+配合物溶液。超声检测15 min后，加入0.684 g的HHTP配体（2 mmol）。最后，将锥形瓶在80℃加热，加入氮气12 h，得到蓝黑色悬浮液。产品被离心，用乙醇和去离子水洗涤三次，沉淀被冷冻干燥。,,,,,,,,,,,,,,,,,,,,,,将制备的MOF-MXene粉末分散在DMF（20mg.mL−1）中，用DMF将一定体积的MOF-MXene悬浮液稀释至10 mL，超声波5 min。然后，加入1g PVDF粉末，进行磁性搅拌1h。将混合物倒在载玻片上，在70℃的热板上干燥2小时，得到纳米复合材料膜。最后，将几种薄膜热压（140℃，10 MPa）压入厚薄膜（厚度~0.2 mm）中，测量介电性能。,0.2,,,100,80,70,60,,,,,"0.368862
","0.420701
","0.268563
","0.135843
",,,,,,,,,,,,,,,,,,,,,,,,,,,,,,,,,,,是,,,,,,,,,,,,,,,,,,,,,,,,,,,,,,,,,,,,,,,,,,,,,,,,,,,,,,,,,,,,,,,,
587,97,202202,MATERIALS LETTERS,10.1016/j.matlet.2022.131820,聚（偏氟乙烯）（PVDF）,,,,,,,7,7,7,7,,,,"0.0872113
","0.0128315
","0.00624465
","0.00624466
",,,,,,,,,,,无机非金属,导体,MOF改性的MXene,Ti/Al/C,,,,0.0196,,将4.5 g氟化锂加入60 mL盐酸（9M）（在100 mL塑料杯）中，搅拌10 min，然后缓慢加入3gTi3AlC2粉末，40℃搅拌24 h。将所得的悬浮液以6000 rpm离心，用去离子水洗涤。将0.746 g（3 mmol）四水合醋酸镍溶解在40 mL去离子水中，加入1.5 mL氢氧化铵溶液形成[Ni（NH3）6] 2+配合物溶液。,MOF-MXene：将50 mL MXene悬液（10mg.mL−1）倒入250 mL的锥形瓶中，加入100 mL去离子水，加入40 mL[Ni（nh3）6]2+配合物溶液。超声检测15 min后，加入0.684 g的HHTP配体（2 mmol）。最后，将锥形瓶在80℃加热，加入氮气12 h，得到蓝黑色悬浮液。产品被离心，用乙醇和去离子水洗涤三次，沉淀被冷冻干燥。,,,,,,,,,,,,,,,,,,,,,,将制备的MOF-MXene粉末分散在DMF（20mg.mL−1）中，用DMF将一定体积的MOF-MXene悬浮液稀释至10 mL，超声波5 min。然后，加入1g PVDF粉末，进行磁性搅拌1h。将混合物倒在载玻片上，在70℃的热板上干燥2小时，得到纳米复合材料膜。最后，将几种薄膜热压（140℃，10 MPa）压入厚薄膜（厚度~0.2 mm）中，测量介电性能。,0.2,,,300,200,100,80,,,,,"0.611591
","0.37207
","0.452866
","0.261976
",,,,,,,,,,,,,,,,,,,,,,,,,,,,,,,,,,,是,,,,,,,,,,,,,,,,,,,,,,,,,,,,,,,,,,,,,,,,,,,,,,,,,,,,,,,,,,,,,,,,
588,97,202202,MATERIALS LETTERS,10.1016/j.matlet.2022.131820,聚（偏氟乙烯）（PVDF）,,,,,,,7,7,7,7,,,,"0.0872113
","0.0128315
","0.00624465
","0.00624466
",,,,,,,,,,,无机非金属,导体,MOF改性的MXene,Ti/Al/C,,,,0.0291,,将4.5 g氟化锂加入60 mL盐酸（9M）（在100 mL塑料杯）中，搅拌10 min，然后缓慢加入3gTi3AlC2粉末，40℃搅拌24 h。将所得的悬浮液以6000 rpm离心，用去离子水洗涤。将0.746 g（3 mmol）四水合醋酸镍溶解在40 mL去离子水中，加入1.5 mL氢氧化铵溶液形成[Ni（NH3）6] 2+配合物溶液。,MOF-MXene：将50 mL MXene悬液（10mg.mL−1）倒入250 mL的锥形瓶中，加入100 mL去离子水，加入40 mL[Ni（nh3）6]2+配合物溶液。超声检测15 min后，加入0.684 g的HHTP配体（2 mmol）。最后，将锥形瓶在80℃加热，加入氮气12 h，得到蓝黑色悬浮液。产品被离心，用乙醇和去离子水洗涤三次，沉淀被冷冻干燥。,,,,,,,,,,,,,,,,,,,,,,将制备的MOF-MXene粉末分散在DMF（20mg.mL−1）中，用DMF将一定体积的MOF-MXene悬浮液稀释至10 mL，超声波5 min。然后，加入1g PVDF粉末，进行磁性搅拌1h。将混合物倒在载玻片上，在70℃的热板上干燥2小时，得到纳米复合材料膜。最后，将几种薄膜热压（140℃，10 MPa）压入厚薄膜（厚度~0.2 mm）中，测量介电性能。,0.2,,,600,400,200,100,,,,,"0.689521
","0.449829
","0.443242
","0.300813
",,,,,,,,,,,,,,,,,,,,,,,,,,,,,,,,,,,是,,,,,,,,,,,,,,,,,,,,,,,,,,,,,,,,,,,,,,,,,,,,,,,,,,,,,,,,,,,,,,,,
589,97,202202,MATERIALS LETTERS,10.1016/j.matlet.2022.131820,聚（偏氟乙烯）（PVDF）,,,,,,,7,7,7,7,,,,"0.0872113
","0.0128315
","0.00624465
","0.00624466
",,,,,,,,,,,无机非金属,导体,MOF改性的MXene,Ti/Al/C,,,,0.0384,,将4.5 g氟化锂加入60 mL盐酸（9M）（在100 mL塑料杯）中，搅拌10 min，然后缓慢加入3gTi3AlC2粉末，40℃搅拌24 h。将所得的悬浮液以6000 rpm离心，用去离子水洗涤。将0.746 g（3 mmol）四水合醋酸镍溶解在40 mL去离子水中，加入1.5 mL氢氧化铵溶液形成[Ni（NH3）6] 2+配合物溶液。,MOF-MXene：将50 mL MXene悬液（10mg.mL−1）倒入250 mL的锥形瓶中，加入100 mL去离子水，加入40 mL[Ni（nh3）6]2+配合物溶液。超声检测15 min后，加入0.684 g的HHTP配体（2 mmol）。最后，将锥形瓶在80℃加热，加入氮气12 h，得到蓝黑色悬浮液。产品被离心，用乙醇和去离子水洗涤三次，沉淀被冷冻干燥。,,,,,,,,,,,,,,,,,,,,,,将制备的MOF-MXene粉末分散在DMF（20mg.mL−1）中，用DMF将一定体积的MOF-MXene悬浮液稀释至10 mL，超声波5 min。然后，加入1g PVDF粉末，进行磁性搅拌1h。将混合物倒在载玻片上，在70℃的热板上干燥2小时，得到纳米复合材料膜。最后，将几种薄膜热压（140℃，10 MPa）压入厚薄膜（厚度~0.2 mm）中，测量介电性能。,0.2,,,900,700,600,200,,,,,"1.2524
","0.566253
","0.56929
","0.436741
",,,,,,,,,,,,,,,,,,,,,,,,,,,,,,,,,,,是,,,,,,,,,,,,,,,,,,,,,,,,,,,,,,,,,,,,,,,,,,,,,,,,,,,,,,,,,,,,,,,,
590,97,202202,MATERIALS LETTERS,10.1016/j.matlet.2022.131820,聚（偏氟乙烯）（PVDF）,,,,,,,7,7,7,7,,,,"0.0872113
","0.0128315
","0.00624465
","0.00624466
",,,,,,,,,,,无机非金属,导体,MOF改性的MXene,Ti/Al/C,,,,0.0476,,将4.5 g氟化锂加入60 mL盐酸（9M）（在100 mL塑料杯）中，搅拌10 min，然后缓慢加入3gTi3AlC2粉末，40℃搅拌24 h。将所得的悬浮液以6000 rpm离心，用去离子水洗涤。将0.746 g（3 mmol）四水合醋酸镍溶解在40 mL去离子水中，加入1.5 mL氢氧化铵溶液形成[Ni（NH3）6] 2+配合物溶液。,MOF-MXene：将50 mL MXene悬液（10mg.mL−1）倒入250 mL的锥形瓶中，加入100 mL去离子水，加入40 mL[Ni（nh3）6]2+配合物溶液。超声检测15 min后，加入0.684 g的HHTP配体（2 mmol）。最后，将锥形瓶在80℃加热，加入氮气12 h，得到蓝黑色悬浮液。产品被离心，用乙醇和去离子水洗涤三次，沉淀被冷冻干燥。,,,,,,,,,,,,,,,,,,,,,,将制备的MOF-MXene粉末分散在DMF（20mg.mL−1）中，用DMF将一定体积的MOF-MXene悬浮液稀释至10 mL，超声波5 min。然后，加入1g PVDF粉末，进行磁性搅拌1h。将混合物倒在载玻片上，在70℃的热板上干燥2小时，得到纳米复合材料膜。最后，将几种薄膜热压（140℃，10 MPa）压入厚薄膜（厚度~0.2 mm）中，测量介电性能。,0.2,,,1000,900,700,300,,,,,"0.883447
","0.488666
","0.501497
",0.368777,,,,,,,,,,,,,,,,,,,,,,,,,,,,,,,,,,,是,,,,,,,,,,,,,,,,,,,,,,,,,,,,,,,,,,,,,,,,,,,,,,,,,,,,,,,,,,,,,,,,
591,98,202210,JOURNAL OF ALLOYS AND COMPOUNDS,10.1016/j.jallcom.2022.167419,甲基乙烯基硅橡胶(SR，110-2型）,,,,,,,2.8,2.8,2.8,2.8,2.8,,,0.00045,0.00045,0.00045,0.00045,0.00045,,,,,,,,,0.514,无机非金属,导体,MXene ,Ti/Al/C/Ag,,,,0,,将1gTi3AlC2MAX加入22 mL的15% HF中，在36°C条件下混合36 h.然后用去离子水洗涤悬浮液，以5600 rpm离心几次，直到pH > 6，并在55°C下真空干燥过夜.然后得到分层的Ti3C2Tx MXene。,,,,,,,,,,,,,,,,,,,,,,,采用机械混合和热压法制备了MXene-Ag/SR复合材料。首先，分别将1.2wt%MXene、MXene-0.8Ag、MXene-1.6Ag、MXene-2.4Ag、MXene-3.2Ag与SR（100%%）和BPO（1.4%%）通过三辊研磨机1100 rpm混合15 min。其次，将该化合物转移到一个2mm厚的模具中，在12 MPa下以125°C硫化15 min。第三，SR复合材料在135°C下退火2.5 h。,2,,,2.8,2.8,2.8,2.8,2.8,0.514,,,0.00045,0.00045,0.00045,0.00045,0.00045,,,,,,,,1.46,,,,,,,,,,0.335,,,,,,,,,,,,,,,,是,,,,,,,,,,,,,,,,,,,,,,,,,,,,,,,,,,,,,,,,,,,,,,,,,,,,,,,,,,,,,,,,
592,98,202210,JOURNAL OF ALLOYS AND COMPOUNDS,10.1016/j.jallcom.2022.167419,甲基乙烯基硅橡胶(SR，110-2型）,,,,,,,2.8,2.8,2.8,2.8,2.8,,,0.00045,0.00045,0.00045,0.00045,0.00045,,,,,,,,,0.514,无机非金属,导体,MXene ,Ti/Al/C/Ag,,,,0.012,,将1gTi3AlC2MAX加入22 mL的15% HF中，在36°C条件下混合36 h.然后用去离子水洗涤悬浮液，以5600 rpm离心几次，直到pH > 6，并在55°C下真空干燥过夜.然后得到分层的Ti3C2Tx MXene。,,,,,,,,,,,,,,,,,,,,,,,采用机械混合和热压法制备了MXene-Ag/SR复合材料。首先，分别将1.2wt%MXene、MXene-0.8Ag、MXene-1.6Ag、MXene-2.4Ag、MXene-3.2Ag与SR（100%%）和BPO（1.4%%）通过三辊研磨机1100 rpm混合15 min。其次，将该化合物转移到一个2mm厚的模具中，在12 MPa下以125°C硫化15 min。第三，SR复合材料在135°C下退火2.5 h。,2,,,"6.25592
","6.17062
","6.17062
","6.22749
","6.17062
",0.467,,,0.001,0.001,0.001,0.001,0.0009,,,,,,,,2.74,,,,,,,,,,0.45,,,,,,,,,,,,,,,,是,,,,,,,,,,,,,,,,,,,,,,,,,,,,,,,,,,,,,,,,,,,,,,,,,,,,,,,,,,,,,,,,
593,98,202210,JOURNAL OF ALLOYS AND COMPOUNDS,10.1016/j.jallcom.2022.167419,甲基乙烯基硅橡胶(SR，110-2型）,,,,,,,2.8,2.8,2.8,2.8,2.8,,,0.00045,0.00045,0.00045,0.00045,0.00045,,,,,,,,,0.514,无机非金属,导体,MXene-0.8Ag ,Ti/Al/C/Ag,,,,0.012,,将1gTi3AlC2MAX加入22 mL的15% HF中，在36°C条件下混合36 h.然后用去离子水洗涤悬浮液，以5600 rpm离心几次，直到pH > 6，并在55°C下真空干燥过夜.然后得到分层的Ti3C2Tx MXene。,通过硝酸银的还原反应制备了Ti3C2Tx MXene-Ag纳米片。具体而言，将0.5 g Ti3C2Tx MXene加入100 mL去离子水中，与不同量的硝酸银（分别为0.0063、0.0126、0.0189和0.0252g）超声混合，其中Ti3C2Tx MXene作为还原剂。在冰浴中搅拌30 min，用去离子水洗涤，反复离心。沉积物在55°C下真空干燥整晚，收集Ti3C2Tx MXene-Ag纳米片（分别表示为MXene-0.8Ag、MXene-1.6Ag、MXene-2.4Ag和MXene-3.2Ag）。,,,,,,,,,,,,,,,,,,,,,,采用机械混合和热压法制备了MXene-Ag/SR复合材料。首先，分别将1.2wt%MXene、MXene-0.8Ag、MXene-1.6Ag、MXene-2.4Ag、MXene-3.2Ag与SR（100%%）和BPO（1.4%%）通过三辊研磨机1100 rpm混合15 min。其次，将该化合物转移到一个2mm厚的模具中，在12 MPa下以125°C硫化15 min。第三，SR复合材料在135°C下退火2.5 h。,2,,,"6.73934
","6.68246
","6.68246
","6.73934
","6.73934
",0.534,,,0.00105149,0.00105149,0.00105149,0.00105149,0.00105149,,,,,,,,2.66,,,,,,,,,,0.514,,,,,,,,,,,,,,,,是,,,,,,,,,,,,,,,,,,,,,,,,,,,,,,,,,,,,,,,,,,,,,,,,,,,,,,,,,,,,,,,,
594,98,202210,JOURNAL OF ALLOYS AND COMPOUNDS,10.1016/j.jallcom.2022.167419,甲基乙烯基硅橡胶(SR，110-2型）,,,,,,,2.8,2.8,2.8,2.8,2.8,,,0.00045,0.00045,0.00045,0.00045,0.00045,,,,,,,,,0.514,无机非金属,导体,MXene-1.6Ag ,Ti/Al/C/Ag,,,,0.012,,将1gTi3AlC2MAX加入22 mL的15% HF中，在36°C条件下混合36 h.然后用去离子水洗涤悬浮液，以5600 rpm离心几次，直到pH > 6，并在55°C下真空干燥过夜.然后得到分层的Ti3C2Tx MXene。,通过硝酸银的还原反应制备了Ti3C2Tx MXene-Ag纳米片。具体而言，将0.5 g Ti3C2Tx MXene加入100 mL去离子水中，与不同量的硝酸银（分别为0.0063、0.0126、0.0189和0.0252g）超声混合，其中Ti3C2Tx MXene作为还原剂。在冰浴中搅拌30 min，用去离子水洗涤，反复离心。沉积物在55°C下真空干燥整晚，收集Ti3C2Tx MXene-Ag纳米片（分别表示为MXene-0.8Ag、MXene-1.6Ag、MXene-2.4Ag和MXene-3.2Ag）。,,,,,,,,,,,,,,,,,,,,,,采用机械混合和热压法制备了MXene-Ag/SR复合材料。首先，分别将1.2wt%MXene、MXene-0.8Ag、MXene-1.6Ag、MXene-2.4Ag、MXene-3.2Ag与SR（100%%）和BPO（1.4%%）通过三辊研磨机1100 rpm混合15 min。其次，将该化合物转移到一个2mm厚的模具中，在12 MPa下以125°C硫化15 min。第三，SR复合材料在135°C下退火2.5 h。,2,,,"6.88152
","6.85308
","6.79621
","6.85308
","6.85308
",0.548,,,0.00108878,0.00108878,0.00108878,0.00108878,0.00108878,,,,,,,,2.63,,,,,,,,,,0.522,,,,,,,,,,,,,,,,是,,,,,,,,,,,,,,,,,,,,,,,,,,,,,,,,,,,,,,,,,,,,,,,,,,,,,,,,,,,,,,,,
595,98,202210,JOURNAL OF ALLOYS AND COMPOUNDS,10.1016/j.jallcom.2022.167419,甲基乙烯基硅橡胶(SR，110-2型）,,,,,,,2.8,2.8,2.8,2.8,2.8,,,0.00045,0.00045,0.00045,0.00045,0.00045,,,,,,,,,0.514,无机非金属,导体,MXene-2.4Ag ,Ti/Al/C/Ag,,,,0.012,,将1gTi3AlC2MAX加入22 mL的15% HF中，在36°C条件下混合36 h.然后用去离子水洗涤悬浮液，以5600 rpm离心几次，直到pH > 6，并在55°C下真空干燥过夜.然后得到分层的Ti3C2Tx MXene。,通过硝酸银的还原反应制备了Ti3C2Tx MXene-Ag纳米片。具体而言，将0.5 g Ti3C2Tx MXene加入100 mL去离子水中，与不同量的硝酸银（分别为0.0063、0.0126、0.0189和0.0252g）超声混合，其中Ti3C2Tx MXene作为还原剂。在冰浴中搅拌30 min，用去离子水洗涤，反复离心。沉积物在55°C下真空干燥整晚，收集Ti3C2Tx MXene-Ag纳米片（分别表示为MXene-0.8Ag、MXene-1.6Ag、MXene-2.4Ag和MXene-3.2Ag）。,,,,,,,,,,,,,,,,,,,,,,采用机械混合和热压法制备了MXene-Ag/SR复合材料。首先，分别将1.2wt%MXene、MXene-0.8Ag、MXene-1.6Ag、MXene-2.4Ag、MXene-3.2Ag与SR（100%%）和BPO（1.4%%）通过三辊研磨机1100 rpm混合15 min。其次，将该化合物转移到一个2mm厚的模具中，在12 MPa下以125°C硫化15 min。第三，SR复合材料在135°C下退火2.5 h。,2,,,"7.0237
","6.93839
","6.96682
","6.99526
","7.0237
",0.577,,,0.00114448,0.00114448,0.00114448,0.00114448,0.00114448,,,,,,,,2.6,,,,,,,,,,0.545,,,,,,,,,,,,,,,,是,,,,,,,,,,,,,,,,,,,,,,,,,,,,,,,,,,,,,,,,,,,,,,,,,,,,,,,,,,,,,,,,
596,98,202210,JOURNAL OF ALLOYS AND COMPOUNDS,10.1016/j.jallcom.2022.167419,甲基乙烯基硅橡胶(SR，110-2型）,,,,,,,2.8,2.8,2.8,2.8,2.8,,,0.00045,0.00045,0.00045,0.00045,0.00045,,,,,,,,,0.514,无机非金属,导体, MXene- 3.2Ag,Ti/Al/C/Ag,,,,0.012,,将1gTi3AlC2MAX加入22 mL的15% HF中，在36°C条件下混合36 h.然后用去离子水洗涤悬浮液，以5600 rpm离心几次，直到pH > 6，并在55°C下真空干燥过夜.然后得到分层的Ti3C2Tx MXene。,通过硝酸银的还原反应制备了Ti3C2Tx MXene-Ag纳米片。具体而言，将0.5 g Ti3C2Tx MXene加入100 mL去离子水中，与不同量的硝酸银（分别为0.0063、0.0126、0.0189和0.0252g）超声混合，其中Ti3C2Tx MXene作为还原剂。在冰浴中搅拌30 min，用去离子水洗涤，反复离心。沉积物在55°C下真空干燥整晚，收集Ti3C2Tx MXene-Ag纳米片（分别表示为MXene-0.8Ag、MXene-1.6Ag、MXene-2.4Ag和MXene-3.2Ag）。,,,,,,,,,,,,,,,,,,,,,,采用机械混合和热压法制备了MXene-Ag/SR复合材料。首先，分别将1.2wt%MXene、MXene-0.8Ag、MXene-1.6Ag、MXene-2.4Ag、MXene-3.2Ag与SR（100%%）和BPO（1.4%%）通过三辊研磨机1100 rpm混合15 min。其次，将该化合物转移到一个2mm厚的模具中，在12 MPa下以125°C硫化15 min。第三，SR复合材料在135°C下退火2.5 h。,2,,,"7.33649
","7.30806
","7.30806
","7.27962
",7.33649,0.688,,,0.00123736,0.00123736,0.00123736,0.00123736,0.00123736,,,,,,,,2.57,,,,,,,,,,0.554,,,,,,,,,,,,,,,,是,,,,,,,,,,,,,,,,,,,,,,,,,,,,,,,,,,,,,,,,,,,,,,,,,,,,,,,,,,,,,,,,
597,99,201908,RSC ADVANCES ,10.1039/c9ra04933a,"聚偏氟乙烯 (PVDF, Mw~534 000)",,,,,,,15,14,14,13,10,,,0.04,0.02,0.02,0.05,0.1,,,,,,,,,,无机非金属,导体,多壁碳纳米管（MWCNT）,C,圆柱形,外径6-9nm，长5微米,,,0,purchased from Sigma Aldrich,,,,,,,,,,,,,,,,,,,,,,,,,,,15,14,14,13,10,,,,0.04,0.02,0.02,0.05,0.1,,,,,,,,,,,,,,,,,,,,,,,,,,,,,,,,,,否,无机非金属,半导体, BaTiO3,Ba/Ti/O,球形,<100 nm,,,0,purchased from Sigma Aldrich,,,,,,,,,,,,,,,,,,,,,,,,,,,,,,,,,,,,,,,,,,,,,,,,,,,,,,
598,99,201908,RSC ADVANCES ,10.1039/c9ra04933a,"聚偏氟乙烯 (PVDF, Mw~534 000)",,,,,,,15,14,14,13,10,,,0.04,0.02,0.02,0.05,0.1,,,,,,,,,,无机非金属,导体,多壁碳纳米管（MWCNT）,C,圆柱形,外径6-9nm，长5微米,,,0,purchased from Sigma Aldrich,,,,,,,,,,,,,,,,,,,,,,,,,,,40,30,30,28,25,,,,0.4,0.15,0.1,0.1,0.3,,,,,,,,,,,,,,,,,,,,,,,,,,,,,,,,,,否,无机非金属,半导体, BaTiO3,Ba/Ti/O,球形,<100 nm,,,0.2,purchased from Sigma Aldrich,,,,,,,,,,,,,,,,,,,,,,,,,,,,,,,,,,,,,,,,,,,,,,,,,,,,,,
599,99,201908,RSC ADVANCES ,10.1039/c9ra04933a,"聚偏氟乙烯 (PVDF, Mw~534 000)",,,,,,,15,14,14,13,10,,,0.04,0.02,0.02,0.05,0.1,,,,,,,,,,无机非金属,导体,多壁碳纳米管（MWCNT）,C,圆柱形,外径6-9nm，长5微米,,,0.005,purchased from Sigma Aldrich,,,,,,,,,,,,,,,,,,,,,,,,,,,80,50,45,40,35,,,,0.5,0.3,0.2,0.1,0.2,,,0.0000005,0.0000007,0.000001,0.000005,0.0001,,,,,,,,,,,,,,,,,,,,,,,,,,,否,无机非金属,半导体, BaTiO3,Ba/Ti/O,球形,<100 nm,,,0.2,purchased from Sigma Aldrich,,,,,,,,,,,,,,,,,,,,,,,,,,,,,,,,,,,,,,,,,,,,,,,,,,,,,,
600,99,201908,RSC ADVANCES ,10.1039/c9ra04933a,"聚偏氟乙烯 (PVDF, Mw~534 000)",,,,,,,15,14,14,13,10,,,0.04,0.02,0.02,0.05,0.1,,,,,,,,,,无机非金属,导体,多壁碳纳米管（MWCNT）,C,圆柱形,外径6-9nm，长5微米,,,0.01,purchased from Sigma Aldrich,,,,,,,,,,,,,,,,,,,,,,,,,,,130,80,70,55,60,,,,0.5,0.3,0.2,0.1,0.2,,,0.0000005,0.0000007,0.000001,0.000005,0.0001,,,,,,,,,,,,,,,,,,,,,,,,,,,否,无机非金属,半导体, BaTiO3,Ba/Ti/O,球形,<100 nm,,,0.2,purchased from Sigma Aldrich,,,,,,,,,,,,,,,,,,,,,,,,,,,,,,,,,,,,,,,,,,,,,,,,,,,,,,
601,99,201908,RSC ADVANCES ,10.1039/c9ra04933a,"聚偏氟乙烯 (PVDF, Mw~534 000)",,,,,,,15,14,14,13,10,,,0.04,0.02,0.02,0.05,0.1,,,,,,,,,,无机非金属,导体,多壁碳纳米管（MWCNT）,C,圆柱形,外径6-9nm，长5微米,,,0.015,purchased from Sigma Aldrich,,,,,,,,,,,,,,,,,,,,,,,,,,,200,160,150,130,90,,,,0.5,0.3,0.2,0.1,0.2,,,0.0000005,0.0000007,0.000001,0.000005,0.0001,,,,,,,,,,,,,,,,,,,,,,,,,,,否,无机非金属,半导体, BaTiO3,Ba/Ti/O,球形,<100 nm,,,0.2,purchased from Sigma Aldrich,,,,,,,,,,,,,,,,,,,,,,,,,,,,,,,,,,,,,,,,,,,,,,,,,,,,,,
602,99,201908,RSC ADVANCES ,10.1039/c9ra04933a,"聚偏氟乙烯 (PVDF, Mw~534 000)",,,,,,,15,14,14,13,10,,,0.04,0.02,0.02,0.05,0.1,,,,,,,,,,无机非金属,导体,多壁碳纳米管（MWCNT）,C,圆柱形,外径6-9nm，长5微米,,,0.017,purchased from Sigma Aldrich,,,,,,,,,,,,,,,,,,,,,,,,,,,3100,700,600,400,300,,,,1500,900,90,20,3,,,0.01,0.01,0.01,0.01,0.01,,,,,,,,,,,,,,,,,,,,,,,,,,,否,无机非金属,半导体, BaTiO3,Ba/Ti/O,球形,<100 nm,,,0.2,purchased from Sigma Aldrich,,,,,,,,,,,,,,,,,,,,,,,,,,,,,,,,,,,,,,,,,,,,,,,,,,,,,,
603,99,201908,RSC ADVANCES ,10.1039/c9ra04933a,"聚偏氟乙烯 (PVDF, Mw~534 000)",,,,,,,15,14,14,13,10,,,0.04,0.02,0.02,0.05,0.1,,,,,,,,,,无机非金属,导体,多壁碳纳米管（MWCNT）,C,圆柱形,外径6-9nm，长5微米,,,0.019,purchased from Sigma Aldrich,,,,,,,,,,,,,,,,,,,,,,,,,,,2700,900,600,400,300,,,,1000,200,30,6,1,,,0.01,0.01,0.01,0.01,0.01,,,,,,,,,,,,,,,,,,,,,,,,,,,否,无机非金属,半导体, BaTiO3,Ba/Ti/O,球形,<100 nm,,,0.2,purchased from Sigma Aldrich,,,,,,,,,,,,,,,,,,,,,,,,,,,,,,,,,,,,,,,,,,,,,,,,,,,,,,
604,99,201908,RSC ADVANCES ,10.1039/c9ra04933a,"聚偏氟乙烯 (PVDF, Mw~534 000)",,,,,,,15,14,14,13,10,,,0.04,0.02,0.02,0.05,0.1,,,,,,,,,,无机非金属,导体,多壁碳纳米管（MWCNT）,C,圆柱形,外径6-9nm，长5微米,,,0.02,purchased from Sigma Aldrich,,,,,,,,,,,,,,,,,,,,,,,,,,,3000,900,800,600,400,,,,1000,200,30,6,1,,,0.01,0.01,0.01,0.01,0.01,,,,,,,,,,,,,,,,,,,,,,,,,,,否,无机非金属,半导体, BaTiO3,Ba/Ti/O,球形,<100 nm,,,0.2,purchased from Sigma Aldrich,,,,,,,,,,,,,,,,,,,,,,,,,,,,,,,,,,,,,,,,,,,,,,,,,,,,,,
605,99,201908,RSC ADVANCES ,10.1039/c9ra04933a,"聚偏氟乙烯 (PVDF, Mw~534 000)",,,,,,,15,14,14,13,10,,,0.04,0.02,0.02,0.05,0.1,,,,,,,,,,无机非金属,导体,多壁碳纳米管（MWCNT）,C,圆柱形,外径6-9nm，长5微米,,,0,purchased from Sigma Aldrich,,,,,,,,,,,,,,,,,,,,,,,,,,,15,14,14,13,10,,,,0.04,0.02,0.02,0.05,0.1,,,,,,,,,,,,,,,,,,,,,,,,,,,,,,,,,,否,无机非金属,半导体, BaTiO3,Ba/Ti/O,球形, 500-1000nm,,,0,purchased from Sigma Aldrich,,,,,,,,,,,,,,,,,,,,,,,,,,,,,,,,,,,,,,,,,,,,,,,,,,,,,,
606,99,201908,RSC ADVANCES ,10.1039/c9ra04933a,"聚偏氟乙烯 (PVDF, Mw~534 000)",,,,,,,15,14,14,13,10,,,0.04,0.02,0.02,0.05,0.1,,,,,,,,,,无机非金属,导体,多壁碳纳米管（MWCNT）,C,圆柱形,外径6-9nm，长5微米,,,0,purchased from Sigma Aldrich,,,,,,,,,,,,,,,,,,,,,,,,,,,30,29,28,28,25,,,,0.08,0.03,0.025,0.04,0.1,,,,,,,,,,,,,,,,,,,,,,,,,,,,,,,,,,否,无机非金属,半导体, BaTiO3,Ba/Ti/O,球形, 500-1000nm,,,0.2,purchased from Sigma Aldrich,,,,,,,,,,,,,,,,,,,,,,,,,,,,,,,,,,,,,,,,,,,,,,,,,,,,,,
607,99,201908,RSC ADVANCES ,10.1039/c9ra04933a,"聚偏氟乙烯 (PVDF, Mw~534 000)",,,,,,,15,14,14,13,10,,,0.04,0.02,0.02,0.05,0.1,,,,,,,,,,无机非金属,导体,多壁碳纳米管（MWCNT）,C,圆柱形,外径6-9nm，长5微米,,,0.005,purchased from Sigma Aldrich,,,,,,,,,,,,,,,,,,,,,,,,,,,50,45,43,40,38,,,,0.1,0.04,0.03,0.05,0.1,,,0.0000007,0.0000001,0.0000004,0.000004,0.00009,,,,,,,,,,,,,,,,,,,,,,,,,,,否,无机非金属,半导体, BaTiO3,Ba/Ti/O,球形, 500-1000nm,,,0.2,purchased from Sigma Aldrich,,,,,,,,,,,,,,,,,,,,,,,,,,,,,,,,,,,,,,,,,,,,,,,,,,,,,,
608,99,201908,RSC ADVANCES ,10.1039/c9ra04933a,"聚偏氟乙烯 (PVDF, Mw~534 000)",,,,,,,15,14,14,13,10,,,0.04,0.02,0.02,0.05,0.1,,,,,,,,,,无机非金属,导体,多壁碳纳米管（MWCNT）,C,圆柱形,外径6-9nm，长5微米,,,0.01,purchased from Sigma Aldrich,,,,,,,,,,,,,,,,,,,,,,,,,,,80,80,80,75,70,,,,0.1,0.04,0.03,0.05,0.1,,,0.0000007,0.0000001,0.0000004,0.000004,0.00009,,,,,,,,,,,,,,,,,,,,,,,,,,,否,无机非金属,半导体, BaTiO3,Ba/Ti/O,球形, 500-1000nm,,,0.2,purchased from Sigma Aldrich,,,,,,,,,,,,,,,,,,,,,,,,,,,,,,,,,,,,,,,,,,,,,,,,,,,,,,
609,99,201908,RSC ADVANCES ,10.1039/c9ra04933a,"聚偏氟乙烯 (PVDF, Mw~534 000)",,,,,,,15,14,14,13,10,,,0.04,0.02,0.02,0.05,0.1,,,,,,,,,,无机非金属,导体,多壁碳纳米管（MWCNT）,C,圆柱形,外径6-9nm，长5微米,,,0.015,purchased from Sigma Aldrich,,,,,,,,,,,,,,,,,,,,,,,,,,,70,70,65,60,55,,,,0.1,0.04,0.03,0.05,0.1,,,0.0000007,0.0000001,0.0000004,0.000004,0.00009,,,,,,,,,,,,,,,,,,,,,,,,,,,否,无机非金属,半导体, BaTiO3,Ba/Ti/O,球形, 500-1000nm,,,0.2,purchased from Sigma Aldrich,,,,,,,,,,,,,,,,,,,,,,,,,,,,,,,,,,,,,,,,,,,,,,,,,,,,,,
610,99,201908,RSC ADVANCES ,10.1039/c9ra04933a,"聚偏氟乙烯 (PVDF, Mw~534 000)",,,,,,,15,14,14,13,10,,,0.04,0.02,0.02,0.05,0.1,,,,,,,,,,无机非金属,导体,多壁碳纳米管（MWCNT）,C,圆柱形,外径6-9nm，长5微米,,,0.017,purchased from Sigma Aldrich,,,,,,,,,,,,,,,,,,,,,,,,,,,75,75,72,68,63,,,,0.1,0.04,0.03,0.05,0.1,,,0.0000007,0.0000001,0.0000004,0.000004,0.00009,,,,,,,,,,,,,,,,,,,,,,,,,,,否,无机非金属,半导体, BaTiO3,Ba/Ti/O,球形, 500-1000nm,,,0.2,purchased from Sigma Aldrich,,,,,,,,,,,,,,,,,,,,,,,,,,,,,,,,,,,,,,,,,,,,,,,,,,,,,,
611,99,201908,RSC ADVANCES ,10.1039/c9ra04933a,"聚偏氟乙烯 (PVDF, Mw~534 000)",,,,,,,15,14,14,13,10,,,0.04,0.02,0.02,0.05,0.1,,,,,,,,,,无机非金属,导体,多壁碳纳米管（MWCNT）,C,圆柱形,外径6-9nm，长5微米,,,0.019,purchased from Sigma Aldrich,,,,,,,,,,,,,,,,,,,,,,,,,,,180,170,150,120,85,,,,0.1,0.06,0.08,0.13,0.2,,,0.00000009,0.0000005,0.000002,0.00005,0.001,,,,,,,,,,,,,,,,,,,,,,,,,,,否,无机非金属,半导体, BaTiO3,Ba/Ti/O,球形, 500-1000nm,,,0.2,purchased from Sigma Aldrich,,,,,,,,,,,,,,,,,,,,,,,,,,,,,,,,,,,,,,,,,,,,,,,,,,,,,,
612,99,201908,RSC ADVANCES ,10.1039/c9ra04933a,"聚偏氟乙烯 (PVDF, Mw~534 000)",,,,,,,15,14,14,13,10,,,0.04,0.02,0.02,0.05,0.1,,,,,,,,,,无机非金属,导体,多壁碳纳米管（MWCNT）,C,圆柱形,外径6-9nm，长5微米,,,0.02,purchased from Sigma Aldrich,,,,,,,,,,,,,,,,,,,,,,,,,,,300,250,210,180,150,,,,0.18,0.1,0.13,0.1,0.3,,,0.0000006,0.000015,0.00001,0.00006,0.0005,,,,,,,,,,,,,,,,,,,,,,,,,,,否,无机非金属,半导体, BaTiO3,Ba/Ti/O,球形, 500-1000nm,,,0.2,purchased from Sigma Aldrich,,,,,,,,,,,,,,,,,,,,,,,,,,,,,,,,,,,,,,,,,,,,,,,,,,,,,,
613,100,201512,CARBON ,10.1016/j.carbon.2015.09.020,聚（甲基丙烯酸甲酯）,甲基丙烯酸甲酯（MMA）,,,,4,4,3,3,2.5,2.5,2,0.1,0.1,0.1,0.1,0.09,0.07,0.05,,1.00E-11,1.00E-10,0.000000001,0.00000001,0.0000001,0.000001,0.000003,,无机非金属,导体,多壁碳纳米管（MWCNT）,C,圆柱形,直径10-20 nm，长度30 微米,,0,,购自中国成都有机化工有限公司,,,,,,,,,,,,,,,,,,,,,,,,,4,4,3,3,2.5,2.5,2,,0.1,0.1,0.1,0.1,0.09,0.07,0.05,1.00E-11,1.00E-10,0.000000001,0.00000001,0.0000001,0.000001,0.000003,,,,,,,,,,,,,,,,,,,,,,,,,,,是,,,,,,,,,,,,,,,,,,,,,,,,,,,,,,,,,,,,,,,,,,,,,,,,,,,,,,,,,,,,,,,,
614,100,201512,CARBON ,10.1016/j.carbon.2015.09.020,聚（甲基丙烯酸甲酯）,甲基丙烯酸甲酯（MMA）,,,,4,4,3,3,2.5,2.5,2,0.1,0.1,0.1,0.1,0.09,0.07,0.05,,1.00E-11,1.00E-10,0.000000001,0.00000001,0.0000001,0.000001,0.000003,,无机非金属,导体,多壁碳纳米管（MWCNT）,C,圆柱形,直径10-20 nm，长度30 微米,,0.01,,购自中国成都有机化工有限公司,,,,,,,,,,,,,,,,,,,,,,,,,5,5,4,4,4,4,4,,0.1,0.1,0.1,0.1,0.09,0.07,0.05,1.00E-12,1.00E-11,1.00E-10,0.000000001,0.00000001,0.0000001,0.000001,,,,,,,,,,,,,,,,,,,,,,,,,,,是,,,,,,,,,,,,,,,,,,,,,,,,,,,,,,,,,,,,,,,,,,,,,,,,,,,,,,,,,,,,,,,,
615,100,201512,CARBON ,10.1016/j.carbon.2015.09.020,聚（甲基丙烯酸甲酯）,甲基丙烯酸甲酯（MMA）,,,,4,4,3,3,2.5,2.5,2,0.1,0.1,0.1,0.1,0.09,0.07,0.05,,1.00E-11,1.00E-10,0.000000001,0.00000001,0.0000001,0.000001,0.000003,,无机非金属,导体,多壁碳纳米管（MWCNT）,C,圆柱形,直径10-20 nm，长度30 微米,,0.02,,购自中国成都有机化工有限公司,,,,,,,,,,,,,,,,,,,,,,,,,6,6,5,5,5,5,5,,0.3,0.2,0.1,0.1,0.1,0.1,0.1,1.00E-11,1.00E-10,1.00E-10,0.000000001,0.00000001,0.0000001,0.000001,,,,,,,,,,,,,,,,,,,,,,,,,,,是,,,,,,,,,,,,,,,,,,,,,,,,,,,,,,,,,,,,,,,,,,,,,,,,,,,,,,,,,,,,,,,,
616,100,201512,CARBON ,10.1016/j.carbon.2015.09.020,聚（甲基丙烯酸甲酯）,甲基丙烯酸甲酯（MMA）,,,,4,4,3,3,2.5,2.5,2,0.1,0.1,0.1,0.1,0.09,0.07,0.05,,1.00E-11,1.00E-10,0.000000001,0.00000001,0.0000001,0.000001,0.000003,,无机非金属,导体,多壁碳纳米管（MWCNT）,C,圆柱形,直径10-20 nm，长度30 微米,,0.03,,购自中国成都有机化工有限公司,,,,,,,,,,,,,,,,,,,,,,,,,10,9,9,9,8,8,8,,1,1,0.9,0.9,0.8,0.8,0.7,1.00E-11,1.00E-10,0.000000001,0.00000001,0.0000001,0.000001,0.00001,,,,,,,,,,,,,,,,,,,,,,,,,,,是,,,,,,,,,,,,,,,,,,,,,,,,,,,,,,,,,,,,,,,,,,,,,,,,,,,,,,,,,,,,,,,,
617,100,201512,CARBON ,10.1016/j.carbon.2015.09.020,聚（甲基丙烯酸甲酯）,甲基丙烯酸甲酯（MMA）,,,,4,4,3,3,2.5,2.5,2,0.1,0.1,0.1,0.1,0.09,0.07,0.05,,1.00E-11,1.00E-10,0.000000001,0.00000001,0.0000001,0.000001,0.000003,,无机非金属,导体,多壁碳纳米管（MWCNT）,C,圆柱形,直径10-20 nm，长度30 微米,,0.04,,购自中国成都有机化工有限公司,,,,,,,,,,,,,,,,,,,,,,,,,40,30,25,20,18,16,10,,900,90,50,30,4,3,1,0.000000001,0.000000001,0.000000001,0.00000001,0.0000001,0.000001,0.00001,,,,,,,,,,,,,,,,,,,,,,,,,,,是,,,,,,,,,,,,,,,,,,,,,,,,,,,,,,,,,,,,,,,,,,,,,,,,,,,,,,,,,,,,,,,,
618,100,201512,CARBON ,10.1016/j.carbon.2015.09.020,聚（甲基丙烯酸甲酯）,甲基丙烯酸甲酯（MMA）,,,,4,4,3,3,2.5,2.5,2,0.1,0.1,0.1,0.1,0.09,0.07,0.05,,1.00E-11,1.00E-10,0.000000001,0.00000001,0.0000001,0.000001,0.000003,,无机非金属,导体,多壁碳纳米管（MWCNT）,C,圆柱形,直径10-20 nm，长度30 微米,,0.05,,购自中国成都有机化工有限公司,,,,,,,,,,,,,,,,,,,,,,,,,,,,45,30,25,23,,,,,1000,100,80,10,,,,0.0000001,0.0000001,0.0000002,0.0000003,,,,,,,,,,,,,,,,,,,,,,,,,,,是,,,,,,,,,,,,,,,,,,,,,,,,,,,,,,,,,,,,,,,,,,,,,,,,,,,,,,,,,,,,,,,,
619,100,201512,CARBON ,10.1016/j.carbon.2015.09.020,聚（甲基丙烯酸甲酯）,甲基丙烯酸甲酯（MMA）,,,,4,4,3,3,2.5,2.5,2,0.1,0.1,0.1,0.1,0.09,0.07,0.05,,1.00E-11,1.00E-10,0.000000001,0.00000001,0.0000001,0.000001,0.000003,,无机非金属,导体,多壁碳纳米管（MWCNT）,C,圆柱形,直径10-20 nm，长度30 微米,,0.07,,购自中国成都有机化工有限公司,,,,,,,,,,,,,,,,,,,,,,,,,,,,70,70,60,50,,,,,10000,1000,300,50,,,,0.00001,0.00001,0.00001,0.00002,,,,,,,,,,,,,,,,,,,,,,,,,,,是,,,,,,,,,,,,,,,,,,,,,,,,,,,,,,,,,,,,,,,,,,,,,,,,,,,,,,,,,,,,,,,,
620,100,201512,CARBON ,10.1016/j.carbon.2015.09.020,聚（甲基丙烯酸甲酯）,甲基丙烯酸甲酯（MMA）,,,,4,4,3,3,2.5,2.5,2,0.1,0.1,0.1,0.1,0.09,0.07,0.05,,1.00E-11,1.00E-10,0.000000001,0.00000001,0.0000001,0.000001,0.000003,,无机非金属,导体,多壁碳纳米管（MWCNT）,C,圆柱形,直径10-20 nm，长度30 微米,,0.1,,购自中国成都有机化工有限公司,,,,,,,,,,,,,,,,,,,,,,,,,,,,100,90,80,70,,,,,100000,9000,1000,100,,,,0.0001,0.0001,0.0001,0.0001,,,,,,,,,,,,,,,,,,,,,,,,,,,是,,,,,,,,,,,,,,,,,,,,,,,,,,,,,,,,,,,,,,,,,,,,,,,,,,,,,,,,,,,,,,,,
621,100,201512,CARBON ,10.1016/j.carbon.2015.09.020,聚（甲基丙烯酸甲酯）,甲基丙烯酸甲酯（MMA）,,,,4,4,3,3,2.5,2.5,2,0.1,0.1,0.1,0.1,0.09,0.07,0.05,,1.00E-11,1.00E-10,0.000000001,0.00000001,0.0000001,0.000001,0.000003,,无机非金属,导体,多壁碳纳米管（MWCNT）,C,圆柱形,直径10-20 nm，长度30 微米,,0,,购自中国成都有机化工有限公司,包裹1.5nm厚的聚甲基丙烯酸甲酯,,,,,,,,,,,,,,,,,,,,,,,,4,4,3,3,2.5,2.5,2,,0.1,0.1,0.1,0.09,0.08,0.08,0.05,1.00E-11,1.00E-10,0.000000001,0.00000001,0.0000001,0.000001,0.000003,,,,,,,,,,,,,,,,,,,,,,,,,,,是,,,,,,,,,,,,,,,,,,,,,,,,,,,,,,,,,,,,,,,,,,,,,,,,,,,,,,,,,,,,,,,,
622,100,201512,CARBON ,10.1016/j.carbon.2015.09.020,聚（甲基丙烯酸甲酯）,甲基丙烯酸甲酯（MMA）,,,,4,4,3,3,2.5,2.5,2,0.1,0.1,0.1,0.1,0.09,0.07,0.05,,1.00E-11,1.00E-10,0.000000001,0.00000001,0.0000001,0.000001,0.000003,,无机非金属,导体,多壁碳纳米管（MWCNT）,C,圆柱形,直径10-20 nm，长度30 微米,,0.01,,购自中国成都有机化工有限公司,包裹1.5nm厚的聚甲基丙烯酸甲酯,,,,,,,,,,,,,,,,,,,,,,,,5,5,4,4,3.5,3.5,3,,0.1,0.1,0.1,0.09,0.08,0.08,0.05,1.00E-11,1.00E-10,1.00E-10,0.000000001,0.00000001,0.0000001,0.000001,,,,,,,,,,,,,,,,,,,,,,,,,,,是,,,,,,,,,,,,,,,,,,,,,,,,,,,,,,,,,,,,,,,,,,,,,,,,,,,,,,,,,,,,,,,,
623,100,201512,CARBON ,10.1016/j.carbon.2015.09.020,聚（甲基丙烯酸甲酯）,甲基丙烯酸甲酯（MMA）,,,,4,4,3,3,2.5,2.5,2,0.1,0.1,0.1,0.1,0.09,0.07,0.05,,1.00E-11,1.00E-10,0.000000001,0.00000001,0.0000001,0.000001,0.000003,,无机非金属,导体,多壁碳纳米管（MWCNT）,C,圆柱形,直径10-20 nm，长度30 微米,,0.03,,购自中国成都有机化工有限公司,包裹1.5nm厚的聚甲基丙烯酸甲酯,,,,,,,,,,,,,,,,,,,,,,,,8,8,7,7,6,6,5,,0.1,0.1,0.1,0.09,0.08,0.08,0.05,1.00E-11,1.00E-10,1.00E-10,0.000000001,0.00000001,0.0000001,0.000001,,,,,,,,,,,,,,,,,,,,,,,,,,,是,,,,,,,,,,,,,,,,,,,,,,,,,,,,,,,,,,,,,,,,,,,,,,,,,,,,,,,,,,,,,,,,
624,100,201512,CARBON ,10.1016/j.carbon.2015.09.020,聚（甲基丙烯酸甲酯）,甲基丙烯酸甲酯（MMA）,,,,4,4,3,3,2.5,2.5,2,0.1,0.1,0.1,0.1,0.09,0.07,0.05,,1.00E-11,1.00E-10,0.000000001,0.00000001,0.0000001,0.000001,0.000003,,无机非金属,导体,多壁碳纳米管（MWCNT）,C,圆柱形,直径10-20 nm，长度30 微米,,0.06,,购自中国成都有机化工有限公司,包裹1.5nm厚的聚甲基丙烯酸甲酯,,,,,,,,,,,,,,,,,,,,,,,,90,80,70,50,30,20,15,,40,30,20,10,10,10,10,1.00E-10,0.000000001,0.000000001,0.00000001,0.00000001,0.0000001,0.000001,,,,,,,,,,,,,,,,,,,,,,,,,,,是,,,,,,,,,,,,,,,,,,,,,,,,,,,,,,,,,,,,,,,,,,,,,,,,,,,,,,,,,,,,,,,,
625,100,201512,CARBON ,10.1016/j.carbon.2015.09.020,聚（甲基丙烯酸甲酯）,甲基丙烯酸甲酯（MMA）,,,,4,4,3,3,2.5,2.5,2,0.1,0.1,0.1,0.1,0.09,0.07,0.05,,1.00E-11,1.00E-10,0.000000001,0.00000001,0.0000001,0.000001,0.000003,,无机非金属,导体,多壁碳纳米管（MWCNT）,C,圆柱形,直径10-20 nm，长度30 微米,,0.07,,购自中国成都有机化工有限公司,包裹1.5nm厚的聚甲基丙烯酸甲酯,,,,,,,,,,,,,,,,,,,,,,,,200,150,100,90,70,50,30,,900,100,90,70,20,20,10,0.000000001,0.000000001,0.000000001,0.00000001,0.0000001,0.000001,0.000001,,,,,,,,,,,,,,,,,,,,,,,,,,,是,,,,,,,,,,,,,,,,,,,,,,,,,,,,,,,,,,,,,,,,,,,,,,,,,,,,,,,,,,,,,,,,
626,100,201512,CARBON ,10.1016/j.carbon.2015.09.020,聚（甲基丙烯酸甲酯）,甲基丙烯酸甲酯（MMA）,,,,4,4,3,3,2.5,2.5,2,0.1,0.1,0.1,0.1,0.09,0.07,0.05,,1.00E-11,1.00E-10,0.000000001,0.00000001,0.0000001,0.000001,0.000003,,无机非金属,导体,多壁碳纳米管（MWCNT）,C,圆柱形,直径10-20 nm，长度30 微米,,0.09,,购自中国成都有机化工有限公司,包裹1.5nm厚的聚甲基丙烯酸甲酯,,,,,,,,,,,,,,,,,,,,,,,,,,,300,200,100,90,,,,,1000,100,90,60,,,,0.000001,0.000001,0.000001,0.00001,,,,,,,,,,,,,,,,,,,,,,,,,,,是,,,,,,,,,,,,,,,,,,,,,,,,,,,,,,,,,,,,,,,,,,,,,,,,,,,,,,,,,,,,,,,,
627,100,201512,CARBON ,10.1016/j.carbon.2015.09.020,聚（甲基丙烯酸甲酯）,甲基丙烯酸甲酯（MMA）,,,,4,4,3,3,2.5,2.5,2,0.1,0.1,0.1,0.1,0.09,0.07,0.05,,1.00E-11,1.00E-10,0.000000001,0.00000001,0.0000001,0.000001,0.000003,,无机非金属,导体,多壁碳纳米管（MWCNT）,C,圆柱形,直径10-20 nm，长度30 微米,,0.12,,购自中国成都有机化工有限公司,包裹1.5nm厚的聚甲基丙烯酸甲酯,,,,,,,,,,,,,,,,,,,,,,,,,,,400,350,300,100,,,,,20000,3000,1000,300,,,,0.0001,0.0001,0.0001,0.0001,,,,,,,,,,,,,,,,,,,,,,,,,,,是,,,,,,,,,,,,,,,,,,,,,,,,,,,,,,,,,,,,,,,,,,,,,,,,,,,,,,,,,,,,,,,,
628,100,201512,CARBON ,10.1016/j.carbon.2015.09.020,聚（甲基丙烯酸甲酯）,甲基丙烯酸甲酯（MMA）,,,,4,4,3,3,2.5,2.5,2,0.1,0.1,0.1,0.1,0.09,0.07,0.05,,1.00E-11,1.00E-10,0.000000001,0.00000001,0.0000001,0.000001,0.000003,,无机非金属,导体,多壁碳纳米管（MWCNT）,C,圆柱形,直径10-20 nm，长度30 微米,,0.15,,购自中国成都有机化工有限公司,包裹1.5nm厚的聚甲基丙烯酸甲酯,,,,,,,,,,,,,,,,,,,,,,,,,,,900,700,500,300,,,,,1000000,100000,10000,1000,,,,0.0001,0.0001,0.0001,0.0001,,,,,,,,,,,,,,,,,,,,,,,,,,,是,,,,,,,,,,,,,,,,,,,,,,,,,,,,,,,,,,,,,,,,,,,,,,,,,,,,,,,,,,,,,,,,
629,100,201512,CARBON ,10.1016/j.carbon.2015.09.020,聚（甲基丙烯酸甲酯）,甲基丙烯酸甲酯（MMA）,,,,4,4,3,3,2.5,2.5,2,0.1,0.1,0.1,0.1,0.09,0.07,0.05,,1.00E-11,1.00E-10,0.000000001,0.00000001,0.0000001,0.000001,0.000003,,无机非金属,导体,多壁碳纳米管（MWCNT）,C,圆柱形,直径10-20 nm，长度30 微米,,0.2,,购自中国成都有机化工有限公司,包裹1.5nm厚的聚甲基丙烯酸甲酯,,,,,,,,,,,,,,,,,,,,,,,,,,,400,500,400,300,,,,,5000000,200000,90000,10000,,,,0.001,0.001,0.001,0.001,,,,,,,,,,,,,,,,,,,,,,,,,,,是,,,,,,,,,,,,,,,,,,,,,,,,,,,,,,,,,,,,,,,,,,,,,,,,,,,,,,,,,,,,,,,,
630,100,201512,CARBON ,10.1016/j.carbon.2015.09.020,聚（甲基丙烯酸甲酯）,甲基丙烯酸甲酯（MMA）,,,,4,4,3,3,2.5,2.5,2,0.1,0.1,0.1,0.1,0.09,0.07,0.05,,1.00E-11,1.00E-10,0.000000001,0.00000001,0.0000001,0.000001,0.000003,,无机非金属,导体,多壁碳纳米管（MWCNT）,C,圆柱形,直径10-20 nm，长度30 微米,,0,,购自中国成都有机化工有限公司,包裹2.4nm厚的聚甲基丙烯酸甲酯,,,,,,,,,,,,,,,,,,,,,,,,4,4,3,3,2.5,2.5,2,,0.3,0.7,0.7,0.6,0.5,0.4,0.4,1.00E-11,1.00E-10,0.000000001,0.00000001,0.0000001,0.000001,0.000003,,,,,,,,,,,,,,,,,,,,,,,,,,,是,,,,,,,,,,,,,,,,,,,,,,,,,,,,,,,,,,,,,,,,,,,,,,,,,,,,,,,,,,,,,,,,
631,100,201512,CARBON ,10.1016/j.carbon.2015.09.020,聚（甲基丙烯酸甲酯）,甲基丙烯酸甲酯（MMA）,,,,4,4,3,3,2.5,2.5,2,0.1,0.1,0.1,0.1,0.09,0.07,0.05,,1.00E-11,1.00E-10,0.000000001,0.00000001,0.0000001,0.000001,0.000003,,无机非金属,导体,多壁碳纳米管（MWCNT）,C,圆柱形,直径10-20 nm，长度30 微米,,0.02,,购自中国成都有机化工有限公司,包裹2.4nm厚的聚甲基丙烯酸甲酯,,,,,,,,,,,,,,,,,,,,,,,,6,6,5,5,5,4,3,,0.3,0.7,0.7,0.6,0.5,0.4,0.4,1.00E-12,1.00E-11,1.00E-10,0.000000001,0.00000001,0.0000001,0.000001,,,,,,,,,,,,,,,,,,,,,,,,,,,是,,,,,,,,,,,,,,,,,,,,,,,,,,,,,,,,,,,,,,,,,,,,,,,,,,,,,,,,,,,,,,,,
632,100,201512,CARBON ,10.1016/j.carbon.2015.09.020,聚（甲基丙烯酸甲酯）,甲基丙烯酸甲酯（MMA）,,,,4,4,3,3,2.5,2.5,2,0.1,0.1,0.1,0.1,0.09,0.07,0.05,,1.00E-11,1.00E-10,0.000000001,0.00000001,0.0000001,0.000001,0.000003,,无机非金属,导体,多壁碳纳米管（MWCNT）,C,圆柱形,直径10-20 nm，长度30 微米,,0.05,,购自中国成都有机化工有限公司,包裹2.4nm厚的聚甲基丙烯酸甲酯,,,,,,,,,,,,,,,,,,,,,,,,10,9,9,8,7,7,7,,0.8,0.8,0.9,0.8,0.7,0.62,0.5,1.00E-12,1.00E-11,1.00E-10,0.000000001,0.00000001,0.0000001,0.000001,,,,,,,,,,,,,,,,,,,,,,,,,,,是,,,,,,,,,,,,,,,,,,,,,,,,,,,,,,,,,,,,,,,,,,,,,,,,,,,,,,,,,,,,,,,,
633,100,201512,CARBON ,10.1016/j.carbon.2015.09.020,聚（甲基丙烯酸甲酯）,甲基丙烯酸甲酯（MMA）,,,,4,4,3,3,2.5,2.5,2,0.1,0.1,0.1,0.1,0.09,0.07,0.05,,1.00E-11,1.00E-10,0.000000001,0.00000001,0.0000001,0.000001,0.000003,,无机非金属,导体,多壁碳纳米管（MWCNT）,C,圆柱形,直径10-20 nm，长度30 微米,,0.1,,购自中国成都有机化工有限公司,包裹2.4nm厚的聚甲基丙烯酸甲酯,,,,,,,,,,,,,,,,,,,,,,,,30,20,15,13,11,11,10,,10,8,7,5,4,3,2,1.00E-11,1.00E-10,0.000000001,0.00000001,0.0000001,0.000001,0.000003,,,,,,,,,,,,,,,,,,,,,,,,,,,是,,,,,,,,,,,,,,,,,,,,,,,,,,,,,,,,,,,,,,,,,,,,,,,,,,,,,,,,,,,,,,,,
634,100,201512,CARBON ,10.1016/j.carbon.2015.09.020,聚（甲基丙烯酸甲酯）,甲基丙烯酸甲酯（MMA）,,,,4,4,3,3,2.5,2.5,2,0.1,0.1,0.1,0.1,0.09,0.07,0.05,,1.00E-11,1.00E-10,0.000000001,0.00000001,0.0000001,0.000001,0.000003,,无机非金属,导体,多壁碳纳米管（MWCNT）,C,圆柱形,直径10-20 nm，长度30 微米,,0.15,,购自中国成都有机化工有限公司,包裹2.4nm厚的聚甲基丙烯酸甲酯,,,,,,,,,,,,,,,,,,,,,,,,400,300,200,150,90,50,40,,10000,5000,1000,700,100,20,10,0.0000001,0.0000001,0.0000001,0.0000001,0.000001,0.000001,0.00001,,,,,,,,,,,,,,,,,,,,,,,,,,,是,,,,,,,,,,,,,,,,,,,,,,,,,,,,,,,,,,,,,,,,,,,,,,,,,,,,,,,,,,,,,,,,
635,100,201512,CARBON ,10.1016/j.carbon.2015.09.020,聚（甲基丙烯酸甲酯）,甲基丙烯酸甲酯（MMA）,,,,4,4,3,3,2.5,2.5,2,0.1,0.1,0.1,0.1,0.09,0.07,0.05,,1.00E-11,1.00E-10,0.000000001,0.00000001,0.0000001,0.000001,0.000003,,无机非金属,导体,多壁碳纳米管（MWCNT）,C,圆柱形,直径10-20 nm，长度30 微米,,0.175,,购自中国成都有机化工有限公司,包裹2.4nm厚的聚甲基丙烯酸甲酯,,,,,,,,,,,,,,,,,,,,,,,,,,,1000,900,700,400,,,,,1000000,10000,9000,1000,,,,0.0001,0.0001,0.0001,0.0001,,,,,,,,,,,,,,,,,,,,,,,,,,,是,,,,,,,,,,,,,,,,,,,,,,,,,,,,,,,,,,,,,,,,,,,,,,,,,,,,,,,,,,,,,,,,
636,100,201512,CARBON ,10.1016/j.carbon.2015.09.020,聚（甲基丙烯酸甲酯）,甲基丙烯酸甲酯（MMA）,,,,4,4,3,3,2.5,2.5,2,0.1,0.1,0.1,0.1,0.09,0.07,0.05,,1.00E-11,1.00E-10,0.000000001,0.00000001,0.0000001,0.000001,0.000003,,无机非金属,导体,多壁碳纳米管（MWCNT）,C,圆柱形,直径10-20 nm，长度30 微米,,0.2,,购自中国成都有机化工有限公司,包裹2.4nm厚的聚甲基丙烯酸甲酯,,,,,,,,,,,,,,,,,,,,,,,,,,,1050,900,800,700,,,,,10000000,1000000,100000,10000,,,,0.001,0.001,0.001,0.001,,,,,,,,,,,,,,,,,,,,,,,,,,,是,,,,,,,,,,,,,,,,,,,,,,,,,,,,,,,,,,,,,,,,,,,,,,,,,,,,,,,,,,,,,,,,
